Repository: sandysanche-glitch/fira-fapi-kinetics

## Overview

The study combines bright-field optical microscopy, segmentation-informed computer vision, grain-resolved descriptor extraction, and video-anchored kinetics reconstruction to compare:

- pristine FAPI
- FAPI--TEMPO

The workflow links:
- time-resolved crystallization dynamics,
- grain-scale morphology,
- radial microstructural fingerprints,
- and effective growth-rate heterogeneity.

The repository is organized to preserve both:
- a **core reproducible pipeline**, and
- a **figure-centric structure**, since several manuscript figures were assembled from multiple panel-level scripts and then combined externally.

File: data/processed/kinetics/si_table_avrami_transported.csv
sample,weighting,avrami_t0,avrami_k,avrami_n,rmse_X,r2_X,fit_t10_ms,fit_t50_ms,fit_t90_ms,fit_rise_10_90_ms,fit_peak_time_dXdt_ms,fit_peak_height_dXdt,fit_FWHM_dXdt_ms
FAPI,area_weighted,1.6460187077230598e-23,0.09115038942098182,0.8792832642549369,0.01860914079901928,0.9939308761220012,1.1793253195645972,10.046947992982213,39.35512722568618,38.175801906121585,0.1202404809619238,0.10204549661380603,3.607214428857715
FAPI-TEMPO,area_weighted,7.473340062445839e-24,0.10329179723831136,0.8265116890732482,0.025146800264374523,0.9880374500357161,1.024742222937028,10.007003470588076,42.76938260858615,41.74464038564912,0.1202404809619238,0.12109492205485238,2.0440881763527052

File: data/processed/kinetics/per_grain_morpho_kinetics_FAPI_kinetics_only.csv (part 2 of 20)
label,file_name,json_file,grain_index,area_px,circularity_C,defect_frac_phi,rank,t0_ms,dt_ms_for_v,R_um_final,v_unpen_um_per_ms,penalty_factor,v_eff_um_per_ms,v_unpen_um_per_s,v_eff_um_per_s
FAPI,FAPI_22_101,FAPI_22.json,101,1337.0,0.5016942133655293,0.0,180,3.083952027412907,596.9160479725871,9.376493360176706,0.01570822796945026,0.36912808798314384,0.005798348155966517,15.708227969450261,5.798348155966517
FAPI,FAPI_36_131,FAPI_36.json,131,1336.0,0.49053823639982047,0.0,181,3.1010850942318675,596.8989149057682,9.372986162238348,0.01570280315171632,0.36098331982042164,0.005668450012193138,15.70280315171632,5.668450012193138
FAPI,FAPI_19_98,FAPI_19.json,98,1333.0,0.5728590687370739,0.0,182,3.118218161050828,596.8817818389492,9.362456685599817,0.015685613081965363,0.42558871256899955,0.006675619877409096,15.685613081965363,6.675619877409096
FAPI,FAPI_29_56,FAPI_29.json,56,1332.0,0.3654992937882439,0.0,183,3.135351227869789,596.8646487721302,9.358944227518744,0.015680178490671146,0.2811121968130293,0.0044078894219329754,15.680178490671146,4.407889421932976
FAPI,FAPI_47_89,FAPI_47.json,89,1331.0,0.4584808335218897,0.0,184,3.1524842946887492,596.8475157053113,9.355430450699751,0.01567474137786128,0.3385652872637511,0.00530692331738061,15.67474137786128,5.30692331738061
FAPI,FAPI_44_53,FAPI_44.json,53,1326.0,0.45675851634111625,0.0,185,3.1696173615077097,596.8303826384923,9.337841733411889,0.01564572113794002,0.33740105996147907,0.005278882895802681,15.645721137940019,5.27888289580268
FAPI,FAPI_36_105,FAPI_36.json,105,1324.0,0.5894938596021664,0.0,186,3.1867504283266705,596.8132495716733,9.330796963089282,0.015634366311046043,0.439986039582106,0.006878902914573049,15.634366311046044,6.878902914573049
FAPI,FAPI_42_89,FAPI_42.json,89,1322.0,0.56154481990883,0.0,187,3.203883495145631,596.7961165048544,9.323746869930758,0.015623001913175014,0.4160664232544088,0.006500206526511514,15.623001913175013,6.500206526511514
FAPI,FAPI_11_113,FAPI_11.json,113,1322.0,0.5487099336828785,0.0,188,3.221016561964592,596.7789834380354,9.323746869930758,0.015623450437575369,0.4055220082145471,0.006335652996686008,15.623450437575368,6.335652996686008
FAPI,FAPI_40_125,FAPI_40.json,125,1320.0,0.6019599800752687,0.0,189,3.2381496287835523,596.7618503712165,9.316691441852686,0.015612076133984146,0.45109377248042254,0.0070425103195304786,15.612076133984147,7.042510319530479
FAPI,FAPI_9_115,FAPI_9.json,115,1320.0,0.6399293704314689,0.0,190,3.2552826956025127,596.7447173043975,9.316691441852686,0.015612524370450813,0.4866835026124653,0.007598358045233476,15.612524370450814,7.598358045233476
FAPI,FAPI_8_132,FAPI_8.json,132,1318.0,0.33911010154839966,0.0,191,3.2724157624214736,596.7275842375785,9.309630666725642,0.015601140139382507,0.2666602782309556,0.004160204370287869,15.601140139382506,4.160204370287869
FAPI,FAPI_27_73,FAPI_27.json,73,1314.0,0.6139281301036569,0.0,192,3.289548829240434,596.7104511707596,9.295493026576555,0.01557789545723321,0.46202155192843736,0.0071973234349298415,15.57789545723321,7.197323434929841
FAPI,FAPI_28_56,FAPI_28.json,56,1313.0,0.3706036391063452,0.0,193,3.3066818960593944,596.6933181039406,9.291955255553436,0.01557241379052083,0.2839966826249236,0.004422513856970528,15.57241379052083,4.422513856970528
FAPI,FAPI_18_80,FAPI_18.json,80,1311.0,0.583705777899124,0.0,194,3.3238149628783553,596.6761850371216,9.284875669569008,0.0155609959009699,0.4349220565896842,0.006767820339833475,15.5609959009699,6.767820339833475
FAPI,FAPI_18_99,FAPI_18.json,99,1311.0,0.556872359228802,0.0,195,3.3409480296973157,596.6590519703027,9.284875669569008,0.015561442735023051,0.4121964258224461,0.006414371076017172,15.561442735023052,6.414371076017172
FAPI,FAPI_41_80,FAPI_41.json,80,1310.0,0.33705177012777204,0.0,196,3.3580810965162766,596.6419189034838,9.28133385152308,0.015555953340624196,0.26556478420919255,0.004131113392071133,15.555953340624196,4.131113392071133
FAPI,FAPI_3_136,FAPI_3.json,136,1310.0,0.5254539086728116,0.0,197,3.375214163335237,596.6247858366647,9.28133385152308,0.015556400055535052,0.38709227307498334,0.00602176225836086,15.556400055535052,6.0217622583608605
FAPI,FAPI_32_74,FAPI_32.json,74,1306.0,0.6177003282906048,0.0,198,3.3923472301541975,596.6076527698458,9.267153042856426,0.01553307772676431,0.46552040743023354,0.007230964672008807,15.53307772676431,7.230964672008807
FAPI,FAPI_41_112,FAPI_41.json,112,1305.0,0.5608260200314189,0.0,199,3.4094802969731584,596.5905197030269,9.263604448798365,0.015527575686937897,0.4154687160011887,0.006451221933263363,15.527575686937897,6.451221933263363
FAPI,FAPI_31_116,FAPI_31.json,116,1305.0,0.5543237443124229,0.0,200,3.426613363792119,596.5733866362078,9.263604448798365,0.0155280216253551,0.4101007116098157,0.006368052718450734,15.5280216253551,6.368052718450734
FAPI,FAPI_32_80,FAPI_32.json,80,1304.0,0.3512205778704638,0.0,201,3.443746430611079,596.5562535693889,9.260054494865058,0.015522516844738711,0.2731978982877048,0.004240718978118111,15.52251684473871,4.240718978118111
FAPI,FAPI_49_104,FAPI_49.json,104,1304.0,0.5057576321334679,0.049079754601226995,202,3.46087949743004,596.53912050257,9.260054494865058,0.01552296266347743,0.3211894960878923,0.004985812555673483,15.522962663477431,4.985812555673483
FAPI,FAPI_37_53,FAPI_37.json,53,1298.0,0.571098668024166,0.0,203,3.4780125642490005,596.521987435751,9.238726126058337,0.015487653968586368,0.42409293393788833,0.006568204611352572,15.487653968586368,6.568204611352572
FAPI,FAPI_12_113,FAPI_12.json,113,1297.0,0.5914712834527452,0.0,204,3.495145631067961,596.504854368932,9.235166609021551,0.015482131522285478,0.4417295627711163,0.006838915188104082,15.482131522285478,6.838915188104082
FAPI,FAPI_13_80,FAPI_13.json,80,1296.0,0.6129706167416721,0.0,205,3.512278697886922,596.4877213021131,9.231605719508407,0.015476606457809584,0.46113761496104244,0.007136845389644979,15.476606457809584,7.136845389644979
FAPI,FAPI_28_50,FAPI_28.json,50,1296.0,0.5635299763394286,0.0,206,3.5294117647058822,596.4705882352941,9.231605719508407,0.015477051009037762,0.41772162077748265,0.006465098832351027,15.477051009037762,6.4650988323510274
FAPI,FAPI_45_94,FAPI_45.json,94,1294.0,0.6351907646476863,0.0,207,3.546544831524843,596.4534551684751,9.224479816694693,0.015465548462770047,0.4820928875665318,0.007455830916216949,15.465548462770046,7.455830916216949
FAPI,FAPI_49_89,FAPI_49.json,89,1293.0,0.48518370821363466,0.0,208,3.5636778983438036,596.4363221016562,9.22091480020727,0.015460015526411323,0.3571381548911086,0.0055213614196904315,15.460015526411324,5.5213614196904315
FAPI,FAPI_16_124,FAPI_16.json,124,1292.0,0.5891911320130662,0.0,209,3.580810965162764,596.4191890348372,9.217348404869764,0.015454479960287416,0.4397197283839874,0.006795639730453358,15.454479960287415,6.795639730453359
FAPI,FAPI_46_105,FAPI_46.json,105,1291.0,0.6181673701850973,0.0,210,3.597944031981725,596.4020559680183,9.213780629081036,0.015448941761487018,0.46595544564569674,0.007198518543228099,15.448941761487019,7.198518543228099
FAPI,FAPI_30_60,FAPI_30.json,60,1290.0,0.43519606143851736,0.0,211,3.6150770988006853,596.3849229011993,9.210211471236837,0.015443400927093284,0.3231599499902389,0.004990688671278674,15.443400927093284,4.990688671278674
FAPI,FAPI_31_108,FAPI_31.json,108,1289.0,0.5878230411492587,0.0,212,3.6322101656196457,596.3677898343803,9.20664092972982,0.015437857454183824,0.43851821982041,0.006769781768649937,15.437857454183824,6.769781768649937
FAPI,FAPI_15_56,FAPI_15.json,56,1287.0,0.5799031510875347,0.0,213,3.6493432324386066,596.3506567675614,9.199495689282308,0.015426319372476151,0.4316269101378095,0.006658414565540914,15.42631937247615,6.658414565540914
FAPI,FAPI_19_120,FAPI_19.json,120,1285.0,0.5721296144930391,0.0,214,3.666476299257567,596.3335237007425,9.192344894817166,0.015414771314165045,0.4249682702781148,0.006550788702113421,15.414771314165046,6.5507887021134215
FAPI,FAPI_30_71,FAPI_30.json,71,1281.0,0.4024380189248525,0.0,215,3.683609366076528,596.3163906339234,9.178026591896872,0.015391202952077215,0.302666432674751,0.004658400492078308,15.391202952077215,4.658400492078308
FAPI,FAPI_11_135,FAPI_11.json,135,1280.0,0.45029406753393636,0.034375,216,3.7007424328954883,596.2992575671045,9.174443524576292,0.015385636336372339,0.30043109125452694,0.004622323514181644,15.38563633637234,4.622323514181644
FAPI,FAPI_29_36,FAPI_29.json,36,1278.0,0.6119426019338142,0.0,217,3.7178754997144488,596.2821245002856,9.167273188565249,0.015374053341357306,0.4601904763739046,0.0070749929309570385,15.374053341357305,7.0749929309570385
FAPI,FAPI_22_102,FAPI_22.json,102,1276.0,0.6423124861369294,0.0,218,3.7350085665334096,596.2649914334665,9.160097239764145,0.01536246026744346,0.48900868558810506,0.007512376502782015,15.36246026744346,7.512376502782015
FAPI,FAPI_50_103,FAPI_50.json,103,1275.0,0.5292020918651059,0.0,219,3.75214163335237,596.2478583666476,9.156507156443903,0.015356880579038222,0.3900049622311448,0.005989259630216002,15.356880579038222,5.989259630216002
FAPI,FAPI_23_76,FAPI_23.json,76,1274.0,0.6413057267542696,0.0,220,3.7692747001713305,596.2307252998287,9.15291566497158,0.01535129820820425,0.48802504804192454,0.007491818045564789,15.35129820820425,7.491818045564789
FAPI,FAPI_20_68,FAPI_20.json,68,1272.0,0.5044951212430523,0.0,221,3.7864077669902914,596.2135922330098,9.145728450934326,0.015339684586325281,0.3712016780342528,0.005694116658960108,15.339684586325282,5.694116658960108
FAPI,FAPI_45_91,FAPI_45.json,91,1271.0,0.623900666048848,0.0,222,3.803540833809252,596.1964591661907,9.142132725043062,0.01533409429809223,0.4713291164702217,0.007227405117390875,15.334094298092229,7.227405117390875
FAPI,FAPI_23_56,FAPI_23.json,56,1269.0,0.6387888282976202,0.0,223,3.8206739006282127,596.1793260993718,9.134937027174885,0.015322465283964349,0.48557460176028505,0.007440199978246782,15.322465283964348,7.440199978246782
FAPI,FAPI_38_41,FAPI_38.json,41,1266.0,0.5704408619089502,0.0,224,3.837806967447173,596.1621930325529,9.124132840038657,0.015304782736433006,0.4235353589438234,0.0064821166498323845,15.304782736433006,6.482116649832385
FAPI,FAPI_39_121,FAPI_39.json,121,1265.0,0.3709878603272971,0.0,225,3.8549400342661335,596.1450599657338,9.120528600182427,0.015299176681438358,0.28421500160125296,0.004348255525012855,15.299176681438357,4.3482555250128545
FAPI,FAPI_22_97,FAPI_22.json,97,1265.0,0.5768783142387993,0.0007905138339920949,226,3.8720731010850944,596.1279268989149,9.120528600182427,0.0152996163887638,0.4280073489840042,0.006548348251027018,15.299616388763798,6.548348251027018
FAPI,FAPI_1_96,FAPI_1.json,96,1264.0,0.6444031180392712,0.0,227,3.889206167904055,596.110793832096,9.116922935443698,0.015294007472731023,0.49105764053074996,0.007510239223818954,15.294007472731023,7.510239223818954
FAPI,FAPI_14_92,FAPI_14.json,92,1262.0,0.5968895974753011,0.0,228,3.9063392347230153,596.093660765277,9.109707324550376,0.015282342229332132,0.4465424523876459,0.006824214577313254,15.282342229332132,6.824214577313254
FAPI,FAPI_11_136,FAPI_11.json,136,1261.0,0.6511420670901922,0.0,229,3.923472301541976,596.076527698458,9.106097375003218,0.015276725305999286,0.4977208676536801,0.007603544974208897,15.276725305999287,7.603544974208897
FAPI,FAPI_34_88,FAPI_34.json,88,1261.0,0.6038025203744444,0.0,230,3.9406053683609366,596.0593946316391,9.106097375003218,0.015277164418540419,0.4527591560411178,0.006916876068839755,15.27716441854042,6.916876068839755
FAPI,FAPI_34_80,FAPI_34.json,80,1260.0,0.588698206948712,0.0,231,3.957738435179897,596.0422615648201,9.102485993788411,0.015271544621502493,0.439286444244869,0.006708582534906684,15.271544621502493,6.708582534906684
FAPI,FAPI_13_105,FAPI_13.json,105,1259.0,0.5882309861495463,0.0,232,3.974871501998858,596.0251284980011,9.098873179201252,0.015265922096490546,0.4388761484463696,0.006699849092190098,15.265922096490545,6.699849092190099
FAPI,FAPI_48_129,FAPI_48.json,129,1254.0,0.5858948821537181,0.0,233,3.9920045688178183,596.0079954311822,9.080787545777982,0.015236016320902681,0.43683041057612043,0.00665555526500439,15.236016320902682,6.65555526500439
FAPI,FAPI_21_94,FAPI_21.json,94,1253.0,0.6307347532363421,0.0,234,4.009137635636779,595.9908623643632,9.077166094967648,0.015230377960758495,0.4778155529121816,0.007277311466381325,15.230377960758496,7.277311466381325
FAPI,FAPI_21_103,FAPI_21.json,103,1249.0,0.6618062446169087,0.0,235,4.026270702455739,595.9737292975443,9.062665820382275,0.015206485411805243,0.5084504504761245,0.007731744357790991,15.206485411805243,7.731744357790991
FAPI,FAPI_30_69,FAPI_30.json,69,1249.0,0.6131014413021331,0.0,236,4.0434037692747005,595.9565962307253,9.062665820382275,0.015206922580774076,0.4612582869987989,0.0070143190601312045,15.206922580774076,7.014319060131204
FAPI,FAPI_19_109,FAPI_19.json,109,1248.0,0.5179954593314918,0.0,237,4.060536836093661,595.9394631639063,9.05903712521363,0.015201270741692844,0.3813609102115134,0.005797170446423631,15.201270741692843,5.797170446423631
FAPI,FAPI_23_54,FAPI_23.json,54,1243.0,0.6418474142689206,0.0,238,4.077669902912621,595.9223300970874,9.0408718028942,0.015171225084687236,0.4885540486939548,0.007411963438771237,15.171225084687237,7.411963438771237
FAPI,FAPI_12_147,FAPI_12.json,147,1243.0,0.5042613208176798,0.0,239,4.094802969731582,595.9051970302684,9.0408718028942,0.015171661277582344,0.371028144389208,0.005629113331122978,15.171661277582343,5.629113331122978
FAPI,FAPI_2_158,FAPI_2.json,158,1243.0,0.5600774023324053,0.0,240,4.111936036550542,595.8880639634494,9.0408718028942,0.015172097495560423,0.4148471269814792,0.006294101056316137,15.172097495560424,6.294101056316137
FAPI,FAPI_44_58,FAPI_44.json,58,1242.0,0.5155050965462443,0.0966183574879227,241,4.1290691033695035,595.8709308966305,9.03723435683955,0.015166429319250172,0.2839818704303899,0.004306990965830969,15.166429319250172,4.306990965830969
FAPI,FAPI_25_93,FAPI_25.json,93,1242.0,0.49259665140241427,0.0,242,4.146202170188464,595.8537978298116,9.03723435683955,0.015166865411875372,0.3624724900098499,0.005497571471486734,15.166865411875373,5.497571471486734
FAPI,FAPI_17_109,FAPI_17.json,109,1241.0,0.5034499590786329,0.0,243,4.163335237007424,595.8366647629925,9.033595446139643,0.015161194301013616,0.370426556545643,0.005616108998043901,15.161194301013616,5.6161089980439005
FAPI,FAPI_7_146,FAPI_7.json,146,1239.0,0.42679019739565843,0.0,244,4.180468303826385,595.8195316961736,9.02631322371777,0.01514940807331667,0.31777248596249685,0.004814065064318158,15.14940807331667,4.814065064318158
FAPI,FAPI_23_65,FAPI_23.json,65,1238.0,0.48553936583055013,0.0,245,4.197601370645345,595.8023986293547,9.022669908443731,0.015143728741610326,0.35739228307317344,0.00541225178920495,15.143728741610326,5.412251789204951
FAPI,FAPI_20_98,FAPI_20.json,98,1235.0,0.3093006160063293,0.0,246,4.2147344374643065,595.7852655625356,9.011731124981324,0.015125803952993903,0.251226899031969,0.0038000088224761567,15.125803952993902,3.8000088224761566
FAPI,FAPI_13_93,FAPI_13.json,93,1235.0,0.4634198605134097,0.0,247,4.231867504283267,595.7681324957167,9.011731124981324,0.015126238940022718,0.34192622588584326,0.005172057792609446,15.126238940022718,5.172057792609446
FAPI,FAPI_17_75,FAPI_17.json,75,1233.0,0.5760832453712396,0.0,248,4.249000571102227,595.7509994288978,9.004431220077402,0.01511442067022847,0.42834192624168327,0.006474140063912776,15.11442067022847,6.474140063912776
FAPI,FAPI_40_92,FAPI_40.json,92,1231.0,0.6042657119639118,0.0,249,4.266133637921188,595.7338663620789,8.99712539232682,0.015102591778555177,0.4531787788431262,0.006844174099571872,15.102591778555178,6.844174099571872
FAPI,FAPI_10_107,FAPI_10.json,107,1231.0,0.4196289666416054,0.11941510966693746,250,4.283266704740148,595.7167332952598,8.99712539232682,0.015103026135523213,0.21893346771343442,0.0033065578848167276,15.103026135523212,3.3065578848167276
FAPI,FAPI_30_57,FAPI_30.json,57,1231.0,0.6356509790547396,0.0,251,4.300399771559109,595.6996002284409,8.99712539232682,0.015103460517476549,0.4825368240259368,0.007287975869904265,15.103460517476549,7.287975869904265
FAPI,FAPI_17_102,FAPI_17.json,102,1229.0,0.5958130274699056,0.0,252,4.31753283837807,595.682467161622,8.989813627289472,0.015091620322695069,0.4455820183124594,0.0067245546429917985,15.091620322695068,6.724554642991799
FAPI,FAPI_33_64,FAPI_33.json,64,1228.0,0.250902430970881,0.0,253,4.33466590519703,595.6653340948029,8.986155513759664,0.015085913178774099,0.22353324292750357,0.003372203095374138,15.0859131787741,3.372203095374138
FAPI,FAPI_44_68,FAPI_44.json,68,1228.0,0.5808085782089301,0.0,254,4.351798972015991,595.648201027984,8.986155513759664,0.015086347105978228,0.43240923168069595,0.006523475760964337,15.086347105978227,6.523475760964336
FAPI,FAPI_40_163,FAPI_40.json,163,1227.0,0.5875223572557043,0.0,255,4.368932038834951,595.6310679611651,8.982495910466474,0.015080636980897259,0.43825458836662684,0.006609158352369658,15.080636980897259,6.609158352369658
FAPI,FAPI_47_96,FAPI_47.json,96,1226.0,0.5870435289286826,0.0,256,4.386065105653912,595.6139348943461,8.978834815588304,0.015074924023026808,0.4378350918427914,0.006600330744145045,15.074924023026808,6.600330744145045
FAPI,FAPI_14_112,FAPI_14.json,112,1225.0,0.41326757772262307,0.0,257,4.403198172472873,595.5968018275271,8.97517222729984,0.015069208229057735,0.30929342890975847,0.004660807084120416,15.069208229057736,4.660807084120416
FAPI,FAPI_12_103,FAPI_12.json,103,1225.0,0.6166401218791053,0.0,258,4.4203312392918335,595.5796687607082,8.97517222729984,0.015069641725641045,0.46453435777457003,0.007000366340913527,15.069641725641045,7.000366340913526
FAPI,FAPI_37_52,FAPI_37.json,52,1222.0,0.6646513543432699,0.0,259,4.437464306110794,595.5625356938892,8.964175483663599,0.015051610782097716,0.5113518922115576,0.00769666965425755,15.051610782097717,7.6966696542575495
FAPI,FAPI_11_141,FAPI_11.json,141,1221.0,0.44831376245821913,0.0,260,4.454597372929754,595.5454026270702,8.960506903406149,0.015045883762815657,0.33175037510537836,0.0049914775821060155,15.045883762815658,4.9914775821060156
FAPI,FAPI_31_130,FAPI_31.json,130,1218.0,0.5173688280249281,0.04926108374384237,261,4.471730439748715,595.5282695602513,8.94949213968091,0.015027820839285052,0.32855678477756656,0.004937492497168809,15.027820839285052,4.937492497168809
FAPI,FAPI_19_127,FAPI_19.json,127,1216.0,0.5545328301299446,0.0,262,4.488863506567675,595.5111364934323,8.94214142621094,0.015015909658491432,0.4102722399565671,0.006160610890574731,15.015909658491433,6.1606108905747305
FAPI,FAPI_30_75,FAPI_30.json,75,1214.0,0.5812975890044214,0.0,263,4.5059965733866365,595.4940034266134,8.934784665256643,0.015003987636892695,0.43283234411824306,0.006494211139997403,15.003987636892695,6.494211139997403
FAPI,FAPI_23_86,FAPI_23.json,86,1214.0,0.35949603934942115,0.0,264,4.523129640205597,595.4768703597944,8.934784665256643,0.015004419331783848,0.2777572019179038,0.004167585529999186,15.004419331783849,4.167585529999186
FAPI,FAPI_49_133,FAPI_49.json,133,1213.0,0.5598900846728256,0.0,265,4.540262707024557,595.4597372929754,8.931104012303239,0.01499866985617702,0.4146917397042586,0.006219824495907871,14.99866985617702,6.219824495907871
FAPI,FAPI_49_83,FAPI_49.json,83,1212.0,0.47534225475494885,0.03547854785478548,266,4.557395773843518,595.4426042261565,8.927421841867488,0.014992917501208467,0.3148209753141865,0.0047200849105355856,14.992917501208467,4.7200849105355855
FAPI,FAPI_0_81,FAPI_0.json,81,1211.0,0.41714522118332714,0.0,267,4.574528840662478,595.4254711593376,8.923738152070937,0.014987162263474817,0.31170141343038793,0.0046715196608356725,14.987162263474817,4.671519660835672
FAPI,FAPI_33_77,FAPI_33.json,77,1211.0,0.6586684043450899,0.0,268,4.5916619074814395,595.4083380925185,8.923738152070937,0.014987593523899067,0.5052695694130561,0.00757277492635839,14.987593523899067,7.57277492635839
FAPI,FAPI_31_102,FAPI_31.json,102,1210.0,0.5653371669904298,0.0,269,4.6087949743004,595.3912050256996,8.920052941031244,0.014981835246703412,0.4192341577891927,0.006280897081788147,14.981835246703412,6.280897081788147
FAPI,FAPI_50_149,FAPI_50.json,149,1208.0,0.316510825507097,0.0024834437086092716,270,4.62592804111936,595.3740719588807,8.912677947673616,0.014969879219545805,0.25298408936648864,0.003787141262283117,14.969879219545806,3.787141262283117
FAPI,FAPI_49_113,FAPI_49.json,113,1207.0,0.5310601635633039,0.0,271,4.643061107938321,595.3569388920616,8.908988161571509,0.014964112416579578,0.3914569728649777,0.005857806148205468,14.964112416579578,5.857806148205468
FAPI,FAPI_32_70,FAPI_32.json,70,1207.0,0.6313260908025607,0.0,272,4.660194174757281,595.3398058252427,8.908988161571509,0.014964543063305046,0.478380987781475,0.007158752892322287,14.964543063305046,7.158752892322287
FAPI,FAPI_45_136,FAPI_45.json,136,1207.0,0.5851475379627145,0.0,273,4.677327241576243,595.3226727584238,8.908988161571509,0.014964973734818077,0.43617797295345934,0.006527391908954709,14.964973734818077,6.5273919089547086
FAPI,FAPI_18_138,FAPI_18.json,138,1205.0,0.48884544777578776,0.0,274,4.694460308395203,595.3055396916048,8.901604001030867,0.01495300044686683,0.35976324939263105,0.005379540028934275,14.95300044686683,5.379540028934275
FAPI,FAPI_4_123,FAPI_4.json,123,1204.0,0.6138143624361412,0.0,275,4.711593375214163,595.2884066247858,8.897909622784582,0.014947224780060251,0.46191643765888635,0.006904368823292062,14.947224780060251,6.904368823292062
FAPI,FAPI_9_96,FAPI_9.json,96,1203.0,0.6718819488477371,0.0,276,4.728726442033124,595.2712735579669,8.894213710009232,0.01494144620291865,0.5188003757334213,0.007751627904074896,14.94144620291865,7.751627904074896
FAPI,FAPI_41_90,FAPI_41.json,90,1203.0,0.5832083580523161,0.0,277,4.745859508852084,595.254140491148,8.894213710009232,0.014941876259223599,0.4344895940152948,0.006492089749696834,14.9418762592236,6.4920897496968335
FAPI,FAPI_38_34,FAPI_38.json,34,1202.0,0.6369024067490187,0.2096505823627288,278,4.762992575671045,595.2370074243289,8.89051626079104,0.014936094614247032,0.2579093961141202,0.0038521591422638157,14.936094614247033,3.8521591422638157
FAPI,FAPI_17_98,FAPI_17.json,98,1201.0,0.41370058682178024,0.0,279,4.780125642490006,595.21987435751,8.88681727321225,0.014930310051902795,0.30956139866440757,0.004621847662160293,14.930310051902795,4.621847662160293
FAPI,FAPI_38_36,FAPI_38.json,36,1201.0,0.6201598910192869,0.0,280,4.7972587093089665,595.202741290691,8.88681727321225,0.014930739824788571,0.4678160022477736,0.006984839015434213,14.93073982478857,6.984839015434212
FAPI,FAPI_36_85,FAPI_36.json,85,1201.0,0.5347297019503034,0.14737718567860117,281,4.814391776127927,595.1856082238721,8.88681727321225,0.01493116962241731,0.253428853249594,0.0037839891950843924,14.93116962241731,3.7839891950843922
FAPI,FAPI_41_102,FAPI_41.json,102,1200.0,0.6441815001593835,0.0,282,4.831524842946887,595.1684751570531,8.883116745351112,0.014925381830761508,0.49084003445331587,0.007325974932039873,14.925381830761507,7.325974932039873
FAPI,FAPI_3_104,FAPI_3.json,104,1200.0,0.6358426689674063,0.0,283,4.848657909765848,595.1513420902342,8.883116745351112,0.014925811498891477,0.48272185437543397,0.00720501540480307,14.925811498891477,7.20501540480307
FAPI,FAPI_19_123,FAPI_19.json,123,1199.0,0.6035522499045285,0.0,284,4.865790976584809,595.1342090234152,8.87941467528187,0.014920020628376471,0.4525325882555921,0.006751795551786031,14.920020628376472,6.751795551786031
FAPI,FAPI_20_112,FAPI_20.json,112,1199.0,0.6112652994692137,0.0,285,4.8829240434037695,595.1170759565962,8.87941467528187,0.014920450166900395,0.45956752210995316,0.006856954311967451,14.920450166900395,6.856954311967451
FAPI,FAPI_28_46,FAPI_28.json,46,1199.0,0.35163197196239465,0.0,286,4.90005711022273,595.0999428897773,8.87941467528187,0.014920879730157344,0.27342277479044996,0.004079708338134202,14.920879730157344,4.079708338134202
FAPI,FAPI_10_95,FAPI_10.json,95,1198.0,0.4751455623028118,0.0,287,4.91719017704169,595.0828098229583,8.875711061074757,0.014915085622646953,0.3500396394310281,0.005220871193434251,14.915085622646952,5.220871193434251
FAPI,FAPI_14_103,FAPI_14.json,103,1198.0,0.30546449143742976,0.0,288,4.934323243860651,595.0656767561394,8.875711061074757,0.0149155150561844,0.2493067988346481,0.0037185393116273293,14.9155150561844,3.718539311627329
FAPI,FAPI_50_156,FAPI_50.json,156,1193.0,0.4576075255007629,0.0,289,4.951456310679611,595.0485436893204,8.857169760146485,0.01488478520631568,0.33797445982620783,0.005030677239733671,14.88478520631568,5.030677239733671
FAPI,FAPI_36_97,FAPI_36.json,97,1192.0,0.6076966113155152,0.0,290,4.9685893774985725,595.0314106225014,8.853456840360554,0.01487897392021435,0.45629909364299776,0.006789262314131609,14.87897392021435,6.789262314131609
FAPI,FAPI_50_123,FAPI_50.json,123,1187.0,0.4983889177468121,0.0,291,4.985722444317533,595.0142775556825,8.834868835726747,0.014848162756733117,0.36669598076944965,0.005444761604704666,14.848162756733117,5.444761604704666
FAPI,FAPI_50_105,FAPI_50.json,105,1186.0,0.5280511461391006,0.0,292,5.002855511136493,594.9971444888635,8.831146539864992,0.014842334323220074,0.3891082456104582,0.0057752746692720505,14.842334323220074,5.775274669272051
FAPI,FAPI_46_94,FAPI_46.json,94,1185.0,0.5674115675207902,0.0,293,5.019988577955454,594.9800114220445,8.827422674407469,0.014836502915970742,0.4209770899470868,0.006245827822556831,14.836502915970742,6.245827822556831
FAPI,FAPI_22_74,FAPI_22.json,74,1185.0,0.5674115675207902,0.0,294,5.037121644774414,594.9628783552256,8.827422674407469,0.014836930160770487,0.4209770899470868,0.006246007682829323,14.836930160770487,6.246007682829323
FAPI,FAPI_31_149,FAPI_31.json,149,1184.0,0.5399398609159988,0.0,295,5.054254711593376,594.9457452884067,8.823697237366932,0.01483109562047468,0.398471110826878,0.005909763146670191,14.831095620474679,5.9097631466701905
FAPI,FAPI_14_78,FAPI_14.json,78,1184.0,0.6273647667145076,0.0,296,5.071387778412336,594.9286122215876,8.823697237366932,0.014831522734160331,0.4746059175440346,0.007039128455821372,14.83152273416033,7.0391284558213725
FAPI,FAPI_12_148,FAPI_12.json,148,1181.0,0.6098324989956518,0.0,297,5.088520845231296,594.9114791547687,8.812511476811704,0.014813147477557903,0.45825247009038145,0.006788161421404012,14.813147477557903,6.788161421404013
FAPI,FAPI_42_77,FAPI_42.json,77,1180.0,0.6503362714329997,0.13983050847457626,298,5.105653912050257,594.8943460879498,8.808779733482481,0.014807301147522055,0.32666536438904303,0.004837032424973587,14.807301147522056,4.837032424973588
FAPI,FAPI_29_41,FAPI_29.json,41,1180.0,0.5720580735675254,0.0,299,5.122786978869217,594.8772130211307,8.808779733482481,0.014807727612806684,0.4249074693812316,0.0062919140672442735,14.807727612806683,6.2919140672442735
FAPI,FAPI_12_93,FAPI_12.json,93,1180.0,0.5865399835822881,0.0,300,5.139920045688179,594.8600799543118,8.808779733482481,0.014808154102657282,0.43739437415540977,0.006477003296128645,14.808154102657282,6.477003296128645
FAPI,FAPI_14_101,FAPI_14.json,101,1175.0,0.6067342813885612,0.0,301,5.157053112507139,594.8429468874929,8.790097252782832,0.014777173199710763,0.455421717692063,0.0067298456012453945,14.777173199710763,6.729845601245395
FAPI,FAPI_40_121,FAPI_40.json,121,1175.0,0.3923234528608786,0.0,302,5.1741861793260995,594.8258138206739,8.790097252782832,0.01477759883405605,0.2966052661797689,0.004383113635673037,14.77759883405605,4.383113635673037
FAPI,FAPI_40_147,FAPI_40.json,147,1174.0,0.6220660778064457,0.0,303,5.19131924614506,594.8086807538549,8.786355989683894,0.014771734633307889,0.46960289560063145,0.006936849356845517,14.771734633307888,6.936849356845517
FAPI,FAPI_49_80,FAPI_49.json,80,1174.0,0.5691493037019277,0.0,304,5.20845231296402,594.791547687036,8.786355989683894,0.014772160135515324,0.42244272960813944,0.006240391649855637,14.772160135515325,6.240391649855637
FAPI,FAPI_1_159,FAPI_1.json,159,1170.0,0.5889542388559619,0.0,305,5.225585379782981,594.774414620217,8.771374979656775,0.014747397944576324,0.4395114445395052,0.00648165017381967,14.747397944576324,6.48165017381967
FAPI,FAPI_17_78,FAPI_17.json,78,1170.0,0.6448249470988217,0.0,306,5.242718446601942,594.757281553398,8.771374979656775,0.014747822770235846,0.49147210010263875,0.007248143428829327,14.747822770235846,7.248143428829327
FAPI,FAPI_4_106,FAPI_4.json,106,1168.0,0.5954611090742632,0.0,307,5.2598515134209025,594.7401484865791,8.763874871419397,0.014735636889018872,0.44526851163614495,0.006561315105584106,14.735636889018872,6.561315105584106
FAPI,FAPI_26_79,FAPI_26.json,79,1166.0,0.489571590642614,0.012864493996569469,308,5.276984580239863,594.7230154197601,8.756368339102906,0.014723439503888365,0.3466463091986746,0.005103825962732867,14.723439503888365,5.103825962732866
FAPI,FAPI_10_96,FAPI_10.json,96,1165.0,0.571868037723767,0.0,309,5.294117647058823,594.7058823529412,8.752612658750385,0.014717548486523891,0.4247460047683131,0.0062512199196349556,14.71754848652389,6.251219919634956
FAPI,FAPI_49_82,FAPI_49.json,82,1165.0,0.29705019409399475,0.0,310,5.311250713877784,594.6887492861222,8.752612658750385,0.014717972501173461,0.24514642060884884,0.0036080582772821403,14.717972501173461,3.60805827728214
FAPI,FAPI_19_91,FAPI_19.json,91,1164.0,0.601054215775562,0.0,311,5.328383780696745,594.6716162193032,8.748855366171691,0.014712078275727363,0.4502773429265687,0.006624515514922211,14.712078275727363,6.624515514922211
FAPI,FAPI_39_77,FAPI_39.json,77,1164.0,0.616767388898384,0.0,312,5.3455168475157055,594.6544831524843,8.748855366171691,0.014712502157203556,0.46465261263000757,0.006836202565669255,14.712502157203556,6.836202565669255
FAPI,FAPI_42_121,FAPI_42.json,121,1162.0,0.6157076511167717,0.0,313,5.362649914334666,594.6373500856654,8.741335936019086,0.01470028065805113,0.46366883568602096,0.006816062016976302,14.700280658051131,6.816062016976302
FAPI,FAPI_19_112,FAPI_19.json,112,1161.0,0.47099548951675485,0.0,314,5.379782981153626,594.6202170188463,8.737573794275638,0.014694377258280647,0.3471462837153927,0.005101098456724107,14.694377258280646,5.101098456724108
FAPI,FAPI_35_80,FAPI_35.json,80,1161.0,0.5424433478313131,0.0,315,5.396916047972587,594.6030839520274,8.737573794275638,0.01469480066635609,0.40047124839068604,0.005884845167707908,14.69480066635609,5.884845167707908
FAPI,FAPI_34_69,FAPI_34.json,69,1160.0,0.5989887373708349,0.0,316,5.414049114791547,594.5859508852085,8.733810031966925,0.01468889404292885,0.4484211033331538,0.006586810073473946,14.688894042928851,6.586810073473946
FAPI,FAPI_43_91,FAPI_43.json,91,1160.0,0.5226788308170476,0.0,317,5.431182181610509,594.5688178183894,8.733810031966925,0.014689317317402037,0.3849498017092933,0.005654649788578803,14.689317317402038,5.654649788578803
FAPI,FAPI_44_82,FAPI_44.json,82,1159.0,0.43969398448382685,0.0,318,5.448315248429469,594.5516847515705,8.730044646996932,0.01468340746632435,0.32608016236030407,0.004787967890621545,14.68340746632435,4.787967890621545
FAPI,FAPI_3_121,FAPI_3.json,121,1158.0,0.5829136825600033,0.031088082901554404,319,5.4654483152484294,594.5345516847516,8.726277637265131,0.014677494541801143,0.3955662945946581,0.005805922129833597,14.677494541801144,5.805922129833597
FAPI,FAPI_13_85,FAPI_13.json,85,1157.0,0.6210983297370055,0.0,320,5.48258138206739,594.5174186179327,8.72250900066645,0.014671578540025891,0.4686948600425171,0.006876493450420232,14.671578540025891,6.876493450420233
FAPI,FAPI_9_159,FAPI_9.json,159,1156.0,0.6125284377719347,0.0,321,5.49971444888635,594.5002855511136,8.718738735091273,0.014665659457183991,0.46072998452223557,0.006756909054716758,14.665659457183992,6.7569090547167585
FAPI,FAPI_47_70,FAPI_47.json,70,1155.0,0.6282097498089008,0.0,322,5.516847515705312,594.4831524842947,8.714966838425417,0.014659737289452711,0.4754086636134871,0.006969366113703517,14.65973728945271,6.969366113703518
FAPI,FAPI_4_107,FAPI_4.json,107,1154.0,0.6036042326314458,0.0,323,5.533980582524272,594.4660194174758,8.71119330855012,0.014653812033001182,0.45257963845726046,0.006632016951916328,14.653812033001183,6.632016951916328
FAPI,FAPI_30_63,FAPI_30.json,63,1153.0,0.6705088305037774,0.0,324,5.5511136493432325,594.4488863506567,8.70741814334204,0.014647883683990386,0.5173775816667127,0.007578486636958244,14.647883683990386,7.578486636958243
FAPI,FAPI_14_122,FAPI_14.json,122,1150.0,0.38397614535320035,0.0,325,5.568246716162193,594.4317532838378,8.696082814418414,0.01462923668928918,0.29169465984297704,0.004267270219844607,14.62923668928918,4.267270219844607
FAPI,FAPI_19_100,FAPI_19.json,100,1150.0,0.5645049299419159,0.0,326,5.585379782981153,594.4146202170189,8.696082814418414,0.014629658354034937,0.4185369338095604,0.006123052350179203,14.629658354034937,6.1230523501792025
FAPI,FAPI_31_100,FAPI_31.json,100,1150.0,0.5439168281272554,0.0,327,5.602512849800115,594.3974871501999,8.696082814418414,0.01463008004308904,0.4016531620489951,0.005876217910336611,14.63008004308904,5.876217910336611
FAPI,FAPI_10_83,FAPI_10.json,83,1148.0,0.6162669684858102,0.0,328,5.619645916619075,594.3803540833809,8.688517712669446,0.014617774044817441,0.4641878019653199,0.006785392403489511,14.617774044817441,6.785392403489511
FAPI,FAPI_27_91,FAPI_27.json,91,1144.0,0.590726823751927,0.0,329,5.6367789834380355,594.363221016562,8.673367713850578,0.014592705953467625,0.4410723524428474,0.00643643914340271,14.592705953467625,6.43643914340271
FAPI,FAPI_18_97,FAPI_18.json,97,1142.0,0.3349155229199789,0.0,330,5.653912050256996,594.346087949743,8.665782782173403,0.014580364804060372,0.26443258054089713,0.0038555234903653564,14.580364804060371,3.8555234903653566
FAPI,FAPI_12_86,FAPI_12.json,86,1140.0,0.6200511816295644,0.0,331,5.671045117075956,594.328954882924,8.658191205786604,0.014568011762933826,0.4677143013198065,0.006813667443319317,14.568011762933827,6.813667443319317
FAPI,FAPI_31_88,FAPI_31.json,88,1140.0,0.604050535519036,0.0061403508771929825,332,5.688178183894917,594.3118218161051,8.658191205786604,0.014568431735597655,0.4447157426017106,0.006478810937838639,14.568431735597656,6.478810937838639
FAPI,FAPI_11_108,FAPI_11.json,108,1139.0,0.5806765438660837,0.0,333,5.705311250713878,594.2946887492861,8.654392920363287,0.01456246048332816,0.43229506101831644,0.006295279743217168,14.56246048332816,6.2952797432171685
FAPI,FAPI_20_74,FAPI_20.json,74,1137.0,0.6024609288466174,0.0,334,5.7224443175328386,594.2775556824672,8.646791344087216,0.014550089030633602,0.4515459487018948,0.006570033755034482,14.550089030633602,6.5700337550344825
FAPI,FAPI_14_137,FAPI_14.json,137,1136.0,0.5646690011436265,0.0,335,5.739577384351799,594.2604226156482,8.642988048832148,0.014544108474849927,0.4186742960608983,0.006089244377541138,14.544108474849926,6.089244377541138
FAPI,FAPI_12_81,FAPI_12.json,81,1135.0,0.6600412164976472,0.0,336,5.756710451170759,594.2432895488292,8.639183079222773,0.014538124756582359,0.5066587560430662,0.007365868204368922,14.53812475658236,7.3658682043689225
FAPI,FAPI_33_68,FAPI_33.json,68,1135.0,0.38290506180830786,0.0,337,5.77384351798972,594.2261564820103,8.639183079222773,0.014538543928071461,0.291070469940623,0.004231740813396151,14.53854392807146,4.231740813396151
FAPI,FAPI_35_131,FAPI_35.json,131,1132.0,0.6076778818170184,0.0,338,5.790976584808681,594.2090234151913,8.627758102111475,0.014519735921416674,0.45628200145675085,0.006625094166847481,14.519735921416675,6.6250941668474805
FAPI,FAPI_18_140,FAPI_18.json,140,1132.0,0.6238819146289454,0.0,339,5.808109651627642,594.1918903483723,8.627758102111475,0.014520154586850815,0.4713114406213205,0.006843514976372932,14.520154586850815,6.843514976372933
FAPI,FAPI_22_58,FAPI_22.json,58,1132.0,0.5771078557123852,0.0,340,5.825242718446602,594.1747572815534,8.627758102111475,0.014520573276429442,0.42922059335996343,0.006232529077635873,14.520573276429442,6.232529077635873
FAPI,FAPI_39_109,FAPI_39.json,109,1130.0,0.4286921505321176,0.0,341,5.8423757852655624,594.1576242147345,8.62013303822497,0.01450815858774467,0.3189835646698276,0.004627864143113967,14.50815858774467,4.627864143113967
FAPI,FAPI_22_100,FAPI_22.json,100,1129.0,0.49091461673396214,0.0,342,5.859508852084523,594.1404911479154,8.616317975839296,0.014502155810306831,0.3612551561665073,0.005238978562003415,14.502155810306832,5.238978562003415
FAPI,FAPI_50_100,FAPI_50.json,100,1129.0,0.5829812797342007,0.0,343,5.876641918903483,594.1233580810965,8.616317975839296,0.014502574017066651,0.43429231248454864,0.006298356406850206,14.502574017066651,6.298356406850206
FAPI,FAPI_10_85,FAPI_10.json,85,1128.0,0.6559704777174856,0.0,344,5.893774985722445,594.1062250142776,8.612501223503257,0.014496567887832316,0.5025505512706953,0.007285258183563189,14.496567887832317,7.285258183563189
FAPI,FAPI_9_123,FAPI_9.json,123,1127.0,0.42755402977849255,0.0,345,5.910908052541405,594.0890919474585,8.60868277896908,0.01449055856378261,0.3182583067839938,0.004611740632863754,14.49055856378261,4.6117406328637545
FAPI,FAPI_13_69,FAPI_13.json,69,1126.0,0.5527239574909543,0.0,346,5.9280411193603655,594.0719588806396,8.604862639984008,0.014484546040849049,0.40879066110115003,0.005921147151788728,14.484546040849049,5.921147151788728
FAPI,FAPI_19_119,FAPI_19.json,119,1126.0,0.6124365179955171,0.0,347,5.945174186179326,594.0548258138207,8.604862639984008,0.014484963787973348,0.46064529191306747,0.006672430372461195,14.484963787973347,6.672430372461195
FAPI,FAPI_11_103,FAPI_11.json,103,1126.0,0.6288770360785968,0.0,348,5.962307252998286,594.0376927470018,8.604862639984008,0.014485381559194736,0.4760435545206871,0.0068956725260274744,14.485381559194735,6.895672526027474
FAPI,FAPI_21_93,FAPI_21.json,93,1124.0,0.49454152762647346,0.0,349,5.979440319817248,594.0205596801827,8.597217269625096,0.014472928806123796,0.36388516396005294,0.005266484071598531,14.472928806123795,5.266484071598531
FAPI,FAPI_11_119,FAPI_11.json,119,1123.0,0.5582071199685673,0.0,350,5.996573386636208,594.0034266133638,8.59339203372066,0.01446690650037965,0.4132982630697249,0.005979147328599022,14.46690650037965,5.979147328599022
FAPI,FAPI_38_43,FAPI_38.json,43,1122.0,0.4351687601639195,0.0,351,6.0137064534551685,593.9862935465449,8.589565094304099,0.014460880979286468,0.3231423051149035,0.004672922413638893,14.460880979286468,4.672922413638893
FAPI,FAPI_2_185,FAPI_2.json,185,1121.0,0.49911073762388863,0.0,352,6.030839520274129,593.9691604797258,8.585736449097487,0.014454852238730916,0.3672257399636872,0.005308193809433721,14.454852238730917,5.308193809433721
FAPI,FAPI_31_117,FAPI_31.json,117,1121.0,0.5502695882303372,0.04192685102586976,353,6.047972587093089,593.9520274129069,8.585736449097487,0.014455269201613158,0.3587098707803431,0.00518524774740573,14.455269201613158,5.18524774740573
FAPI,FAPI_20_103,FAPI_20.json,103,1120.0,0.5497787143782138,0.0,354,6.065105653912051,593.934894346088,8.581906095817807,0.014449237075498549,0.406389763512074,0.005872022038041747,14.449237075498548,5.872022038041747
FAPI,FAPI_22_110,FAPI_22.json,110,1120.0,0.5637852542894678,0.0,355,6.082238720731011,593.917761279269,8.581906095817807,0.014449653900453848,0.4179349454680167,0.006039015314917894,14.449653900453848,6.039015314917894
FAPI,FAPI_15_65,FAPI_15.json,65,1119.0,0.5165020649207682,0.0,356,6.099371787549972,593.90062821245,8.578074032176952,0.01444361838443519,0.38022356505836397,0.005491804074472475,14.44361838443519,5.491804074472475
FAPI,FAPI_19_92,FAPI_19.json,92,1119.0,0.600699248898625,0.0,357,6.116504854368932,593.8834951456311,8.578074032176952,0.014444035071345857,0.44995778928659946,0.0064992060890808915,14.444035071345857,6.499206089080891
FAPI,FAPI_0_66,FAPI_0.json,66,1119.0,0.5929232888121063,0.0,358,6.133637921187892,593.8663620788121,8.578074032176952,0.014444451782299389,0.443014214574665,0.0063990974612969835,14.444451782299389,6.399097461296984
FAPI,FAPI_21_120,FAPI_21.json,120,1118.0,0.5773012141212013,0.0,359,6.150770988006853,593.8492290119932,8.5742402558817,0.014438412709816849,0.42938661228097513,0.006199661120182831,14.438412709816848,6.1996611201828316
FAPI,FAPI_50_145,FAPI_50.json,145,1117.0,0.4744671435992156,0.0,360,6.167904054825814,593.8320959451742,8.570404764633698,0.014432370400917107,0.34956501462141165,0.005045051770218217,14.432370400917106,5.045051770218217
