Repository: sandysanche-glitch/fira-fapi-kinetics

## Overview

The study combines bright-field optical microscopy, segmentation-informed computer vision, grain-resolved descriptor extraction, and video-anchored kinetics reconstruction to compare:

- pristine FAPI
- FAPI--TEMPO

The workflow links:
- time-resolved crystallization dynamics,
- grain-scale morphology,
- radial microstructural fingerprints,
- and effective growth-rate heterogeneity.

The repository is organized to preserve both:
- a **core reproducible pipeline**, and
- a **figure-centric structure**, since several manuscript figures were assembled from multiple panel-level scripts and then combined externally.

File: data/processed/kinetics/morpho_kinetics_from_cm_fapitempo_with_veff.csv (part 1 of 31)
file_name,area_(µm²),area_error_(µm²),perimeter_(µm),perimeter_error_(µm),circularity_distortion,circularity_distortion_error,defects_count,defects_area_(µm²),defects_area_error_(µm²),entropy_hm_(bits),entropy_hm_error_(bits),nucleus_circularity,nucleus_circularity_error,rank_for_t0,t0_ms,dt_ms,R_um_final,v_eff_um_per_ms
FAPI_TEMPO_38_10,28717.7686,77.0287,701.7776,17.8603,0.26724,0.037349,0,0.0,0.0,5.708426,0.00382,0.150347,0.018793,0,0.0,600.0,95.60935965959838,0.1593489327659973
FAPI_TEMPO_38_16,27105.7851,74.8356,679.5483,17.5751,0.262383,0.038208,1,18.8017,0.0,5.769478,0.003937,0.244974,0.030622,1,0.009433962264150943,599.9905660377359,92.8872400822809,0.15481450099406868
FAPI_TEMPO_20_16,25066.1157,71.9649,661.8768,17.3451,0.280977,0.037742,6,141.7355,5.9863,5.583732,0.004082,0.922265,0.115283,2,0.018867924528301886,599.9811320754717,89.324086536257,0.14887815926354983
FAPI_TEMPO_38_15,24011.7769,70.4352,649.3466,17.1802,0.284382,0.037925,1,17.3554,0.0,5.553891,0.004171,0.208051,0.026006,3,0.02830188679245283,599.9716981132076,87.42531653994496,0.14571573428360088
FAPI_TEMPO_31_22,18897.9339,62.4863,539.534,15.6602,0.184195,0.047435,2,32.438,1.0227,5.565556,0.00471,0.144992,0.018124,4,0.03773584905660377,599.9622641509434,77.55900456309247,0.1292731379911913
FAPI_TEMPO_20_20,18008.4711,60.998,550.0854,15.8126,0.252129,0.043071,0,0.0,0.0,5.613918,0.004819,0.132179,0.016522,5,0.04716981132075472,599.9528301886793,75.71178498876567,0.12619622940182657
FAPI_TEMPO_48_5,17341.3223,59.8575,529.7767,15.518,0.223563,0.045565,1,16.9421,0.0,5.354749,0.004899,0.179294,0.022412,6,0.05660377358490566,599.9433962264151,74.29612592584779,0.12383855942604438
FAPI_TEMPO_38_39,17123.3471,59.4801,556.8635,15.9097,0.306093,0.039723,0,0.0,0.0,5.687271,0.004946,0.256142,0.032018,7,0.0660377358490566,599.933962264151,73.82770934064352,0.12305972654393114
FAPI_TEMPO_29_8,16954.9587,59.1869,512.2723,15.2595,0.188096,0.048453,0,0.0,0.0,5.79605,0.004979,0.356484,0.04456,8,0.07547169811320754,599.9245283018868,73.46380723899267,0.12245508188660875
FAPI_TEMPO_24_25,16766.5289,58.8571,517.9507,15.3438,0.214627,0.046613,3,142.562,10.5978,5.661129,0.004998,0.090037,0.011255,9,0.08490566037735849,599.9150943396227,73.05444480561219,0.12177464026976918
FAPI_TEMPO_28_23,15870.2479,57.2624,499.4804,15.0677,0.200614,0.048316,3,64.2562,1.0399,5.741251,0.005143,0.078695,0.009837,10,0.09433962264150944,599.9056603773585,71.07500828531462,0.11847697559747367
FAPI_TEMPO_38_12,14927.2727,55.5351,499.8113,15.0727,0.249107,0.045375,0,0.0,0.0,5.660142,0.005299,0.156166,0.019521,11,0.10377358490566038,599.8962264150944,68.93111397744423,0.11490506347967554
FAPI_TEMPO_32_15,14892.7686,55.4709,506.4491,15.1725,0.270351,0.043803,2,36.9835,2.7758,5.606567,0.005297,0.243665,0.030458,12,0.11320754716981132,599.8867924528302,68.85140142384563,0.11477399117644269
FAPI_TEMPO_23_9,14818.1818,55.3318,495.989,15.015,0.243061,0.045916,4,82.0248,5.6011,5.842931,0.00533,0.242751,0.030344,13,0.12264150943396226,599.877358490566,68.67877228233422,0.11448802211029656
FAPI_TEMPO_31_18,14720.8678,55.1498,480.5723,14.7798,0.199012,0.049359,0,0.0,0.0,5.487325,0.005328,0.13327,0.016659,14,0.1320754716981132,599.8679245283018,68.45288711182772,0.11411326445843015
FAPI_TEMPO_15_21,14396.281,54.5384,507.9931,15.1956,0.298957,0.042025,3,85.124,15.2184,5.615979,0.005394,0.301709,0.037714,15,0.14150943396226415,599.8584905660377,67.69400687342912,0.11284996034573384
FAPI_TEMPO_48_16,14248.3471,54.2575,474.5663,14.6871,0.204975,0.049303,1,21.6942,0.0,5.3983,0.005413,0.081087,0.010136,16,0.1509433962264151,599.8490566037735,67.34530231358491,0.11227041465211375
FAPI_TEMPO_28_32,14241.3223,54.2441,466.019,14.5543,0.175951,0.051567,2,106.6116,37.9851,5.558533,0.005416,0.220464,0.027558,17,0.16037735849056603,599.8396226415094,67.32869878751319,0.11224450043999808
FAPI_TEMPO_15_16,14151.2397,54.0723,491.3632,14.9448,0.263455,0.044892,1,21.281,0.0,5.627719,0.00544,0.28344,0.03543,18,0.16981132075471697,599.8301886792453,67.11541922886677,0.11189069922713782
FAPI_TEMPO_43_16,13700.0,53.2032,459.7624,14.4562,0.185552,0.051315,2,134.5041,13.8792,5.503465,0.005526,0.102206,0.012776,19,0.1792452830188679,599.8207547169811,66.03669768180366,0.11009405253568186
FAPI_TEMPO_29_6,13619.6281,53.0469,479.6521,14.7656,0.256087,0.045893,0,0.0,0.0,5.67136,0.005549,0.174207,0.021776,20,0.18867924528301888,599.811320754717,65.84270855893276,0.10977236721055161
FAPI_TEMPO_48_25,13179.5455,52.1828,469.9673,14.6158,0.250149,0.046735,2,54.7521,14.7557,5.412513,0.005635,0.133445,0.016681,21,0.19811320754716982,599.8018867924528,64.77020633021861,0.10798599963829524
FAPI_TEMPO_42_21,13132.6446,52.0899,479.192,14.7585,0.281308,0.044361,1,23.3471,0.0,5.662179,0.005647,0.208926,0.026116,22,0.20754716981132076,599.7924528301887,64.65485757403053,0.10779538366804926
FAPI_TEMPO_27_6,13099.3802,52.0239,468.1837,14.588,0.249021,0.046894,0,0.0,0.0,5.662202,0.00566,0.101418,0.012677,23,0.2169811320754717,599.7830188679245,64.57292172838551,0.10766047003175463
FAPI_TEMPO_23_8,13014.2562,51.8546,466.0347,14.5545,0.247004,0.047129,0,0.0,0.0,5.804307,0.005683,0.260716,0.032589,24,0.22641509433962265,599.7735849056604,64.36277192437171,0.10731178155252613
FAPI_TEMPO_12_14,12878.3058,51.583,460.0019,14.46,0.235197,0.04818,5,143.1818,19.4542,5.641914,0.005704,0.210774,0.026347,25,0.2358490566037736,599.7641509433962,64.02571400178253,0.10675148539817457
FAPI_TEMPO_31_25,12835.124,51.4965,453.1057,14.3512,0.214383,0.049865,1,39.2562,0.0,5.310647,0.00569,0.091267,0.011408,26,0.24528301886792453,599.7547169811321,63.91828267088251,0.10657403912155199
FAPI_TEMPO_33_13,12516.3223,50.8529,464.7869,14.535,0.27192,0.045634,1,19.4215,0.0,5.524602,0.005774,0.109159,0.013645,27,0.25471698113207547,599.7452830188679,63.119482941106554,0.10524381721418362
FAPI_TEMPO_39_38,12146.6942,50.0964,498.4689,15.0525,0.385684,0.037188,0,0.0,0.0,5.571546,0.005875,0.300402,0.03755,28,0.2641509433962264,599.7358490566038,62.18048607329562,0.1036797886454624
FAPI_TEMPO_23_6,11990.7025,49.7737,458.1224,14.4304,0.282054,0.045327,1,24.1736,0.0,5.687328,0.005911,0.246461,0.030808,29,0.27358490566037735,599.7264150943396,61.779925121666295,0.10301351344003756
FAPI_TEMPO_47_22,11615.7025,48.9892,431.0859,13.9981,0.214533,0.051119,1,28.0992,0.0,5.540117,0.006001,0.086012,0.010751,30,0.2830188679245283,599.7169811320755,60.806191631443035,0.10139147888835869
FAPI_TEMPO_16_20,11579.5455,48.9129,428.7508,13.9602,0.208426,0.051656,2,43.3884,2.0454,5.512128,0.006003,0.128051,0.016006,31,0.29245283018867924,599.7075471698113,60.71148005249935,0.10123514426158868
FAPI_TEMPO_25_11,11454.1322,48.6473,441.8201,14.1714,0.262637,0.047405,1,20.2479,0.0,5.732715,0.006054,0.150306,0.018788,32,0.3018867924528302,599.6981132075472,60.38181445531504,0.10068701756014652
FAPI_TEMPO_19_67,11449.3802,48.6372,464.4906,14.5304,0.333135,0.041818,0,0.0,0.0,5.590563,0.006039,0.492891,0.061611,33,0.3113207547169811,599.688679245283,60.36928779053921,0.10066771289815717
FAPI_TEMPO_44_26,11403.5124,48.5396,425.5021,13.9072,0.208511,0.051848,17,543.595,13.0125,5.504992,0.006056,0.0927,0.011588,34,0.32075471698113206,599.6792452830189,60.24824258133548,0.10046744664791808
FAPI_TEMPO_43_29,11378.3058,48.486,456.2931,14.4016,0.313248,0.043449,0,0.0,0.0,5.603939,0.006067,0.202784,0.025348,35,0.330188679245283,599.6698113207547,60.18161865688198,0.10035792617996524
FAPI_TEMPO_11_9,11219.0083,48.1454,448.5068,14.2782,0.299148,0.044724,2,44.4215,2.4836,5.728123,0.006117,0.334571,0.041821,36,0.33962264150943394,599.6603773584906,59.75885921826155,0.09965450690856026
FAPI_TEMPO_32_22,11099.3802,47.888,440.4085,14.1487,0.280887,0.046309,0,0.0,0.0,5.764076,0.006152,0.297507,0.037188,37,0.3490566037735849,599.6509433962265,59.43940147892322,0.09912333522278466
FAPI_TEMPO_24_52,11052.2727,47.7863,446.9894,14.254,0.304869,0.044436,3,51.0331,0.7256,5.778033,0.006165,0.144382,0.018048,38,0.3584905660377358,599.6415094339623,59.31313231662291,0.09891432027881483
FAPI_TEMPO_49_23,11045.4545,47.7715,464.0148,14.5229,0.355341,0.04045,0,0.0,0.0,5.527743,0.006148,0.178506,0.022313,39,0.36792452830188677,599.6320754716982,59.29483421633995,0.0988853609435351
FAPI_TEMPO_6_5,10757.8512,47.1455,429.4883,13.9722,0.26712,0.047792,1,19.8347,0.0,5.282625,0.006212,0.095248,0.011906,40,0.37735849056603776,599.622641509434,58.517778418649456,0.09759100869063629
FAPI_TEMPO_12_29,10499.7934,46.5766,435.0799,14.0628,0.302968,0.045166,1,16.5289,0.0,5.475837,0.00631,0.145216,0.018152,41,0.3867924528301887,599.6132075471698,57.81166008779991,0.09641492108602699
FAPI_TEMPO_27_3,10489.876,46.5546,422.893,13.8645,0.262912,0.048441,1,19.0083,0.0,5.591378,0.006318,0.136746,0.017093,42,0.39622641509433965,599.6037735849056,57.78435113109844,0.09637089304094583
FAPI_TEMPO_44_23,10434.2975,46.4311,413.2428,13.7054,0.232175,0.051045,0,0.0,0.0,5.426648,0.006327,0.186027,0.023253,43,0.4056603773584906,599.5943396226415,57.63106844084024,0.09611676534023104
FAPI_TEMPO_50_17,10362.8099,46.2718,410.2949,13.6564,0.226438,0.051611,5,390.0826,134.6455,5.682732,0.00636,0.185761,0.02322,44,0.41509433962264153,599.5849056603773,57.43330775615539,0.09578844833143169
FAPI_TEMPO_11_16,10340.4959,46.2219,427.366,13.9376,0.288539,0.046514,0,0.0,0.0,5.65108,0.006367,0.203589,0.025449,45,0.42452830188679247,599.5754716981132,57.37143952362494,0.09568676877514348
FAPI_TEMPO_10_24,10326.8595,46.1914,436.7042,14.0891,0.319539,0.044012,0,0.0,0.0,5.540131,0.006363,0.178496,0.022312,46,0.4339622641509434,599.566037735849,57.33359810862212,0.0956251596990582
FAPI_TEMPO_42_35,10241.5289,46.0002,415.7149,13.7463,0.255296,0.049363,1,16.7355,0.0,5.756515,0.006403,0.164677,0.020585,47,0.44339622641509435,599.5566037735849,57.09623366306225,0.09523076437437412
FAPI_TEMPO_33_26,10060.9504,45.5929,410.0176,13.6518,0.247955,0.050195,1,19.2149,0.0,5.600104,0.006447,0.133742,0.016718,48,0.4528301886792453,599.5471698113207,56.59063506203799,0.09438896205589167
FAPI_TEMPO_27_4,10016.3223,45.4916,399.1385,13.4695,0.20992,0.053445,0,0.0,0.0,5.577938,0.006463,0.110557,0.01382,49,0.46226415094339623,599.5377358490566,56.464983939545796,0.09418086729700326
FAPI_TEMPO_32_29,9931.8182,45.2993,431.5806,14.0062,0.329938,0.043599,4,92.7686,4.4994,5.81913,0.006512,0.778878,0.09736,50,0.4716981132075472,599.5283018867924,56.226292077995865,0.09378421652663355
FAPI_TEMPO_44_32,9569.6281,44.4657,397.21,13.4369,0.237808,0.051689,4,112.1901,8.2634,5.485502,0.006612,0.319976,0.039997,51,0.4811320754716981,599.5188679245283,55.191550361737484,0.09205973875818932
FAPI_TEMPO_25_13,9532.8512,44.3801,382.4518,13.1849,0.181009,0.056597,1,71.0744,0.0,5.759444,0.006639,0.070231,0.008779,52,0.49056603773584906,599.5094339622641,55.085395346489186,0.09188411762333755
FAPI_TEMPO_30_6,9488.2231,44.2761,396.0803,13.4178,0.239974,0.051616,0,0.0,0.0,5.717618,0.00665,0.280366,0.035046,53,0.5,599.5,54.95630277818381,0.09167022982182454
FAPI_TEMPO_37_21,9391.5289,44.05,397.5487,13.4426,0.253267,0.050621,3,68.8017,6.6277,5.874712,0.006687,0.195625,0.024453,54,0.5094339622641509,599.4905660377359,54.67555665240895,0.09120336457299198
FAPI_TEMPO_32_16,9256.405,43.7319,407.5677,13.611,0.299751,0.046887,0,0.0,0.0,5.55605,0.006717,0.20338,0.025422,55,0.5188679245283019,599.4811320754717,54.28079975480345,0.0905463022111758
FAPI_TEMPO_44_14,9193.1818,43.5823,398.8422,13.4645,0.273771,0.049154,2,49.5868,6.7204,5.500044,0.006751,0.205958,0.025745,56,0.5283018867924528,599.4716981132076,54.095107472163285,0.09023796726755173
FAPI_TEMPO_22_10,8818.8017,42.6857,406.3009,13.5898,0.328689,0.045025,0,0.0,0.0,5.54297,0.006886,0.324723,0.04059,57,0.5377358490566038,599.4622641509434,52.982183471469156,0.08838285016407363
FAPI_TEMPO_39_43,8815.2893,42.6772,443.5847,14.1996,0.43702,0.036146,0,0.0,0.0,5.648155,0.006893,0.213803,0.026725,58,0.5471698113207547,599.4528301886793,52.97163140550032,0.08836663827048304
FAPI_TEMPO_49_18,8700.4132,42.3982,382.414,13.1843,0.252378,0.051679,0,0.0,0.0,5.384794,0.006912,0.159635,0.019954,59,0.5566037735849056,599.4433962264151,52.62535069188566,0.08779035856124202
FAPI_TEMPO_32_10,8686.157,42.3634,399.0928,13.4687,0.314686,0.046377,0,0.0,0.0,5.69068,0.006948,0.233972,0.029246,60,0.5660377358490566,599.433962264151,52.58221796429413,0.08771978445412618
FAPI_TEMPO_18_10,8658.0579,42.2949,400.0743,13.4853,0.32025,0.045945,0,0.0,0.0,5.684098,0.006958,0.180807,0.022601,61,0.5754716981132075,599.4245283018868,52.49709920292425,0.08757916422213083
FAPI_TEMPO_34_4,8556.8182,42.0469,367.3014,12.9211,0.202966,0.056214,2,38.2231,4.529,5.834929,0.007011,0.123054,0.015382,62,0.5849056603773585,599.4150943396227,52.18926927384008,0.08706699208390331
FAPI_TEMPO_9_11,8544.0083,42.0154,376.1417,13.0757,0.241128,0.052893,0,0.0,0.0,5.427551,0.006987,0.147216,0.018402,63,0.5943396226415094,599.4056603773585,52.150189927998944,0.08700316559434484
FAPI_TEMPO_7_1,8530.1653,41.9813,375.0342,13.0564,0.237876,0.053197,1,76.6529,0.0,5.356007,0.006992,0.153872,0.019234,64,0.6037735849056604,599.3962264150944,52.10792594003259,0.08693402401226791
FAPI_TEMPO_16_61,8435.9504,41.7488,470.9221,14.6306,0.52198,0.029796,4,79.5455,5.5244,5.775485,0.00706,0.323419,0.040427,65,0.6132075471698113,599.3867924528302,51.819363288987866,0.0864539625188119
FAPI_TEMPO_24_26,8432.8512,41.7412,396.9705,13.4328,0.327538,0.045632,0,0.0,0.0,5.636263,0.007046,0.538477,0.06731,66,0.6226415094339622,599.377358490566,51.80984371407467,0.08643944082997945
FAPI_TEMPO_41_36,8100.2066,40.9096,411.809,13.6816,0.399775,0.039998,0,0.0,0.0,5.789427,0.007203,0.41007,0.051259,67,0.6320754716981132,599.3679245283018,50.77771007943535,0.08471876455417103
FAPI_TEMPO_9_10,8088.843,40.8809,388.1002,13.2819,0.325148,0.046317,0,0.0,0.0,5.38997,0.007169,0.152393,0.019049,68,0.6415094339622641,599.3584905660377,50.742080117872106,0.08466065120717817
FAPI_TEMPO_32_26,8009.2975,40.6794,383.6161,13.205,0.316072,0.047213,1,22.314,0.0,5.597696,0.00723,0.441029,0.055129,69,0.6509433962264151,599.3490566037735,50.49196545626957,0.08424467328335104
FAPI_TEMPO_33_17,7994.2149,40.6411,367.0319,12.9164,0.254276,0.052623,5,104.3388,4.9414,5.712189,0.007245,0.181269,0.022659,70,0.660377358490566,599.3396226415094,50.444401423227966,0.0841666386095099
FAPI_TEMPO_30_18,7893.3884,40.384,371.8012,13.0,0.282451,0.050312,0,0.0,0.0,5.525141,0.007272,0.256649,0.032081,71,0.6698113207547169,599.3301886792453,50.125278684596395,0.08363549781308091
FAPI_TEMPO_50_8,7830.9917,40.224,362.2769,12.8324,0.2502,0.053258,1,19.8347,0.0,5.661641,0.007316,0.179409,0.022426,72,0.6792452830188679,599.3207547169811,49.92676713680958,0.0833055867727902
FAPI_TEMPO_28_41,7522.1074,39.4228,347.0319,12.5595,0.215107,0.056961,4,447.9339,180.3568,5.590068,0.00746,0.102527,0.012816,73,0.6886792452830188,599.311320754717,48.93220974323814,0.08164739768575947
FAPI_TEMPO_40_28,7456.8182,39.2513,355.324,12.7087,0.257811,0.053235,1,18.595,0.0,5.453842,0.007495,0.266143,0.033268,74,0.6981132075471698,599.3018867924528,48.71938990315066,0.08129357003012894
FAPI_TEMPO_41_34,7386.5702,39.066,356.6286,12.732,0.270172,0.052254,0,0.0,0.0,5.390343,0.007524,0.162766,0.020346,75,0.7075471698113207,599.2924528301887,48.48936295364768,0.08091101886008112
FAPI_TEMPO_26_3,7376.4463,39.0392,357.7772,12.7525,0.275844,0.051765,2,37.6033,3.5063,5.527265,0.007526,0.179058,0.022382,76,0.7169811320754716,599.2830188679245,48.45612223645062,0.08085682509073366
FAPI_TEMPO_43_34,7179.7521,38.5152,351.3678,12.6377,0.269205,0.052715,0,0.0,0.0,5.502468,0.007632,0.158887,0.019861,77,0.7264150943396226,599.2735849056604,47.805711727562766,0.0797727664487139
FAPI_TEMPO_38_33,7148.5537,38.4314,341.6687,12.4621,0.230484,0.056287,0,0.0,0.0,5.708003,0.007658,0.29694,0.037117,78,0.7358490566037735,599.2641509433962,47.701732826237205,0.07960051131231925
FAPI_TEMPO_22_3,7141.1157,38.4114,352.4897,12.6579,0.277757,0.052017,0,0.0,0.0,5.395791,0.007636,0.27642,0.034553,79,0.7452830188679245,599.2547169811321,47.676909774987315,0.07956034124381944
FAPI_TEMPO_2_0,7076.0331,38.236,338.4657,12.4035,0.223806,0.057044,0,0.0,0.0,5.246417,0.007657,0.193998,0.02425,80,0.7547169811320755,599.2452830188679,47.45915391885674,0.07919821025501912
FAPI_TEMPO_2_2,7034.5041,38.1236,336.9973,12.3766,0.221622,0.057329,1,17.9752,0.0,5.282823,0.007682,0.140056,0.017507,81,0.7641509433962265,599.2358490566038,47.31968088893255,0.07896670561921394
FAPI_TEMPO_14_15,7015.4959,38.0721,343.917,12.503,0.254649,0.054345,0,0.0,0.0,5.029671,0.007665,0.190515,0.023814,82,0.7735849056603774,599.2264150943396,47.255705490997066,0.07886118552293349
FAPI_TEMPO_19_52,6979.5455,37.9744,359.2645,12.779,0.32047,0.048483,0,0.0,0.0,5.632894,0.00774,0.394387,0.049298,83,0.7830188679245284,599.2169811320755,47.13447075887867,0.0786601051756402
FAPI_TEMPO_20_18,6923.1405,37.8206,340.1357,12.4341,0.248016,0.055133,0,0.0,0.0,5.790149,0.007797,0.17236,0.021545,84,0.7924528301886793,599.2075471698113,46.94362645332582,0.0783428491097131
FAPI_TEMPO_32_28,6904.7521,37.7704,341.946,12.4672,0.257934,0.054263,2,40.2893,5.99,5.744026,0.007803,0.41863,0.052329,85,0.8018867924528302,599.1981132075472,46.881242038562604,0.07823996939443653
FAPI_TEMPO_11_34,6854.9587,37.6339,338.713,12.4081,0.249154,0.055166,0,0.0,0.0,5.379219,0.007799,0.18231,0.022789,86,0.8113207547169812,599.188679245283,46.711894883333365,0.07795857382047008
FAPI_TEMPO_8_12,6807.0248,37.5021,331.5506,12.2762,0.221842,0.057784,0,0.0,0.0,5.454416,0.007846,0.143,0.017875,87,0.8207547169811321,599.1792452830189,46.548289864808574,0.07768675272258764
FAPI_TEMPO_41_92,6741.1157,37.3201,414.1219,13.72,0.506047,0.032844,0,0.0,0.0,5.816259,0.007899,0.470884,0.058861,88,0.8301886792452831,599.1698113207547,46.32238952406023,0.07731095367096587
FAPI_TEMPO_23_64,6693.8017,37.1889,344.1675,12.5076,0.289862,0.051766,2,36.3636,0.5844,5.649478,0.007908,0.187733,0.023467,89,0.839622641509434,599.1603773584906,46.15954134590014,0.07704037698454463
FAPI_TEMPO_11_19,6689.6694,37.1775,339.2345,12.4176,0.269509,0.053633,1,16.1157,0.0,5.624829,0.007916,0.20992,0.02624,90,0.8490566037735849,599.1509433962265,46.14529125838504,0.07701780622561509
FAPI_TEMPO_40_22,6669.2149,37.1206,323.3498,12.1234,0.198434,0.060272,0,0.0,0.0,5.138354,0.0079,0.088275,0.011034,91,0.8584905660377359,599.1415094339623,46.0746897521214,0.07690118115109462
FAPI_TEMPO_10_12,6627.2727,37.0037,338.5492,12.4051,0.27339,0.053403,2,36.7769,4.3829,5.694907,0.007958,0.254371,0.031796,92,0.8679245283018868,599.1320754716982,45.92958108720287,0.07666019391641217
FAPI_TEMPO_34_13,6577.2727,36.8638,326.0882,12.1746,0.222706,0.058205,0,0.0,0.0,5.780934,0.007992,0.128949,0.016119,93,0.8773584905660378,599.122641509434,45.755993318217385,0.0763716644107113
FAPI_TEMPO_27_20,6574.7934,36.8569,333.0111,12.3032,0.254969,0.055209,0,0.0,0.0,5.358558,0.007963,0.117113,0.014639,94,0.8867924528301887,599.1132075471698,45.74736865477552,0.07635847128470073
FAPI_TEMPO_32_14,6568.3884,36.8389,342.3872,12.4752,0.295901,0.051461,0,0.0,0.0,5.630244,0.007982,0.268325,0.033541,95,0.8962264150943396,599.1037735849056,45.725080251596395,0.07632247077661945
FAPI_TEMPO_5_5,6513.2231,36.6839,330.9456,12.265,0.252704,0.05555,0,0.0,0.0,5.231653,0.00798,0.214803,0.02685,96,0.9056603773584906,599.0943396226415,45.53266194338561,0.07600249064624079
FAPI_TEMPO_42_32,6500.8264,36.649,340.2838,12.4368,0.294502,0.051723,1,11.157,0.0,5.638281,0.008026,0.172222,0.021528,97,0.9150943396226415,599.0849056603773,45.489309859400834,0.07593132363977274
FAPI_TEMPO_12_58,6490.2893,36.6192,337.1989,12.3803,0.282699,0.052827,1,20.0413,0.0,5.659712,0.00804,0.129283,0.01616,98,0.9245283018867925,599.0754716981132,45.4524284101837,0.07587095542627748
FAPI_TEMPO_19_17,6403.3058,36.373,343.5169,12.4958,0.318104,0.04976,0,0.0,0.0,5.851903,0.008108,0.324096,0.040512,99,0.9339622641509434,599.066037735849,45.14682204095884,0.07536201219416445
FAPI_TEMPO_6_30,6394.8347,36.349,331.1472,12.2687,0.267181,0.05446,5,101.0331,2.8457,5.403377,0.008089,0.120082,0.01501,100,0.9433962264150944,599.0566037735849,45.11694920449692,0.07531333253034131
FAPI_TEMPO_38_37,6384.9174,36.3208,373.2695,13.0257,0.424136,0.040324,0,0.0,0.0,5.757485,0.008105,0.926974,0.115872,101,0.9528301886792453,599.0471698113207,45.08195127639114,0.07525609592745494
FAPI_TEMPO_42_42,6315.0826,36.1216,336.8113,12.3732,0.300455,0.051553,0,0.0,0.0,5.26168,0.008121,0.301348,0.037668,102,0.9622641509433962,599.0377358490566,44.834732336072186,0.07484458766612573
FAPI_TEMPO_32_19,6304.7521,36.092,323.6083,12.1283,0.243448,0.056874,1,18.8017,0.0,5.497738,0.008136,0.297221,0.037153,103,0.9716981132075472,599.0283018867924,44.79804597711841,0.07478452326211557
FAPI_TEMPO_22_14,6285.3306,36.0364,329.0517,12.2298,0.270526,0.054386,0,0.0,0.0,5.397406,0.008141,0.128054,0.016007,104,0.9811320754716981,599.0188679245283,44.728993593792126,0.07467042523847117
FAPI_TEMPO_27_34,6267.562,35.9854,340.6904,12.4442,0.321439,0.049724,0,0.0,0.0,5.352782,0.008164,0.213513,0.026689,105,0.9905660377358491,599.0094339622641,44.665724519701364,0.07456597840914
FAPI_TEMPO_41_142,6260.5372,35.9653,352.3383,12.6552,0.366274,0.045669,0,0.0,0.0,5.528421,0.008164,0.476255,0.059532,106,1.0,599.0,44.640686414765035,0.07452535294618537
FAPI_TEMPO_39_34,6161.9835,35.681,316.7199,11.9985,0.228067,0.058658,0,0.0,0.0,5.634823,0.008247,0.161075,0.020134,107,1.009433962264151,598.9905660377359,44.28792461327801,0.07393759956227408
FAPI_TEMPO_11_36,6088.2231,35.4668,337.0886,12.3783,0.326694,0.049604,3,76.2397,8.8915,5.704022,0.008302,0.218654,0.027332,108,1.0188679245283019,598.9811320754717,44.02205813024336,0.07349489954334083
FAPI_TEMPO_43_31,6086.157,35.4608,319.5686,12.0523,0.251098,0.056657,0,0.0,0.0,5.521314,0.008289,0.117365,0.014671,109,1.028301886792453,598.9716981132076,44.01458783138473,0.07348358523454948
FAPI_TEMPO_40_4,6032.438,35.304,320.0443,12.0613,0.259914,0.05595,1,11.3636,0.0,5.311752,0.008301,0.123715,0.015464,110,1.0377358490566038,598.9622641509434,43.819911606377914,0.07315972011775175
FAPI_TEMPO_48_26,5955.9917,35.0796,308.9603,11.8506,0.215923,0.060326,0,0.0,0.0,5.340661,0.008375,0.089119,0.01114,111,1.0471698113207548,598.9528301886793,43.541371592298304,0.07269582744701633
FAPI_TEMPO_40_21,5952.686,35.0698,336.8759,12.3744,0.340852,0.04858,1,16.3223,0.0,5.424049,0.00838,0.184736,0.023092,112,1.0566037735849056,598.9433962264151,43.529286729141845,0.0726767955092149
FAPI_TEMPO_36_10,5907.2314,34.9357,301.9271,11.7149,0.18569,0.063375,1,16.3223,0.0,5.383056,0.008387,0.078481,0.00981,113,1.0660377358490567,598.933962264151,43.362773834192325,0.0723999248101877
FAPI_TEMPO_8_28,5860.9504,34.7986,306.9405,11.8118,0.218247,0.060346,1,16.9421,0.0,5.369867,0.008449,0.114793,0.014349,114,1.0754716981132075,598.9245283018868,43.19257406954166,0.07211688957205394
FAPI_TEMPO_33_15,5804.5455,34.6307,317.4195,12.0117,0.276046,0.054961,1,20.0413,0.0,5.805181,0.00851,0.214799,0.02685,115,1.0849056603773586,598.9150943396227,42.984232195697466,0.07177016008102594
FAPI_TEMPO_3_23,5787.3967,34.5795,319.1542,12.0445,0.28601,0.054059,0,0.0,0.0,5.284612,0.008468,0.167115,0.020889,116,1.0943396226415094,598.9056603773585,42.92068947346309,0.07166519255540117
FAPI_TEMPO_46_48,5776.6529,34.5474,313.7799,11.9427,0.262714,0.056296,1,17.1488,0.0,5.619372,0.008513,0.163422,0.020428,117,1.1037735849056605,598.8962264150944,42.88083169811733,0.0715997693870869
FAPI_TEMPO_29_32,5735.124,34.423,326.1339,12.1755,0.32242,0.050755,1,17.7686,0.0,5.72341,0.008555,0.232558,0.02907,118,1.1132075471698113,598.8867924528302,42.72641650887571,0.0713430602366155
FAPI_TEMPO_44_38,5724.1736,34.3901,315.2294,11.9702,0.276115,0.055148,5,100.8264,5.3011,5.173866,0.008507,0.185586,0.023198,119,1.1226415094339623,598.877358490566,42.68560702522876,0.07127604077872511
FAPI_TEMPO_1_25,5683.4711,34.2676,317.492,12.0131,0.29147,0.053788,4,94.0083,7.0921,5.24226,0.008563,0.139751,0.017469,120,1.1320754716981132,598.8679245283018,42.53357543129737,0.07102329860928673
FAPI_TEMPO_19_41,5594.2149,33.9975,337.8228,12.3918,0.384014,0.045345,0,0.0,0.0,5.751922,0.008662,0.508064,0.063508,121,1.1415094339622642,598.8584905660377,42.19826901789534,0.070464508197938
FAPI_TEMPO_43_28,5533.8843,33.8137,300.569,11.6886,0.230247,0.060053,0,0.0,0.0,5.544902,0.008696,0.131666,0.016458,122,1.150943396226415,598.8490566037735,41.97010938378963,0.070084621359868
FAPI_TEMPO_20_50,5529.3388,33.7998,315.4421,11.9743,0.301697,0.053187,0,0.0,0.0,5.824082,0.008722,0.441711,0.055214,123,1.1603773584905661,598.8396226415094,41.95286884230467,0.07005693554018455
FAPI_TEMPO_17_1,5504.3388,33.7233,290.9456,11.4999,0.182869,0.06479,0,0.0,0.0,5.673787,0.008723,0.094617,0.011827,124,1.169811320754717,598.8301886792453,41.85791988315979,0.06989948181383417
FAPI_TEMPO_41_31,5444.4215,33.5392,309.025,11.8518,0.283569,0.055131,0,0.0,0.0,5.335874,0.008741,0.152206,0.019026,125,1.179245283018868,598.8207547169811,41.6294749907032,0.06951909175288758
FAPI_TEMPO_41_78,5436.7769,33.5157,328.8122,12.2254,0.36809,0.047151,0,0.0,0.0,5.680149,0.008788,0.354042,0.044255,126,1.1886792452830188,598.811320754717,41.60023841573101,0.06947136263773336
FAPI_TEMPO_48_28,5433.8843,33.5068,291.9082,11.5189,0.19864,0.063437,0,0.0,0.0,5.302819,0.008763,0.306473,0.038309,127,1.1981132075471699,598.8018867924528,41.58917038207046,0.06945397350841254
FAPI_TEMPO_24_16,5425.2066,33.48,295.7005,11.5935,0.22031,0.061328,0,0.0,0.0,5.742253,0.008796,0.185858,0.023232,128,1.2075471698113207,598.7924528301887,41.55594897688597,0.06939958708643043
FAPI_TEMPO_25_36,5411.5702,33.4379,309.7781,11.8663,0.29135,0.054467,1,21.6942,0.0,5.665696,0.008799,0.16397,0.020496,129,1.2169811320754718,598.7830188679245,41.50369013036784,0.06931340539488887
FAPI_TEMPO_49_39,5411.3636,33.4373,306.0092,11.7939,0.273815,0.056155,0,0.0,0.0,5.411574,0.008768,0.187991,0.023499,130,1.2264150943396226,598.7735849056604,41.50289787008984,0.06931317432219194
FAPI_TEMPO_18_8,5395.6612,33.3887,296.2252,11.6038,0.227301,0.060725,0,0.0,0.0,5.709968,0.008817,0.11137,0.013921,131,1.2358490566037736,598.7641509433962,41.44263870047726,0.06921362716051284
FAPI_TEMPO_5_8,5389.6694,33.3702,309.3291,11.8577,0.292167,0.054444,1,21.0744,0.0,5.177684,0.00877,0.15406,0.019258,132,1.2452830188679245,598.7547169811321,41.41962159752621,0.0691762760656989
FAPI_TEMPO_25_43,5367.562,33.3017,303.3041,11.7416,0.266787,0.056951,0,0.0,0.0,5.554263,0.008831,0.160693,0.020087,133,1.2547169811320755,598.7452830188679,41.33458659892996,0.069035344028969
FAPI_TEMPO_10_36,5360.5372,33.2799,286.8648,11.419,0.181415,0.065367,3,63.6364,2.3223,5.564705,0.008832,0.121879,0.015235,134,1.2641509433962264,598.7358490566038,41.30752941070158,0.06899124125570175
FAPI_TEMPO_11_38,5348.1405,33.2414,302.7984,11.7318,0.266997,0.056982,0,0.0,0.0,5.554311,0.008851,0.141854,0.017732,135,1.2735849056603774,598.7264150943396,41.25973816991477,0.0689125068307093
FAPI_TEMPO_12_34,5326.8595,33.1752,300.3106,11.6835,0.257768,0.057938,0,0.0,0.0,5.699134,0.008869,0.22776,0.02847,136,1.2830188679245282,598.7169811320755,41.1775672079112,0.06877634759924661
FAPI_TEMPO_32_57,5295.8678,33.0785,309.9719,11.87,0.307368,0.053223,0,0.0,0.0,5.76938,0.008911,0.606107,0.075763,137,1.2924528301886793,598.7075471698113,41.05760680632034,0.06857706571498284
FAPI_TEMPO_32_12,5226.6529,32.8616,286.9027,11.4197,0.202071,0.063719,0,0.0,0.0,5.703782,0.008961,0.208315,0.026039,138,1.3018867924528301,598.6981132075472,40.78842102510441,0.06812852775930585
FAPI_TEMPO_50_28,5226.2397,32.8603,297.3249,11.6253,0.257089,0.058283,2,45.0413,3.5063,5.743677,0.008959,0.153989,0.019249,139,1.3113207547169812,598.688679245283,40.7868087017875,0.06812690821747965
FAPI_TEMPO_41_103,5211.3636,32.8135,357.3517,12.7449,0.487174,0.036722,0,0.0,0.0,5.847481,0.008984,0.503444,0.06293,140,1.320754716981132,598.6792452830189,40.72871903679699,0.06803095206272425
FAPI_TEMPO_33_21,5202.8926,32.7869,294.4873,11.5697,0.246087,0.059429,0,0.0,0.0,5.724916,0.008981,0.244014,0.030502,141,1.330188679245283,598.6698113207547,40.69560358727324,0.06797670906019578
FAPI_TEMPO_16_54,5150.2066,32.6204,288.3443,11.4484,0.221584,0.062009,3,69.0083,2.8654,5.694066,0.009027,0.21022,0.026277,142,1.3396226415094339,598.6603773584906,40.48903156002879,0.0676327231454356
FAPI_TEMPO_7_35,5130.5785,32.5582,301.174,11.7003,0.28921,0.055411,0,0.0,0.0,5.344751,0.009014,0.151461,0.018933,143,1.349056603773585,598.6509433962265,40.41180345384259,0.06750478538391846
FAPI_TEMPO_23_55,5124.7934,32.5398,319.9719,12.0599,0.370983,0.047584,0,0.0,0.0,5.727684,0.009049,0.234819,0.029352,144,1.3584905660377358,598.6415094339623,40.389013405497316,0.0674677795792788
FAPI_TEMPO_19_23,5095.0413,32.4453,294.3614,11.5672,0.261083,0.058263,0,0.0,0.0,5.807816,0.009084,0.217077,0.027135,145,1.3679245283018868,598.6320754716982,40.27160310075467,0.06727271182223614
FAPI_TEMPO_20_36,5092.7686,32.438,296.3355,11.6059,0.27122,0.057274,0,0.0,0.0,5.636964,0.009071,0.198784,0.024848,146,1.3773584905660377,598.622641509434,40.26262030005478,0.06725876622129112
FAPI_TEMPO_44_22,5091.5289,32.4341,296.5639,11.6104,0.272519,0.05715,4,130.5785,23.2528,5.600533,0.009077,0.376579,0.047072,147,1.3867924528301887,598.6132075471698,40.257719566071806,0.06725163938668954
FAPI_TEMPO_12_38,5089.4628,32.4275,313.9202,11.9453,0.351002,0.049564,0,0.0,0.0,5.570632,0.009062,0.463032,0.057879,148,1.3962264150943395,598.6037735849056,40.249550613698,0.06723905259175421
FAPI_TEMPO_32_6,5086.157,32.417,284.5709,11.3732,0.210742,0.063288,1,17.3554,0.0,5.58829,0.009063,0.27786,0.034733,149,1.4056603773584906,598.5943396226415,40.23647668202187,0.0672182712375584
FAPI_TEMPO_44_73,5063.4298,32.3444,338.1883,12.3985,0.443664,0.040947,8,204.7521,10.0853,5.408415,0.009068,0.449638,0.056205,150,1.4150943396226414,598.5849056603773,40.14647884108411,0.06706897962419095
FAPI_TEMPO_38_13,5039.876,32.2691,285.94,11.4006,0.225396,0.061966,0,0.0,0.0,5.676859,0.009115,0.346101,0.043263,151,1.4245283018867925,598.5754716981132,40.0529943442487,0.06691385838217091
FAPI_TEMPO_1_89,5039.6694,32.2685,342.0485,12.469,0.458702,0.039617,1,18.3884,0.0,5.503961,0.009115,0.221313,0.027664,152,1.4339622641509433,598.566037735849,40.052173388193715,0.06691354146936915
FAPI_TEMPO_32_46,5030.9917,32.2407,306.9862,11.8127,0.329149,0.051807,1,19.2149,0.0,5.574365,0.009112,0.647581,0.080948,153,1.4433962264150944,598.5566037735849,40.0176760372038,0.06685696187280096
FAPI_TEMPO_46_29,5018.3884,32.2003,283.6239,11.3543,0.21605,0.062969,0,0.0,0.0,5.704873,0.009149,0.138194,0.017274,154,1.4528301886792452,598.5471698113207,39.96751981834819,0.06677421903264048
FAPI_TEMPO_37_6,5014.4628,32.1877,281.7333,11.3164,0.206114,0.063979,0,0.0,0.0,5.405943,0.009101,0.142842,0.017855,155,1.4622641509433962,598.5377358490566,39.95188460061493,0.06674914914753223
FAPI_TEMPO_19_32,5002.2727,32.1485,278.3743,11.2487,0.188817,0.065765,2,44.2149,1.461,5.758613,0.009162,0.258295,0.032287,156,1.471698113207547,598.5283018867924,39.903293771282634,0.06666901739732614
FAPI_TEMPO_16_36,4954.7521,31.9955,301.9082,11.7146,0.316904,0.053194,0,0.0,0.0,5.421882,0.009167,0.257342,0.032168,157,1.4811320754716981,598.5188679245283,39.71330478592656,0.066352636339836
FAPI_TEMPO_33_5,4949.5868,31.9788,287.922,11.44,0.24971,0.059819,0,0.0,0.0,5.465927,0.009175,0.189771,0.023721,158,1.490566037735849,598.5094339622641,39.69259894444798,0.06631908653749072
FAPI_TEMPO_11_14,4948.3471,31.9748,273.605,11.1519,0.169343,0.067926,0,0.0,0.0,5.729276,0.009209,0.20491,0.025614,159,1.5,598.5,39.68762782277231,0.06631182593612751
FAPI_TEMPO_34_0,4941.7355,31.9534,280.8242,11.2981,0.212555,0.063565,0,0.0,0.0,5.727318,0.009216,0.107014,0.013377,160,1.509433962264151,598.4905660377359,39.661105185753435,0.06626855532298019
FAPI_TEMPO_50_18,4922.7273,31.8919,296.252,11.6043,0.295156,0.055407,0,0.0,0.0,5.817004,0.009246,0.336762,0.042095,161,1.5188679245283019,598.4811320754717,39.584754218977274,0.06614202536628243
FAPI_TEMPO_8_14,4919.2149,31.8805,294.2054,11.5642,0.285825,0.056334,0,0.0,0.0,5.387211,0.009205,0.168457,0.021057,162,1.528301886792453,598.4716981132076,39.57062970098666,0.06611946701195791
FAPI_TEMPO_49_32,4901.6529,31.8235,282.5967,11.3337,0.228709,0.062069,0,0.0,0.0,5.596834,0.009239,0.301686,0.037711,163,1.5377358490566038,598.4622641509434,39.499931350718164,0.0660023759505671
FAPI_TEMPO_37_41,4892.9752,31.7954,296.3055,11.6054,0.299669,0.055048,0,0.0,0.0,5.758695,0.00926,0.154022,0.019253,164,1.5471698113207548,598.4528301886793,39.46495127340347,0.06594496555553263
FAPI_TEMPO_21_48,4886.157,31.7732,354.1029,12.6868,0.510313,0.035233,3,109.5041,10.8039,5.75342,0.009274,0.535263,0.066908,165,1.5566037735849056,598.4433962264151,39.43744513208395,0.06590004231104121
FAPI_TEMPO_8_27,4885.5372,31.7712,294.6276,11.5725,0.292746,0.055749,0,0.0,0.0,5.19592,0.009211,0.34211,0.042764,166,1.5660377358490567,598.433962264151,39.43494376918363,0.06589690133892652
FAPI_TEMPO_36_21,4880.5785,31.7551,277.306,11.2271,0.202441,0.064789,1,21.4876,0.0,5.470966,0.009259,0.137589,0.017199,167,1.5754716981132075,598.4245283018868,39.41492593987785,0.06586448929779534
FAPI_TEMPO_7_13,4858.2645,31.6824,286.7578,11.4168,0.257561,0.059316,0,0.0,0.0,5.249818,0.009244,0.220403,0.02755,168,1.5849056603773586,598.4150943396227,39.324720215733905,0.06571478658828027
FAPI_TEMPO_32_34,4857.6446,31.6804,304.6166,11.767,0.342147,0.051005,0,0.0,0.0,5.439663,0.00926,0.295701,0.036963,169,1.5943396226415094,598.4056603773585,39.322211277435876,0.06571162988772372
FAPI_TEMPO_1_59,4853.0992,31.6655,308.2718,11.8374,0.358257,0.049462,0,0.0,0.0,5.212136,0.009244,0.272225,0.034028,170,1.6037735849056605,598.3962264150944,39.303809662558734,0.06568191430287286
FAPI_TEMPO_50_48,4846.4876,31.644,322.6267,12.1099,0.414892,0.04409,0,0.0,0.0,5.654152,0.009298,0.547064,0.068383,171,1.6132075471698113,598.3867924528302,39.277027845130455,0.06563819312276449
FAPI_TEMPO_49_16,4844.2149,31.6365,296.9862,11.6187,0.309823,0.05419,0,0.0,0.0,5.482719,0.00927,0.314358,0.039295,172,1.6226415094339623,598.377358490566,39.26781752871966,0.06562383581453433
FAPI_TEMPO_0_39,4841.1157,31.6264,304.1486,11.7579,0.342367,0.051027,0,0.0,0.0,5.242408,0.009267,0.26357,0.032946,173,1.6320754716981132,598.3679245283018,39.25525426576119,0.065603874567151
FAPI_TEMPO_19_29,4825.8264,31.5764,278.8879,11.2591,0.22031,0.063161,0,0.0,0.0,5.590623,0.009307,0.123284,0.01541,174,1.6415094339622642,598.3584905660377,39.19321691475111,0.0655012296686472
FAPI_TEMPO_30_15,4812.1901,31.5318,283.6885,11.3556,0.248604,0.060355,0,0.0,0.0,5.699012,0.009344,0.132478,0.01656,175,1.650943396226415,598.3490566037735,39.13780375833274,0.0654096523197993
FAPI_TEMPO_27_50,4811.5702,31.5298,282.072,11.3232,0.240065,0.061215,0,0.0,0.0,5.662889,0.009346,0.157584,0.019698,176,1.6603773584905661,598.3396226415094,39.13528283694036,0.06540647043257565
FAPI_TEMPO_24_67,4778.5124,31.4213,285.9668,11.4011,0.265704,0.058749,0,0.0,0.0,5.680787,0.009368,0.193426,0.024178,177,1.669811320754717,598.3301886792453,39.000612023041796,0.06518242395412437
FAPI_TEMPO_33_19,4778.5124,31.4213,305.7084,11.7881,0.357478,0.049731,2,37.3967,8.9119,5.698143,0.009369,0.286895,0.035862,178,1.679245283018868,598.3207547169811,39.000612023041796,0.06518345171143185
FAPI_TEMPO_37_25,4729.7521,31.2605,280.4666,11.2909,0.24441,0.061041,0,0.0,0.0,5.663867,0.009415,0.205157,0.025645,179,1.6886792452830188,598.311320754717,38.80111921876153,0.06485105307687866
FAPI_TEMPO_19_19,4692.9752,31.1388,272.0909,11.121,0.203419,0.065331,0,0.0,0.0,5.530584,0.009431,0.133353,0.016669,180,1.6981132075471699,598.3018867924528,38.64997285607523,0.0645994500590346
FAPI_TEMPO_31_12,4683.4711,31.1072,263.3955,10.9419,0.151678,0.070706,0,0.0,0.0,5.629116,0.009461,0.187099,0.023387,181,1.7075471698113207,598.2924528301887,38.61081652576222,0.06453502186617252
FAPI_TEMPO_0_82,4678.719,31.0914,318.7587,12.037,0.421354,0.043871,0,0.0,0.0,5.20904,0.009408,0.331924,0.041491,182,1.7169811320754718,598.2830188679245,38.591223255760355,0.06450329031364278
FAPI_TEMPO_36_20,4661.7769,31.0351,286.1149,11.404,0.284384,0.057245,1,26.4463,0.0,5.727146,0.009491,0.276475,0.034559,183,1.7264150943396226,598.2735849056604,38.52128858765273,0.06438741331647962
FAPI_TEMPO_2_8,4641.1157,30.9662,270.2349,11.0831,0.201363,0.065725,1,21.6942,0.0,5.300146,0.009474,0.112929,0.014116,184,1.7358490566037736,598.2641509433962,38.435829771618096,0.06424558401336443
FAPI_TEMPO_50_39,4619.4215,30.8938,282.6346,11.3345,0.273314,0.058487,0,0.0,0.0,5.798601,0.00954,0.208888,0.026111,185,1.7452830188679245,598.2547169811321,38.34589328598248,0.064096265683421
FAPI_TEMPO_28_35,4605.3719,30.8468,276.1574,11.2038,0.241141,0.061784,0,0.0,0.0,5.437716,0.009508,0.207958,0.025995,186,1.7547169811320755,598.2452830188679,38.28753590038183,0.0639997288523114
FAPI_TEMPO_38_23,4598.1405,30.8225,288.3364,11.4482,0.304987,0.055386,0,0.0,0.0,5.744895,0.009555,0.189461,0.023683,187,1.7641509433962264,598.2358490566038,38.25746435941721,0.06395047107214963
FAPI_TEMPO_39_59,4566.5289,30.7164,278.4467,11.2502,0.259864,0.060015,0,0.0,0.0,5.61027,0.009571,0.1669,0.020862,188,1.7735849056603774,598.2264150943396,38.125730083684836,0.06373127150808353
FAPI_TEMPO_48_39,4558.6777,30.69,273.6696,11.1533,0.235116,0.062557,0,0.0,0.0,5.335264,0.009569,0.158661,0.019833,189,1.7830188679245282,598.2169811320755,38.09294133872554,0.06367746576942339
FAPI_TEMPO_37_26,4543.1818,30.6378,290.5201,11.4915,0.323578,0.053706,0,0.0,0.0,5.603931,0.009595,0.185193,0.023149,190,1.7924528301886793,598.2075471698113,38.028143284550055,0.06357014963195562
FAPI_TEMPO_43_91,4539.0496,30.6238,287.8764,11.4391,0.311724,0.054896,0,0.0,0.0,5.303603,0.00959,0.322914,0.040364,191,1.8018867924528301,598.1981132075472,38.01084531497005,0.06354223538278202
FAPI_TEMPO_8_26,4537.6033,30.619,254.377,10.7529,0.118788,0.074738,2,37.3967,1.3149,5.354997,0.009597,0.140309,0.017539,192,1.8113207547169812,598.188679245283,38.00478903993802,0.06353311314397915
FAPI_TEMPO_17_14,4528.0992,30.5869,267.4352,11.0255,0.204411,0.065819,1,19.6281,0.0,5.641636,0.009619,0.217403,0.027175,193,1.820754716981132,598.1792452830189,37.964967285392376,0.06346754352439939
FAPI_TEMPO_20_56,4508.4711,30.5205,297.1232,11.6214,0.35825,0.050389,0,0.0,0.0,5.718311,0.009653,0.201795,0.025224,194,1.830188679245283,598.1698113207547,37.88259392787022,0.06333083551011329
FAPI_TEMPO_45_25,4495.8678,30.4778,265.617,10.9879,0.199223,0.066475,0,0.0,0.0,5.570588,0.009648,0.123507,0.015438,195,1.8396226415094339,598.1603773584906,37.82960702565346,0.06324325123758799
FAPI_TEMPO_40_8,4490.4959,30.4596,261.467,10.9018,0.174589,0.069058,0,0.0,0.0,5.374605,0.009634,0.083658,0.010457,196,1.849056603773585,598.1509433962265,37.80699986560397,0.0632064536268062
FAPI_TEMPO_33_55,4485.124,30.4414,305.8833,11.7914,0.397617,0.046622,0,0.0,0.0,5.704137,0.009668,0.197627,0.024703,197,1.8584905660377358,598.1415094339623,37.78437917923474,0.06316963224135896
FAPI_TEMPO_12_32,4483.0579,30.4344,268.2797,11.0429,0.217276,0.064655,0,0.0,0.0,5.404995,0.009632,0.198771,0.024846,198,1.8679245283018868,598.1320754716982,37.77567537323911,0.06315607693074896
FAPI_TEMPO_42_18,4461.3636,30.3607,262.4753,10.9228,0.186232,0.067955,1,33.8843,0.0,5.731784,0.009699,0.540178,0.067522,199,1.8773584905660377,598.122641509434,37.68416298314859,0.06300407369306084
FAPI_TEMPO_33_18,4445.6612,30.3072,269.5732,11.0695,0.231236,0.063353,0,0.0,0.0,5.634672,0.009699,0.330349,0.041294,200,1.8867924528301887,598.1132075471698,37.61778715692477,0.06289409209201932
FAPI_TEMPO_7_46,4434.0909,30.2677,278.4846,11.251,0.281524,0.058261,0,0.0,0.0,5.357185,0.009693,0.259662,0.032458,201,1.8962264150943395,598.1037735849056,37.56880314446525,0.06281318527600303
FAPI_TEMPO_49_19,4426.2397,30.2409,269.6599,11.0713,0.235087,0.063026,0,0.0,0.0,5.541712,0.009712,0.236679,0.029585,202,1.9056603773584906,598.0943396226415,37.53552790529495,0.06275854061581224
