Repository: sandysanche-glitch/fira-fapi-kinetics

## Overview

The study combines bright-field optical microscopy, segmentation-informed computer vision, grain-resolved descriptor extraction, and video-anchored kinetics reconstruction to compare:

- pristine FAPI
- FAPI--TEMPO

The workflow links:
- time-resolved crystallization dynamics,
- grain-scale morphology,
- radial microstructural fingerprints,
- and effective growth-rate heterogeneity.

The repository is organized to preserve both:
- a **core reproducible pipeline**, and
- a **figure-centric structure**, since several manuscript figures were assembled from multiple panel-level scripts and then combined externally.

File: data/processed/kinetics/morpho_kinetics_from_cm_fapi_with_veff.csv (part 2 of 17)
file_name,area_(µm²),area_error_(µm²),perimeter_(µm),perimeter_error_(µm),circularity_distortion,circularity_distortion_error,defects_count,defects_area_(µm²),defects_area_error_(µm²),entropy_hm_(bits),entropy_hm_error_(bits),nucleus_circularity,nucleus_circularity_error,rank_for_t0,t0_ms,dt_ms,R_um_final,v_eff_um_per_ms
FAPI_9_12,7884.2975,40.3607,372.7827,13.0172,0.287046,0.049925,2,50.0,3.7985,5.754571,0.00729,0.458312,0.057289,208,3.5636778983438036,596.4363221016562,50.09640545851713,0.08399288172456193
FAPI_24_5,7878.3058,40.3454,365.8141,12.8949,0.260187,0.052294,0,0.0,0.0,5.568238,0.007278,0.244449,0.030556,209,3.580810965162764,596.4191890348372,50.07736636963947,0.0839633722226104
FAPI_31_38,7866.3223,40.3147,376.4569,13.0812,0.302489,0.048606,3,77.8926,8.2782,5.372631,0.007282,0.423768,0.052971,210,3.597944031981725,596.4020559680183,50.03926614168132,0.0839019008082773
FAPI_28_15,7849.7934,40.2723,381.3978,13.1667,0.321872,0.04695,0,0.0,0.0,5.64129,0.007297,0.251157,0.031395,211,3.6150770988006853,596.3849229011993,49.986666659423,0.08381611395582529
FAPI_37_3,7798.7603,40.1412,345.9701,12.5403,0.181237,0.059504,1,32.2314,0.0,5.75766,0.007331,0.237584,0.029698,212,3.6322101656196457,596.3677898343803,49.82391497531748,0.08354561702461206
FAPI_38_3,7791.9421,40.1236,338.6595,12.4071,0.146253,0.06271,2,65.0826,18.5542,5.680804,0.007327,0.63071,0.078839,213,3.6493432324386066,596.3506567675614,49.802130506652894,0.08351148764822135
FAPI_0_31,7791.9421,40.1236,364.0573,12.8639,0.261218,0.052348,0,0.0,0.0,5.150979,0.007283,0.235078,0.029385,214,3.666476299257567,596.3335237007425,49.802130506652894,0.08351388698993392
FAPI_25_23,7761.9835,40.0464,356.0771,12.7222,0.230702,0.055115,1,22.7273,0.0,5.669194,0.007342,0.267238,0.033405,215,3.683609366076528,596.3163906339234,49.706298237199896,0.08335557938355315
FAPI_33_0,7755.3719,40.0294,348.3554,12.5835,0.196904,0.058168,2,53.9256,0.7305,5.658944,0.007339,0.217637,0.027205,216,3.7007424328954883,596.2992575671045,49.68512399906,0.08332246496796734
FAPI_17_10,7746.281,40.0059,361.1472,12.8124,0.253664,0.053096,0,0.0,0.0,5.388525,0.00732,0.203598,0.02545,217,3.7178754997144488,596.2821245002856,49.65599483906913,0.08327600778018182
FAPI_18_21,7732.2314,39.9696,370.5155,12.9775,0.292214,0.049716,1,18.595,0.0,5.591041,0.007339,0.315211,0.039401,218,3.7350085665334096,596.2649914334665,49.61094331778758,0.08320284442411936
FAPI_30_32,7714.6694,39.9242,426.0803,13.9166,0.465996,0.034993,0,0.0,0.0,5.629359,0.007362,1.351481,0.168935,219,3.75214163335237,596.2478583666476,49.554571319501626,0.08311069067023683
FAPI_14_7,7705.3719,39.9001,344.1251,12.5068,0.182344,0.059584,0,0.0,0.0,5.741371,0.007373,0.360382,0.045048,220,3.7692747001713305,596.2307252998287,49.524701437694496,0.08306298105115235
FAPI_27_7,7705.1653,39.8996,392.0942,13.3501,0.370188,0.043012,6,125.8264,5.8843,5.7924,0.007378,0.499834,0.062479,221,3.7864077669902914,596.2135922330098,49.524037493628214,0.08306425438599097
FAPI_43_15,7702.686,39.8932,365.7762,12.8943,0.276529,0.051145,0,0.0,0.0,5.657325,0.007366,0.171652,0.021457,222,3.803540833809252,596.1964591661907,49.516069149009375,0.08305327612689946
FAPI_13_24,7678.9256,39.8316,369.827,12.9655,0.294474,0.049604,1,20.2479,0.0,5.882739,0.007399,0.249318,0.031165,223,3.8206739006282127,596.1793260993718,49.439639296315626,0.0829274634861709
FAPI_27_36,7664.4628,39.7941,388.8957,13.2955,0.363168,0.043669,3,58.4711,1.1379,5.629716,0.007384,0.339232,0.042404,224,3.837806967447173,596.1621930325529,49.393059042014166,0.08285171320704181
FAPI_25_17,7646.0744,39.7463,373.2239,13.0249,0.310222,0.048277,1,22.7273,0.0,5.462979,0.007375,0.258418,0.032302,225,3.8549400342661335,596.1450599657338,49.33377212434496,0.08275464385661545
FAPI_13_11,7625.2066,39.692,339.8694,12.4292,0.17046,0.060827,0,0.0,0.0,5.639025,0.007403,0.244649,0.030581,226,3.8720731010850944,596.1279268989149,49.26640483101938,0.08264401415868151
FAPI_41_15,7624.7934,39.6909,395.7005,13.4113,0.388066,0.041602,0,0.0,0.0,5.803798,0.007418,0.430346,0.053793,227,3.889206167904055,596.110793832096,49.265069971826065,0.08264415018410547
FAPI_41_6,7621.6942,39.6829,412.2423,13.6888,0.436419,0.037543,1,29.7521,0.0,5.498497,0.007397,0.409803,0.051225,228,3.9063392347230153,596.093660765277,49.25505672851933,0.0826297274580721
FAPI_47_30,7621.0744,39.6813,382.8095,13.1911,0.346477,0.045167,2,45.0413,0.5844,5.632087,0.007401,0.48373,0.060466,229,3.923472301541976,596.076527698458,49.25305396482741,0.08262874257941498
FAPI_21_7,7588.4298,39.5962,351.6798,12.6434,0.228978,0.055584,5,123.7603,5.5351,5.309667,0.007414,0.184088,0.023011,230,3.9406053683609366,596.0593946316391,49.14745391118126,0.08245395400831501
FAPI_47_47,7552.2727,39.5017,404.9474,13.5671,0.421251,0.038898,1,23.7603,0.0,5.795793,0.00746,0.471049,0.058881,231,3.957738435179897,596.0422615648201,49.03022601993539,0.08225964697740365
FAPI_16_22,7524.5868,39.4293,362.3761,12.8342,0.279932,0.051144,0,0.0,0.0,4.950138,0.007399,0.13365,0.016706,232,3.974871501998858,596.0251284980011,48.94027347582003,0.08211109085140554
FAPI_42_11,7512.6033,39.3979,367.0162,12.9161,0.299142,0.049466,1,16.7355,0.0,5.720683,0.007467,0.178984,0.022373,233,3.9920045688178183,596.0079954311822,48.90128731809593,0.08204803910846578
FAPI_37_12,7504.7521,39.3773,377.8796,13.1059,0.339551,0.045943,0,0.0,0.0,5.460955,0.007444,0.309972,0.038747,234,4.009137635636779,595.9908623643632,48.87572799241526,0.08200751232748722
FAPI_29_27,7504.5455,39.3767,420.8921,13.8317,0.467655,0.0351,0,0.0,0.0,5.647528,0.007465,1.377459,0.172182,235,4.026270702455739,595.9737292975443,48.87505523235834,0.0820087410395855
FAPI_35_1,7500.4132,39.3659,344.6844,12.517,0.206674,0.057768,0,0.0,0.0,5.65743,0.007474,0.446306,0.055788,236,4.0434037692747005,595.9565962307253,48.86159710880725,0.08198851630780579
FAPI_37_17,7487.3967,39.3317,379.9073,13.141,0.348093,0.045229,0,0.0,0.0,5.747509,0.007479,0.262949,0.032869,237,4.060536836093661,595.9394631639063,48.81918056860326,0.08191969753004275
FAPI_13_37,7482.438,39.3187,361.3032,12.8152,0.279707,0.051237,0,0.0,0.0,5.372713,0.007437,0.367206,0.045901,238,4.077669902912621,595.9223300970874,48.803012080785244,0.08189492089150993
FAPI_29_1,7459.5041,39.2584,403.4712,13.5424,0.424169,0.038774,0,0.0,0.0,5.845872,0.007505,0.355604,0.04445,239,4.094802969731582,595.9051970302684,48.72816332531445,0.08177167033976943
FAPI_30_16,7442.9752,39.2149,402.6724,13.529,0.423164,0.03888,0,0.0,0.0,5.641201,0.007494,0.356762,0.044595,240,4.111936036550542,595.8880639634494,48.67414702674076,0.08168337305330944
FAPI_47_23,7430.9917,39.1833,350.6415,12.6247,0.240496,0.054838,0,0.0,0.0,5.931036,0.007528,0.52812,0.066015,241,4.1290691033695035,595.8709308966305,48.63494754042296,0.08161993649738884
FAPI_32_24,7428.719,39.1773,344.0951,12.5063,0.211563,0.057463,3,53.9256,3.0992,5.885505,0.007521,0.615268,0.076908,242,4.146202170188464,595.8537978298116,48.627509697509325,0.08160980071725307
FAPI_36_25,7406.6116,39.1189,359.3101,12.7798,0.279074,0.051424,0,0.0,0.0,5.325611,0.007492,0.123482,0.015435,243,4.163335237007424,595.8366647629925,48.55509958185179,0.0814906205900667
FAPI_18_64,7404.9587,39.1146,395.1869,13.4026,0.404163,0.040538,0,0.0,0.0,5.846392,0.007532,0.558918,0.069865,244,4.180468303826385,595.8195316961736,48.54968136860087,0.08148387017523592
FAPI_16_19,7393.3884,39.084,352.4218,12.6567,0.251955,0.053875,1,19.2149,0.0,5.051337,0.007446,0.178051,0.022256,245,4.197601370645345,595.8023986293547,48.51173693155666,0.08142252707132107
FAPI_31_17,7369.8347,39.0217,358.078,12.7578,0.277709,0.05161,0,0.0,0.0,5.518849,0.007535,0.339658,0.042457,246,4.2147344374643065,595.7852655625356,48.434401457542045,0.08129506427422416
FAPI_29_17,7354.3388,38.9807,345.4454,12.5308,0.225548,0.056335,1,17.9752,0.0,5.729315,0.007546,0.635214,0.079402,247,4.231867504283267,595.7681324957167,48.38345529605173,0.08121188874834553
FAPI_47_12,7344.0083,38.9533,358.6295,12.7677,0.282452,0.051233,1,18.3884,0.0,5.619078,0.007544,0.492675,0.061584,248,4.249000571102227,595.7509994288978,48.34946169406454,0.0811571642186309
FAPI_44_5,7341.5289,38.9467,353.5626,12.6772,0.261987,0.053068,3,75.8264,7.8793,5.702061,0.00755,0.341219,0.042652,249,4.266133637921188,595.7338663620789,48.3412994092423,0.08114579703927915
FAPI_40_6,7340.9091,38.945,371.3646,12.9924,0.331104,0.046938,4,76.0331,2.662,5.747058,0.007559,0.36404,0.045505,250,4.283266704740148,595.7167332952598,48.33925878731027,0.08114470533657395
FAPI_30_30,7335.5372,38.9308,344.7379,12.5179,0.224354,0.05648,5,107.0248,2.1699,5.802841,0.007561,0.281896,0.035237,251,4.300399771559109,595.6996002284409,48.321568799336,0.08111734300443627
FAPI_29_12,7311.157,38.866,342.9087,12.4847,0.218662,0.057046,1,26.8595,0.0,5.679546,0.007566,0.497802,0.062225,252,4.31753283837807,595.682467161622,48.24120181485765,0.08098476029473053
FAPI_14_18,7307.8512,38.8573,340.9645,12.4493,0.210083,0.057835,3,87.6033,9.0917,5.921349,0.007592,0.17414,0.021767,253,4.33466590519703,595.6653340948029,48.23029425288714,0.08096877809110689
FAPI_11_49,7292.7686,38.8171,357.8685,12.7541,0.284425,0.051147,9,204.9587,10.9659,5.67712,0.00758,0.422111,0.052764,254,4.351798972015991,595.648201027984,48.1804975382231,0.08088750617406724
FAPI_41_21,7291.1157,38.8127,352.581,12.6595,0.262969,0.053072,0,0.0,0.0,5.579395,0.00757,0.192182,0.024023,255,4.368932038834951,595.6310679611651,48.175037193756786,0.08088066554127056
FAPI_20_18,7289.2562,38.8078,333.1593,12.3059,0.174743,0.061123,0,0.0,0.0,5.232443,0.007562,0.233633,0.029204,256,4.386065105653912,595.6139348943461,48.16889360766438,0.0808726773932999
FAPI_3_19,7275.2066,38.7704,351.8547,12.6465,0.261537,0.05323,1,42.9752,0.0,5.395171,0.007576,0.174721,0.02184,257,4.403198172472873,595.5968018275271,48.12244990448391,0.0807970253648528
FAPI_24_15,7252.686,38.7103,368.6406,12.9446,0.32934,0.047236,0,0.0,0.0,5.557542,0.007581,0.54113,0.067641,258,4.4203312392918335,595.5796687607082,48.04790999811305,0.08067419443328534
FAPI_24_25,7232.6446,38.6568,330.3863,12.2546,0.167349,0.061929,0,0.0,0.0,5.526379,0.007591,0.212653,0.026582,259,4.437464306110794,595.5625356938892,47.98147850404162,0.08056497114637752
FAPI_33_18,7225.0,38.6364,424.8939,13.8973,0.497094,0.033007,3,85.5372,10.2871,5.674829,0.007609,0.335621,0.041953,260,4.454597372929754,595.5454026270702,47.956114601559285,0.08052469952755113
FAPI_11_14,7220.2479,38.6237,349.1731,12.5982,0.255816,0.053848,3,64.4628,4.1322,5.514116,0.007598,0.238866,0.029858,261,4.471730439748715,595.5282695602513,47.9403409173084,0.08050052930771599
FAPI_12_5,7214.876,38.6093,339.2645,12.4182,0.212298,0.057819,1,17.3554,0.0,5.506056,0.007602,0.402953,0.050369,262,4.488863506567675,595.5111364934323,47.92250367405863,0.08047289250750586
FAPI_18_34,7210.3306,38.5971,363.6539,12.8568,0.314846,0.048585,0,0.0,0.0,5.63871,0.007608,0.26093,0.032616,263,4.5059965733866365,595.4940034266134,47.907405613678385,0.08044985396663583
FAPI_44_6,7204.7521,38.5822,345.8644,12.5384,0.243137,0.055026,3,53.9256,1.2568,5.772958,0.007633,0.228624,0.028578,264,4.523129640205597,595.4768703597944,47.88886948898905,0.08042104046804373
FAPI_17_26,7203.719,38.5794,357.5109,12.7477,0.291748,0.05065,0,0.0,0.0,5.626229,0.007623,0.263254,0.032907,265,4.540262707024557,595.4597372929754,47.885435938184905,0.08041758819139862
FAPI_14_38,7203.3058,38.5783,385.3272,13.2344,0.390348,0.042005,1,18.595,0.0,5.665106,0.007618,0.488751,0.061094,266,4.557395773843518,595.4426042261565,47.88406258187623,0.08041759565408804
FAPI_43_43,7187.6033,38.5362,367.7772,12.9295,0.332234,0.047088,0,0.0,0.0,5.542722,0.007612,0.288052,0.036007,267,4.574528840662478,595.4254711593376,47.83184282836318,0.08033220805154848
FAPI_49_8,7180.7851,38.518,342.3415,12.4744,0.23005,0.056263,1,24.1736,0.0,5.463772,0.007608,0.445346,0.055668,268,4.5916619074814395,595.4083380925185,47.80915067109287,0.08029640771282576
FAPI_7_11,7180.1653,38.5163,337.1989,12.3803,0.206454,0.058426,0,0.0,0.0,5.552143,0.007644,0.270255,0.033782,269,4.6087949743004,595.3912050256996,47.80708733465995,0.08029525282053232
FAPI_38_17,7175.2066,38.503,383.3909,13.2011,0.386576,0.042371,1,21.281,0.0,5.788947,0.007642,0.36359,0.045449,270,4.62592804111936,595.3740719588807,47.79057643710927,0.08026983150252118
FAPI_21_25,7173.7603,38.4991,353.8934,12.6831,0.2802,0.051738,0,0.0,0.0,5.228289,0.007615,0.756291,0.094536,271,4.643061107938321,595.3569388920616,47.785759642416444,0.08026405089246808
FAPI_15_3,7169.4215,38.4875,352.9008,12.6653,0.276583,0.052071,4,85.5372,6.5781,5.708357,0.007643,0.195388,0.024424,272,4.660194174757281,595.3398058252427,47.77130667742533,0.08024208394936087
FAPI_43_37,7165.0826,38.4758,351.7901,12.6453,0.272448,0.05245,0,0.0,0.0,5.536476,0.007629,0.681107,0.085138,273,4.677327241576243,595.3226727584238,47.75684900517892,0.08022010783479465
FAPI_19_38,7104.1322,38.3118,335.1491,12.3426,0.205224,0.058696,0,0.0,0.0,5.873059,0.00769,0.205315,0.025664,274,4.694460308395203,595.3055396916048,47.55329128479545,0.07988047836650437
FAPI_18_14,7074.7934,38.2326,340.569,12.442,0.233498,0.056158,0,0.0,0.0,5.720594,0.007695,0.167925,0.020991,275,4.711593375214163,595.2884066247858,47.454996385289434,0.0797176559415185
FAPI_39_42,7049.7934,38.165,389.6978,13.3092,0.416648,0.039971,1,28.0992,0.0,5.581384,0.007695,0.378778,0.047347,276,4.728726442033124,595.2712735579669,47.37107698557463,0.07957897363740615
FAPI_29_7,7040.7025,38.1404,369.3291,12.9567,0.351367,0.045646,2,58.6777,3.2141,5.620966,0.007711,0.495506,0.061938,277,4.745859508852084,595.254140491148,47.34052398768871,0.07952993648835058
FAPI_22_45,7038.0165,38.1331,368.3097,12.9388,0.348021,0.045944,3,84.9174,9.2929,5.494822,0.007692,0.299125,0.037391,278,4.762992575671045,595.2370074243289,47.33149301548221,0.07951705358558263
FAPI_24_27,7030.5785,38.113,363.2428,12.8495,0.330413,0.047511,0,0.0,0.0,5.403094,0.007693,0.512772,0.064097,279,4.780125642490006,595.21987435751,47.3064756892881,0.07947731204431216
FAPI_17_37,7027.0661,38.1035,374.582,13.0485,0.370653,0.043979,0,0.0,0.0,5.730108,0.007728,0.316098,0.039512,280,4.7972587093089665,595.202741290691,47.29465731451042,0.07945974377058888
FAPI_28_23,7004.5455,38.0423,356.0314,12.7213,0.305594,0.049767,3,75.4132,5.0792,5.716303,0.007738,0.784412,0.098052,281,4.814391776127927,595.1856082238721,47.21881066772207,0.07933459750250087
FAPI_12_18,7000.4132,38.0311,334.9663,12.3393,0.215973,0.05792,0,0.0,0.0,5.406179,0.007704,0.335441,0.04193,282,4.831524842946887,595.1684751570531,47.204880350780535,0.07931347563112127
FAPI_39_47,6977.4793,37.9688,348.9904,12.5949,0.280084,0.05211,0,0.0,0.0,5.644416,0.007743,0.566337,0.070792,283,4.848657909765848,595.1513420902342,47.12749348132951,0.07918572999568949
FAPI_48_38,6977.0661,37.9677,369.8238,12.9654,0.358948,0.045084,0,0.0,0.0,5.627753,0.007738,0.360304,0.045038,284,4.865790976584809,595.1342090234152,47.12609803694535,0.07918566488435753
FAPI_43_14,6976.8595,37.9671,339.8616,12.4291,0.240958,0.055671,0,0.0,0.0,5.487408,0.007728,0.300556,0.037569,285,4.8829240434037695,595.1170759565962,47.125400299257926,0.0791867721548876
FAPI_12_6,6974.1736,37.9598,341.1551,12.4527,0.246993,0.055125,0,0.0,0.0,5.564832,0.007758,0.160428,0.020054,286,4.90005711022273,595.0999428897773,47.116328431256164,0.07917380768423787
FAPI_41_41,6968.8017,37.9452,342.2312,12.4724,0.252298,0.054651,0,0.0,0.0,5.510551,0.007731,0.44547,0.055684,287,4.91719017704169,595.0828098229583,47.098179115167575,0.07914558837480054
FAPI_24_21,6949.7934,37.8934,349.1809,12.5984,0.283723,0.051833,2,30.3719,5.1134,5.709586,0.007762,0.268019,0.033502,288,4.934323243860651,595.0656767561394,47.03390209364794,0.07903985044145412
FAPI_38_7,6949.5868,37.8928,366.7121,12.9107,0.350591,0.045864,2,52.686,8.9119,5.868852,0.007777,0.473857,0.059232,289,4.951456310679611,595.0485436893204,47.03320298823348,0.07904095134260154
FAPI_32_15,6914.2562,37.7964,356.2788,12.7258,0.315497,0.049042,1,32.2314,0.0,5.368511,0.007743,0.513744,0.064218,290,4.9685893774985725,595.0314106225014,46.91349596936439,0.07884204956556008
FAPI_35_3,6910.3306,37.7856,330.0633,12.2486,0.202897,0.059321,1,21.9008,0.0,5.56618,0.007767,0.665072,0.083134,291,4.985722444317533,595.0142775556825,46.90017640455488,0.07882193448738863
FAPI_29_10,6897.1074,37.7495,318.7508,12.0369,0.146951,0.064596,3,71.6942,2.1505,5.673798,0.007787,0.660314,0.082539,292,5.002855511136493,594.9971444888635,46.85528221547044,0.07874875140068412
FAPI_46_16,6883.6777,37.7127,397.8842,13.4483,0.453592,0.037058,0,0.0,0.0,5.780755,0.00781,0.420295,0.052537,293,5.019988577955454,594.9800114220445,46.80964286568418,0.07867431168621246
FAPI_34_27,6861.3636,37.6515,336.3088,12.364,0.237668,0.056208,0,0.0,0.0,5.769989,0.007821,0.984616,0.123077,294,5.037121644774414,594.9628783552256,46.733712313292685,0.07854895492385676
FAPI_28_13,6827.0661,37.5573,335.7762,12.3542,0.239071,0.05615,1,18.1818,0.0,5.538226,0.00782,0.154151,0.019269,295,5.054254711593376,594.9457452884067,46.61676343613117,0.07835464629389553
FAPI_0_41,6826.8595,37.5567,365.6359,12.8918,0.358298,0.045388,2,122.5207,1.6071,5.507308,0.007819,0.398843,0.049855,296,5.071387778412336,594.9286122215876,46.61605807484938,0.07835571716877977
FAPI_21_29,6823.5537,37.5476,334.3424,12.3278,0.232926,0.056724,1,18.1818,0.0,5.328243,0.007799,0.196824,0.024603,297,5.088520845231296,594.9114791547687,46.60477015945883,0.07833899965365168
FAPI_29_6,6814.4628,37.5226,362.5621,12.8375,0.348557,0.046271,1,19.2149,0.0,5.525159,0.007819,0.456794,0.057099,298,5.105653912050257,594.8943460879498,46.5737144564579,0.07828905210266092
FAPI_13_17,6804.3388,37.4947,336.8948,12.3747,0.246632,0.055501,0,0.0,0.0,5.617782,0.007836,0.618562,0.07732,299,5.122786978869217,594.8772130211307,46.53910515882263,0.07823312801388058
FAPI_3_7,6799.5868,37.4816,324.4338,12.1437,0.188217,0.060935,1,33.2645,0.0,5.022612,0.007768,0.172444,0.021555,300,5.139920045688179,594.8600799543118,46.52285137870212,0.07820805756922755
FAPI_32_27,6799.1736,37.4805,370.8464,12.9833,0.378734,0.043636,2,38.4298,3.7985,5.624259,0.007837,0.263891,0.032986,301,5.157053112507139,594.8429468874929,46.52143779764158,0.07820793377657806
FAPI_41_8,6798.1405,37.4777,353.8667,12.6826,0.317786,0.049046,0,0.0,0.0,5.448495,0.007827,0.368368,0.046046,302,5.1741861793260995,594.8258138206739,46.51790331492186,0.07820424439236916
FAPI_38_11,6794.2149,37.4668,339.2723,12.4183,0.258259,0.054453,1,26.8595,0.0,5.702628,0.007853,0.294077,0.03676,303,5.19131924614506,594.8086807538549,46.50447044669163,0.07818391350266156
FAPI_29_19,6790.2893,37.456,353.7721,12.6809,0.318209,0.049022,1,40.4959,0.0,5.486303,0.007829,0.5722,0.071525,304,5.20845231296402,594.791547687036,46.49103369724115,0.07816357491633949
FAPI_10_29,6779.3388,37.4258,351.6798,12.6434,0.311185,0.049673,0,0.0,0.0,5.72329,0.007858,0.491989,0.061499,305,5.225585379782981,594.774414620217,46.45353120947164,0.07810277319869878
FAPI_47_39,6771.9008,37.4053,415.9779,13.7507,0.50821,0.032627,0,0.0,0.0,5.765014,0.007876,0.511791,0.063974,306,5.242718446601942,594.757281553398,46.42804080397881,0.07806216459043124
FAPI_26_13,6768.3884,37.3956,339.2031,12.4171,0.260777,0.054275,0,0.0,0.0,5.575883,0.007867,0.371427,0.046428,307,5.2598515134209025,594.7401484865791,46.41599876391425,0.07804416581262914
FAPI_38_18,6760.9504,37.375,333.2585,12.3078,0.235011,0.056663,4,77.686,1.6093,5.484826,0.007845,0.381031,0.047629,308,5.276984580239863,594.7230154197601,46.39048773529174,0.07800351849936221
FAPI_15_16,6744.8347,37.3304,346.0157,12.5411,0.292071,0.051466,6,138.0165,11.1092,5.774465,0.007892,0.203092,0.025387,309,5.294117647058823,594.7058823529412,46.33516554071521,0.07791274126529758
FAPI_26_2,6740.4959,37.3184,336.7578,12.3722,0.253093,0.055037,0,0.0,0.0,5.325813,0.007853,0.220202,0.027525,310,5.311250713877784,594.6887492861222,46.32025995988481,0.07788992143451293
FAPI_42_3,6714.4628,37.2463,324.27,12.1407,0.197569,0.060251,2,39.876,2.4836,5.635946,0.007894,0.349105,0.043638,311,5.328383780696745,594.6716162193032,46.23072452009915,0.07774160269161083
FAPI_18_23,6692.562,37.1855,340.1579,12.4345,0.273156,0.053293,0,0.0,0.0,5.885383,0.00793,0.376168,0.047021,312,5.3455168475157055,594.6544831524843,46.15526674712175,0.07761694909359051
FAPI_40_43,6669.6281,37.1217,339.2455,12.4178,0.271745,0.053468,2,53.5124,10.0807,5.514491,0.007906,0.384986,0.048123,313,5.362649914334666,594.6373500856654,46.07611703908232,0.0774860795953104
FAPI_21_22,6668.1818,37.1177,349.5386,12.6048,0.314153,0.049612,2,52.686,2.1914,5.429573,0.007903,0.336152,0.042019,314,5.379782981153626,594.6202170188463,46.07112099581282,0.07747991016314974
FAPI_18_8,6666.5289,37.1131,322.0185,12.0984,0.192118,0.060872,0,0.0,0.0,5.625749,0.007909,0.409822,0.051228,315,5.396916047972587,594.6030839520274,46.06541061794578,0.07747253901169193
FAPI_50_17,6665.0826,37.1091,363.6272,12.8563,0.366564,0.04493,0,0.0,0.0,5.729623,0.007933,0.325551,0.040694,316,5.414049114791547,594.5859508852085,46.06041341338095,0.07746636688069583
FAPI_36_1,6653.9256,37.078,322.9387,12.1157,0.198234,0.060325,0,0.0,0.0,5.447081,0.007911,0.29451,0.036814,317,5.431182181610509,594.5688178183894,46.0218459039988,0.0774037327972624
FAPI_45_43,6646.0744,37.0561,362.8362,12.8423,0.365614,0.045046,0,0.0,0.0,5.598892,0.007938,0.456711,0.057089,318,5.448315248429469,594.5516847515705,45.99468649564866,0.07736028284045185
FAPI_11_25,6645.0413,37.0532,360.1011,12.7938,0.35604,0.045898,0,0.0,0.0,5.714414,0.007945,0.333881,0.041735,319,5.4654483152484294,594.5345516847516,45.991111531355585,0.07735649913201698
FAPI_30_35,6642.1488,37.0452,357.3627,12.7451,0.346418,0.046761,0,0.0,0.0,5.788657,0.007947,0.588465,0.073558,320,5.48258138206739,594.5174186179327,45.98110077568611,0.07734188996947779
FAPI_26_28,6637.3967,37.0319,344.719,12.5176,0.298097,0.051126,0,0.0,0.0,5.628769,0.007942,0.294806,0.036851,321,5.49971444888635,594.5002855511136,45.96464933112911,0.07731644617885922
FAPI_13_10,6617.7686,36.9771,326.3812,12.1801,0.219323,0.058431,0,0.0,0.0,5.705861,0.00795,0.18754,0.023443,322,5.516847515705312,594.4831524842947,45.89663571392422,0.07720426646596472
FAPI_47_31,6611.157,36.9586,352.288,12.6543,0.330591,0.048236,0,0.0,0.0,5.686632,0.00796,0.505616,0.063202,323,5.533980582524272,594.4660194174758,45.873703057559794,0.07716791466484825
FAPI_0_21,6582.438,36.8783,347.922,12.5756,0.316666,0.049546,0,0.0,0.0,5.194955,0.007925,0.308406,0.038551,324,5.5511136493432325,594.4488863506567,45.77395646644344,0.07700234203053423
FAPI_1_27,6580.1653,36.8719,334.7915,12.336,0.262269,0.054523,1,17.9752,0.0,5.297945,0.00794,0.359651,0.044956,325,5.568246716162193,594.4317532838378,45.766053661131075,0.07699126671531971
FAPI_40_36,6573.5537,36.8534,366.3088,12.9036,0.384376,0.043509,1,16.9421,0.0,5.628908,0.007973,0.414755,0.051844,326,5.585379782981153,594.4146202170189,45.74305553928417,0.07695479549709516
FAPI_4_16,6552.686,36.7948,330.2114,12.2514,0.244829,0.056196,0,0.0,0.0,5.346704,0.007966,0.116295,0.014537,327,5.602512849800115,594.3974871501999,45.67039232213928,0.07683476681757691
FAPI_8_7,6535.5372,36.7467,324.582,12.1465,0.220453,0.058509,5,118.8017,4.613,5.547573,0.007987,0.237614,0.029702,328,5.619645916619075,594.3803540833809,45.61059199661774,0.07673637206087636
FAPI_34_11,6529.7521,36.7304,318.1883,12.0263,0.189528,0.061435,0,0.0,0.0,5.695016,0.008014,0.382643,0.04783,329,5.6367789834380355,594.363221016562,45.590400829114984,0.07670461296568787
FAPI_9_37,6515.7025,36.6909,363.4334,12.8529,0.3801,0.043985,2,42.562,1.461,5.700929,0.008004,0.343281,0.04291,330,5.653912050256996,594.346087949743,45.54132761769732,0.076624257383096
FAPI_29_15,6513.4298,36.6845,325.2137,12.1583,0.226105,0.058029,2,41.5289,4.529,5.740036,0.008024,0.532668,0.066584,331,5.671045117075956,594.328954882924,45.533384437180935,0.07661310131886556
FAPI_26_5,6509.0909,36.6722,326.5104,12.1825,0.232751,0.057417,0,0.0,0.0,5.589107,0.008026,0.437845,0.054731,332,5.688178183894917,594.3118218161051,45.51821595294512,0.07658978718250971
FAPI_48_21,6507.2314,36.667,324.8182,12.1509,0.224958,0.05815,2,43.1818,8.3275,5.606397,0.008006,0.272018,0.034002,333,5.705311250713878,594.2946887492861,45.51171372630994,0.07658105412668406
FAPI_17_14,6490.7025,36.6204,327.8339,12.2072,0.241084,0.05668,0,0.0,0.0,5.726421,0.008034,0.375521,0.04694,334,5.7224443175328386,594.2775556824672,45.45387523663792,0.0764859362464712
FAPI_40_54,6486.5702,36.6087,363.03,12.8458,0.3815,0.04391,8,203.9256,11.2761,5.595613,0.008024,0.749871,0.093734,335,5.739577384351799,594.2604226156482,45.43940384825893,0.07646378947508663
FAPI_4_24,6475.6198,36.5778,333.9013,12.3196,0.270114,0.054017,0,0.0,0.0,5.280424,0.008003,0.197456,0.024682,336,5.756710451170759,594.2432895488292,45.40103304449692,0.07640142319312854
FAPI_41_26,6444.4215,36.4896,348.7665,12.5909,0.33423,0.048218,3,63.4298,1.1379,5.760587,0.008072,0.380544,0.047568,337,5.77384351798972,594.2261564820103,45.29153424410983,0.07621935478614529
FAPI_15_12,6434.5041,36.4615,328.3364,12.2165,0.249956,0.055976,0,0.0,0.0,4.25351,0.007841,0.220863,0.027608,338,5.790976584808681,594.2090234151913,45.25667097478707,0.07616288072280739
FAPI_14_27,6416.5289,36.4106,324.8561,12.1516,0.235939,0.057325,4,127.686,16.0241,5.551464,0.008067,0.233871,0.029234,339,5.808109651627642,594.1918903483723,45.19341305825445,0.07605861640379799
FAPI_30_4,6402.0661,36.3695,309.0439,11.8522,0.157656,0.064787,1,18.3884,0.0,5.374845,0.008053,0.190443,0.023805,340,5.825242718446602,594.1747572815534,45.14245154654435,0.07597504100153706
FAPI_48_4,6392.562,36.3425,329.4818,12.2378,0.260017,0.055131,1,26.8595,0.0,5.597807,0.008091,0.346165,0.043271,341,5.8423757852655624,594.1576242147345,45.10893129572929,0.07592081538185644
FAPI_44_11,6377.686,36.3002,326.8113,12.1881,0.249624,0.056132,0,0.0,0.0,5.875854,0.008122,0.379064,0.047383,342,5.859508852084523,594.1404911479154,45.056414690651486,0.07583461380253644
FAPI_39_19,6370.4545,36.2796,331.1818,12.2694,0.270127,0.054239,0,0.0,0.0,5.593436,0.008094,0.385505,0.048188,343,5.876641918903483,594.1233580810965,45.03086326991763,0.07579379375919272
FAPI_26_46,6348.3471,36.2166,333.9848,12.3212,0.284817,0.052926,0,0.0,0.0,5.435513,0.008111,0.996106,0.124513,344,5.893774985722445,594.1062250142776,44.95266001980525,0.07566434776663877
FAPI_0_42,6341.5289,36.1971,350.2571,12.6178,0.350424,0.046948,0,0.0,0.0,5.420238,0.008108,0.785877,0.098235,345,5.910908052541405,594.0890919474585,44.92851368997442,0.0756258855766837
FAPI_48_24,6337.1901,36.1848,323.2474,12.1215,0.237857,0.057325,0,0.0,0.0,5.577622,0.008114,0.185664,0.023208,346,5.9280411193603655,594.0719588806396,44.91314127798283,0.07560219028450514
FAPI_40_30,6334.5041,36.1771,345.6392,12.5343,0.33369,0.048476,7,163.0165,6.145,5.516399,0.00812,0.291123,0.03639,347,5.945174186179326,594.0548258138207,44.90362211561285,0.07558834667170237
FAPI_10_30,6332.8512,36.1724,330.0143,12.2477,0.269293,0.054397,1,16.5289,0.0,5.785284,0.008141,0.558839,0.069855,348,5.962307252998286,594.0376927470018,44.897763248194025,0.07558066398206789
FAPI_0_4,6325.8264,36.1523,305.2972,11.7801,0.147133,0.065997,0,0.0,0.0,5.137914,0.008087,0.555876,0.069484,349,5.979440319817248,594.0205596801827,44.87285461615316,0.07554091164843259
FAPI_29_30,6314.4628,36.1198,346.7656,12.5547,0.340106,0.047932,0,0.0,0.0,5.763139,0.008147,0.592947,0.074118,350,5.996573386636208,594.0034266133638,44.83253210760887,0.07547520788426414
FAPI_47_35,6313.4298,36.1169,355.3997,12.71,0.371882,0.04507,1,34.2975,0.0,5.716485,0.00815,0.34973,0.043716,351,6.0137064534551685,593.9862935465449,44.8288648201954,0.07547121088019282
FAPI_30_13,6288.2231,36.0447,358.6138,12.7674,0.385554,0.043893,0,0.0,0.0,5.50066,0.008136,0.487493,0.060937,352,6.030839520274129,593.9691604797258,44.73928451885751,0.07532257143236751
FAPI_27_20,6283.0579,36.0299,357.18,12.7418,0.38112,0.044298,0,0.0,0.0,5.779683,0.008175,0.36733,0.045916,353,6.047972587093089,593.9520274129069,44.720906129406266,0.07529380162939815
FAPI_17_50,6275.0,36.0068,414.0873,13.7194,0.540125,0.030587,0,0.0,0.0,5.546313,0.008154,0.533861,0.066733,354,6.065105653912051,593.934894346088,44.69222008138873,0.07524767530386321
FAPI_17_27,6272.7273,36.0003,336.4269,12.3661,0.303558,0.051354,0,0.0,0.0,5.542752,0.008163,0.619477,0.077435,355,6.082238720731011,593.917761279269,44.684125961295884,0.07523621766260791
FAPI_34_21,6253.3058,35.9445,318.4167,12.0306,0.224953,0.058736,0,0.0,0.0,5.385487,0.008147,0.220635,0.027579,356,6.099371787549972,593.90062821245,44.614897259440575,0.07512182196830569
FAPI_48_34,6252.4793,35.9421,324.1943,12.1392,0.252431,0.056149,2,42.1488,7.597,5.437773,0.00815,0.371649,0.046456,357,6.116504854368932,593.8834951456311,44.61194878448494,0.07511902443684729
FAPI_50_21,6248.3471,35.9302,349.5307,12.6047,0.357306,0.0465,0,0.0,0.0,5.496256,0.008164,0.22307,0.027884,358,6.133637921187892,593.8663620788121,44.59720455631517,0.07509636410488706
FAPI_9_7,6242.7686,35.9142,333.3687,12.3098,0.29411,0.052289,2,92.1488,36.2319,5.637696,0.008185,0.381386,0.047673,359,6.150770988006853,593.8492290119932,44.57729200543414,0.07506499937635495
FAPI_13_39,6242.1488,35.9124,360.2682,12.7968,0.395645,0.043074,0,0.0,0.0,5.888273,0.008208,0.375067,0.046883,360,6.167904054825814,593.8320959451742,44.57507906970312,0.07506343859497035
FAPI_15_18,6234.9174,35.8916,332.6078,12.2957,0.291768,0.052522,0,0.0,0.0,5.449234,0.008186,0.333811,0.041726,361,6.185037121644775,593.8149628783552,44.549251934901626,0.07502211079182199
FAPI_0_20,6232.6446,35.885,333.2852,12.3083,0.294901,0.052237,2,54.3388,9.7885,5.572825,0.008205,0.325773,0.040722,362,6.202170188463735,593.7978298115363,44.541131476984475,0.07501059997326237
FAPI_9_31,6222.314,35.8553,328.2718,12.2153,0.274405,0.054162,1,21.6942,0.0,5.816069,0.008213,0.398224,0.049778,363,6.2193032552826955,593.7806967447173,44.50420273569461,0.07495057178463348
FAPI_19_26,6220.8678,35.8511,337.0697,12.3779,0.311948,0.050689,8,345.4545,28.1739,5.556559,0.008188,0.383552,0.047944,364,6.236436322101656,593.7635636778983,44.49903056677087,0.0749440236634501
FAPI_1_46,6220.6612,35.8505,341.4214,12.4576,0.329398,0.049089,0,0.0,0.0,5.537574,0.008207,0.359199,0.0449,365,6.253569388920617,593.7464306110794,44.49829163642041,0.07494494171632005
FAPI_45_26,6182.2314,35.7396,320.0933,12.0622,0.241768,0.057313,0,0.0,0.0,5.377719,0.008192,0.282891,0.035361,366,6.270702455739578,593.7292975442605,44.36062863954767,0.07471524282704062
FAPI_49_13,6156.6116,35.6655,324.396,12.143,0.264808,0.055205,0,0.0,0.0,5.59905,0.008231,0.135441,0.01693,367,6.287835522558538,593.7121644774414,44.268615718969635,0.07456241991931034
FAPI_49_44,6150.4132,35.6475,329.036,12.2295,0.286117,0.053228,0,0.0,0.0,5.599037,0.00823,0.179162,0.022395,368,6.3049685893774985,593.6950314106225,44.246325561285694,0.0745270268746501
FAPI_44_29,6144.4215,35.6302,324.8293,12.1511,0.26822,0.054913,0,0.0,0.0,5.722878,0.008256,0.784259,0.098032,369,6.322101656196459,593.6778983438036,44.224768041565085,0.07449286585358812
FAPI_32_18,6138.0165,35.6116,317.4274,12.0119,0.234493,0.058106,1,21.0744,0.0,5.828665,0.008277,0.792134,0.099017,370,6.339234723015419,593.6607652769845,44.20171188437422,0.07445617846035524
FAPI_15_2,6128.0992,35.5828,303.7075,11.7494,0.165119,0.064779,2,39.876,2.4836,4.549556,0.008105,0.110403,0.0138,371,6.356367789834381,593.6436322101656,44.16598871162038,0.0743981512059485
FAPI_41_14,6126.0331,35.5768,316.2977,11.9905,0.23052,0.058511,1,18.595,0.0,5.711537,0.008269,0.280806,0.035101,372,6.373500856653341,593.6264991433467,44.158542761498985,0.07438775530611168
FAPI_36_24,6116.5289,35.5492,321.8547,12.0954,0.258015,0.055934,0,0.0,0.0,5.400148,0.008261,0.459552,0.057444,373,6.3906339234723015,593.6093660765277,44.12427470224147,0.0743321740252882
FAPI_41_45,6095.0413,35.4867,407.1643,13.6042,0.537995,0.03099,4,78.5124,3.6299,5.5664,0.008285,0.549617,0.068702,374,6.407766990291262,593.5922330097087,44.04670138033612,0.07420363497177986
FAPI_15_25,6088.843,35.4687,328.3097,12.216,0.290133,0.052988,0,0.0,0.0,4.196916,0.008058,0.275673,0.034459,375,6.424900057110222,593.5750999428898,44.024299225779515,0.07416803573804776
FAPI_26_18,6084.0909,35.4548,305.6092,11.7861,0.181398,0.06332,0,0.0,0.0,5.341817,0.00826,0.360549,0.045069,376,6.442033123929184,593.5579668760709,44.00711626442747,0.07414122751319371
FAPI_11_36,6079.5455,35.4416,319.8238,12.0571,0.253105,0.056483,2,48.1405,1.6071,5.514468,0.008285,0.373223,0.046653,377,6.459166190748144,593.5408338092518,43.99067442258844,0.07411566638181101
FAPI_13_29,6075.4132,35.4295,345.2248,12.5268,0.359408,0.046639,0,0.0,0.0,5.721276,0.008306,0.29964,0.037455,378,6.476299257567105,593.5237007424329,43.97572153144846,0.07409261243727869
FAPI_18_32,6073.5537,35.4241,341.9004,12.4663,0.34709,0.047765,0,0.0,0.0,5.750383,0.00831,0.33044,0.041305,379,6.493432324386065,593.506567675614,43.968991198094834,0.07408341136020327
FAPI_28_26,6064.2562,35.397,319.6867,12.0545,0.254344,0.056402,2,38.843,2.3375,5.75364,0.008316,1.000011,0.125001,380,6.510565391205025,593.489434608795,43.93532406630622,0.07402882259440165
FAPI_21_27,6030.9917,35.2998,356.0236,12.7212,0.402083,0.042872,3,56.1983,3.2428,5.271009,0.008285,0.30349,0.037936,381,6.527698458023986,593.472301541976,43.81465829608153,0.07382763809236098
FAPI_49_38,6030.5785,35.2985,353.9659,12.6844,0.395152,0.043494,1,17.7686,0.0,5.348399,0.008291,0.33532,0.041915,382,6.544831524842947,593.455168475157,43.813157338377415,0.07382724031362363
FAPI_18_11,6029.5455,35.2955,303.2585,11.7407,0.176111,0.063976,0,0.0,0.0,5.592598,0.008326,0.243637,0.030455,383,6.561964591661908,593.4380354083381,43.80940471913522,0.07382304824629324
FAPI_1_50,6026.2397,35.2858,342.3794,12.4751,0.353987,0.047228,0,0.0,0.0,5.235321,0.00829,0.243422,0.030428,384,6.579097658480868,593.4209023415191,43.79739345010432,0.07380493891820906
FAPI_29_22,6019.6281,35.2665,324.2935,12.1411,0.280712,0.054023,1,12.6033,0.0,5.623843,0.008329,0.515155,0.064394,385,6.5962307252998285,593.4037692747002,43.773361024483236,0.07376657057299471
FAPI_31_29,6019.4215,35.2659,339.9987,12.4316,0.34565,0.048004,2,41.3223,4.9673,5.34991,0.008313,0.349803,0.043725,386,6.613363792118789,593.3866362078812,43.772609844025325,0.07376743454109483
FAPI_30_26,6015.9091,35.2556,342.132,12.4705,0.354162,0.047233,3,79.9587,8.5986,5.551517,0.008329,0.445003,0.055625,387,6.63049685893775,593.3695031410623,43.759837075942485,0.07374803869139769
FAPI_2_25,6014.2562,35.2507,330.1279,12.2498,0.30653,0.051624,0,0.0,0.0,5.464735,0.008342,0.323722,0.040465,388,6.647629925756711,593.3523700742433,43.753825049956,0.07374003586516609
FAPI_19_45,6011.7769,35.2435,325.8108,12.1695,0.288325,0.053327,2,165.7025,87.0735,5.534868,0.008319,0.409529,0.051191,389,6.664762992575671,593.3352370074243,43.744805643657195,0.07372696397451585
FAPI_15_0,6008.0579,35.2326,326.8302,12.1885,0.293195,0.05288,7,235.3306,7.7809,5.634362,0.008346,0.408218,0.051027,390,6.6818960593946315,593.3181039406054,43.73127286433159,0.07370628432519453
FAPI_26_43,5994.0083,35.1914,370.8353,12.9831,0.452272,0.038487,0,0.0,0.0,5.50814,0.008348,0.366927,0.045866,391,6.699029126213592,593.3009708737864,43.6801110318838,0.0736221802697436
FAPI_10_38,5991.5289,35.1841,343.8367,12.5016,0.363141,0.046462,4,140.2893,22.2063,5.700979,0.008356,0.530399,0.0663,392,6.716162193032553,593.2838378069674,43.671076036959434,0.07360907756797579
FAPI_48_52,5991.3223,35.1835,361.9728,12.827,0.42538,0.040865,5,125.0,8.4698,5.883144,0.008381,0.416362,0.052045,393,6.733295259851514,593.2667047401485,43.67032309708055,0.07360993419680985
FAPI_47_18,5991.1157,35.1829,324.0305,12.1362,0.282956,0.053877,0,0.0,0.0,5.785762,0.008374,0.324966,0.040621,394,6.750428326670474,593.2495716733296,43.66957014421966,0.07361079085323997
FAPI_38_4,5979.1322,35.1477,318.1883,12.0263,0.257871,0.056268,0,0.0,0.0,5.665076,0.008361,0.251049,0.031381,395,6.7675613934894345,593.2324386065105,43.62587408935021,0.0735392592350924
FAPI_33_3,5973.7603,35.1319,309.6599,11.864,0.217134,0.060164,0,0.0,0.0,5.547938,0.008352,0.185271,0.023159,396,6.784694460308395,593.2153055396916,43.60627203949275,0.07350833943810825
FAPI_26_8,5965.7025,35.1082,315.6281,11.9778,0.247476,0.057287,2,44.0083,7.7431,5.388297,0.008347,0.406228,0.050779,397,6.801827527127355,593.1981724728727,43.57685261444837,0.07346086794702855
FAPI_4_17,5964.6694,35.1051,321.0448,12.0801,0.272781,0.054894,1,23.7603,0.0,5.417275,0.008347,0.223171,0.027896,398,6.818960593946317,593.1810394060536,43.573079278815484,0.07345662855718514
FAPI_21_24,5964.4628,35.1045,316.1952,11.9885,0.250329,0.057019,3,94.2149,5.7592,5.514104,0.008375,0.304561,0.03807,399,6.836093660765277,593.1639063392347,43.57232464552991,0.07345747807623781
FAPI_9_26,5957.6446,35.0844,337.3171,12.3825,0.342027,0.048462,6,140.0826,9.3465,5.770101,0.008397,0.476852,0.059607,400,6.853226727584238,593.1467732724158,43.54741294898556,0.07341760068714974
FAPI_1_37,5957.0248,35.0826,332.9576,12.3022,0.324755,0.050056,2,77.4793,19.1386,5.292658,0.008344,0.307455,0.038432,401,6.870359794403198,593.1296402055968,43.54514767551051,0.0734159022307778
FAPI_49_45,5950.8264,35.0644,350.3106,12.6187,0.390631,0.044047,0,0.0,0.0,5.516669,0.008366,0.259957,0.032495,402,6.887492861222158,593.1125071387778,43.522486993317564,0.07337981659377497
FAPI_36_0,5948.1405,35.0564,309.4961,11.8609,0.219666,0.059986,2,37.1901,1.7532,5.447615,0.008367,0.142924,0.017865,403,6.90462592804112,593.0953740719589,43.51266396763356,0.07336537405256219
FAPI_29_18,5942.562,35.04,336.7232,12.3716,0.341376,0.048553,2,33.0579,5.2595,5.748952,0.008401,0.442652,0.055331,404,6.92175899486008,593.07824100514,43.49225487210475,0.07333308131216337
FAPI_20_42,5933.4711,35.0132,321.1551,12.0822,0.277082,0.054561,0,0.0,0.0,4.980537,0.00831,0.398779,0.049847,405,6.938892061679041,593.061107938321,43.45897502836222,0.0732790844765393
FAPI_0_35,5933.2645,35.0126,327.2146,12.1957,0.303633,0.052071,0,0.0,0.0,5.194606,0.008354,0.323347,0.040418,406,6.956025128498001,593.043974871502,43.45821841370543,0.07327992569711506
FAPI_23_23,5931.6116,35.0077,322.6992,12.1112,0.284208,0.053895,0,0.0,0.0,5.654162,0.008399,0.512598,0.064075,407,6.9731581953169615,593.026841804683,43.45216465588858,0.07327183458282621
FAPI_36_59,5930.9917,35.0059,321.5506,12.0896,0.27916,0.054371,0,0.0,0.0,5.70783,0.008407,0.597088,0.074636,408,6.990291262135922,593.0097087378641,43.4498940503197,0.07327012257994317
FAPI_45_44,5929.3388,35.001,341.5506,12.4599,0.361286,0.046753,0,0.0,0.0,5.648159,0.008402,0.178829,0.022354,409,7.007424328954883,592.9925756710451,43.443839132529874,0.07326202875873741
FAPI_22_27,5928.3058,34.998,353.6729,12.6791,0.404424,0.042847,0,0.0,0.0,5.495795,0.008384,0.291263,0.036408,410,7.024557395773844,592.9754426042261,43.44005460932003,0.07325776328702627
FAPI_47_16,5926.8595,34.9937,315.1758,11.9692,0.250229,0.057119,0,0.0,0.0,5.681422,0.008408,0.425755,0.053219,411,7.041690462592804,592.9583095374072,43.434755356423025,0.0732509430389944
FAPI_33_22,5925.8264,34.9906,347.5298,12.5685,0.383441,0.044744,1,101.8595,0.0,5.710427,0.008409,0.351918,0.04399,412,7.0588235294117645,592.9411764705883,43.43096967520875,0.07324667504747506
FAPI_31_36,5922.7273,34.9815,322.1399,12.1007,0.282796,0.054048,2,45.2479,3.3602,5.629921,0.008415,0.434495,0.054312,413,7.075956596230725,592.9240434037692,43.4196113842654,0.0732296351738557
FAPI_41_25,5913.843,34.9552,321.3835,12.0865,0.280497,0.054285,1,16.9421,0.0,5.584628,0.008402,0.356996,0.044625,414,7.093089663049686,592.9069103369503,43.387033687944225,0.07317680555162914
FAPI_14_29,5906.6116,34.9339,317.6669,12.0164,0.264463,0.055816,0,0.0,0.0,5.682553,0.008416,0.366504,0.045813,415,7.110222729868647,592.8897772701314,43.36049891465569,0.07313416519728566
FAPI_44_1,5903.0992,34.9235,304.7458,11.7695,0.201243,0.061878,0,0.0,0.0,5.5974,0.008406,0.182659,0.022832,416,7.127355796687607,592.8726442033123,43.34760471448942,0.07311452997251858
FAPI_29_0,5900.4132,34.9155,302.6346,11.7286,0.190428,0.062933,0,0.0,0.0,5.908208,0.008447,0.401472,0.050184,417,7.1444888635065675,592.8555111364934,43.337741682387374,0.07310000644054013
