Repository: sandysanche-glitch/fira-fapi-kinetics

## Overview

The study combines bright-field optical microscopy, segmentation-informed computer vision, grain-resolved descriptor extraction, and video-anchored kinetics reconstruction to compare:

- pristine FAPI
- FAPI--TEMPO

The workflow links:
- time-resolved crystallization dynamics,
- grain-scale morphology,
- radial microstructural fingerprints,
- and effective growth-rate heterogeneity.

The repository is organized to preserve both:
- a **core reproducible pipeline**, and
- a **figure-centric structure**, since several manuscript figures were assembled from multiple panel-level scripts and then combined externally.

File: data/processed/kinetics/morpho_kinetics_from_cm_fapitempo_with_veff.csv (part 2 of 31)
file_name,area_(µm²),area_error_(µm²),perimeter_(µm),perimeter_error_(µm),circularity_distortion,circularity_distortion_error,defects_count,defects_area_(µm²),defects_area_error_(µm²),entropy_hm_(bits),entropy_hm_error_(bits),nucleus_circularity,nucleus_circularity_error,rank_for_t0,t0_ms,dt_ms,R_um_final,v_eff_um_per_ms
FAPI_TEMPO_15_55,4425.8264,30.2395,274.3503,11.1671,0.261087,0.060365,1,18.8017,0.0,5.737861,0.009752,0.779862,0.097483,203,1.9150943396226414,598.0849056603773,37.53377542498511,0.06275660039194948
FAPI_TEMPO_42_46,4421.0744,30.2233,280.1168,11.2839,0.291957,0.057249,0,0.0,0.0,5.620342,0.009731,0.354572,0.044321,204,1.9245283018867925,598.0754716981132,37.51362004757833,0.06272388991487322
FAPI_TEMPO_49_38,4416.5289,30.2077,289.7135,11.4755,0.338768,0.052578,0,0.0,0.0,5.690876,0.009742,0.213597,0.0267,205,1.9339622641509433,598.066037735849,37.494330391226114,0.06269262594005787
FAPI_TEMPO_7_9,4408.4711,30.1801,262.863,10.9308,0.19825,0.066905,0,0.0,0.0,5.165371,0.009683,0.112709,0.014089,206,1.9433962264150944,598.0566037735849,37.46011123963102,0.06263639763070461
FAPI_TEMPO_28_45,4399.5868,30.1497,276.8837,11.2186,0.278848,0.058647,1,19.6281,0.0,5.514803,0.009749,0.193131,0.024141,207,1.9528301886792452,598.0471698113207,37.42234591208451,0.06257423795499437
FAPI_TEMPO_39_62,4379.3388,30.0803,289.0517,11.4624,0.341331,0.052435,0,0.0,0.0,5.622527,0.009781,0.213588,0.026698,208,1.9622641509433962,598.0377358490566,37.33613310170536,0.062431065572639576
FAPI_TEMPO_19_24,4376.0331,30.0689,256.9751,10.8077,0.167262,0.070279,0,0.0,0.0,5.777852,0.009799,0.553291,0.069161,209,1.971698113207547,598.0283018867924,37.32203903858283,0.06240848287753435
FAPI_TEMPO_31_51,4366.9421,30.0377,283.7153,11.3561,0.318255,0.054777,0,0.0,0.0,5.655748,0.009798,0.314098,0.039262,210,1.9811320754716981,598.0188679245283,37.2832515054978,0.062344607344735244
FAPI_TEMPO_23_23,4350.2066,29.98,260.1736,10.8748,0.192405,0.067741,0,0.0,0.0,5.55397,0.009802,0.190936,0.023867,211,1.990566037735849,598.0094339622641,37.21174233655252,0.062226012205186504
FAPI_TEMPO_43_60,4344.4215,29.9601,278.2529,11.2463,0.294881,0.057205,0,0.0,0.0,5.545064,0.009816,0.170512,0.021314,212,2.0,598.0,37.18699118239352,0.062185603983935654
FAPI_TEMPO_1_32,4342.3554,29.953,278.1426,11.244,0.294657,0.057235,1,17.562,0.0,5.417478,0.009817,0.146232,0.018279,213,2.009433962264151,597.9905660377359,37.178147521676884,0.06217179606698139
FAPI_TEMPO_44_48,4342.1488,29.9523,297.7471,11.6336,0.384512,0.048284,8,277.4793,19.5998,5.282254,0.009783,0.280557,0.03507,214,2.018867924528302,597.9811320754717,37.17726308271069,0.06217129786967679
FAPI_TEMPO_20_9,4323.3471,29.8873,268.8311,11.0542,0.248254,0.062041,0,0.0,0.0,5.545095,0.009829,0.488406,0.061051,215,2.0283018867924527,597.9716981132076,37.096686150302176,0.062037528310042285
FAPI_TEMPO_16_30,4285.7438,29.7571,270.3184,11.0848,0.262971,0.060662,0,0.0,0.0,5.591719,0.009878,0.285597,0.0357,216,2.0377358490566038,597.9622641509434,36.935005363352616,0.06176812079571149
FAPI_TEMPO_33_30,4280.5785,29.7392,280.7407,11.2964,0.317502,0.055129,1,22.5207,0.0,5.67463,0.009894,0.223175,0.027897,217,2.047169811320755,597.9528301886793,36.91274109485479,0.061731861162371726
FAPI_TEMPO_8_29,4276.8595,29.7262,256.9483,10.8072,0.185965,0.068709,3,80.7851,9.9439,5.143744,0.00985,0.171756,0.021469,218,2.056603773584906,597.9433962264151,36.896702571761935,0.061706012315906174
FAPI_TEMPO_43_70,4271.0744,29.7061,283.2585,11.347,0.331069,0.053795,0,0.0,0.0,5.396344,0.009888,0.257005,0.032126,219,2.0660377358490565,597.933962264151,36.871739939233976,0.061665237745677746
FAPI_TEMPO_15_49,4258.4711,29.6623,270.8431,11.0955,0.270496,0.059986,0,0.0,0.0,5.40809,0.009898,0.114147,0.014268,220,2.0754716981132075,597.9245283018868,36.81729825989356,0.06157515960158911
FAPI_TEMPO_38_27,4253.0992,29.6435,256.1874,10.7911,0.185671,0.068837,0,0.0,0.0,5.740062,0.009933,0.504047,0.063006,221,2.0849056603773586,597.9150943396227,36.794069118274635,0.06153728090593274
FAPI_TEMPO_33_10,4251.2397,29.6371,268.7776,11.0531,0.260498,0.06104,1,24.5868,0.0,5.967539,0.009964,0.266503,0.033313,222,2.0943396226415096,597.9056603773585,36.786024860631684,0.06152479780407963
FAPI_TEMPO_12_47,4217.562,29.5194,278.0591,11.2424,0.314516,0.055638,0,0.0,0.0,5.655316,0.009972,0.152062,0.019008,223,2.1037735849056602,597.8962264150944,36.64002838690331,0.06128158494425029
FAPI_TEMPO_42_30,4203.5124,29.4702,259.767,10.8663,0.217194,0.06572,0,0.0,0.0,5.633419,0.009978,0.23872,0.02984,224,2.1132075471698113,597.8867924528302,36.578949596949236,0.06118039411254449
FAPI_TEMPO_44_28,4203.5124,29.4702,280.539,11.2924,0.328825,0.054237,8,270.2479,22.5568,5.358431,0.009961,0.213175,0.026647,225,2.1226415094339623,597.877358490566,36.578949596949236,0.06118135948365474
FAPI_TEMPO_10_10,4202.686,29.4673,266.3166,11.0024,0.25537,0.061747,0,0.0,0.0,5.688851,0.009993,0.175843,0.02198,226,2.1320754716981134,597.8679245283018,36.57535375531193,0.06117631044376345
FAPI_TEMPO_19_77,4174.5868,29.3687,265.8108,10.992,0.257532,0.061628,0,0.0,0.0,5.721869,0.010027,0.246963,0.03087,227,2.141509433962264,597.8584905660377,36.45287710417869,0.06097241685012452
FAPI_TEMPO_32_51,4137.6033,29.2383,255.4721,10.7761,0.203342,0.067443,2,43.8017,0.8766,5.434751,0.010034,0.871901,0.108988,228,2.150943396226415,597.8490566037735,36.29104621661763,0.06070269044627705
FAPI_TEMPO_39_29,4127.0661,29.201,286.1417,11.4046,0.366584,0.05069,0,0.0,0.0,5.523656,0.010069,0.225005,0.028126,229,2.160377358490566,597.8396226415094,36.244805704596914,0.06062630232578423
FAPI_TEMPO_42_2,4126.2397,29.1981,256.8648,10.8054,0.214122,0.066352,0,0.0,0.0,5.697467,0.010081,0.275475,0.034434,230,2.169811320754717,597.8301886792453,36.241176709290755,0.060621188751535736
FAPI_TEMPO_32_37,4109.9174,29.1403,284.9285,11.3804,0.363833,0.051018,0,0.0,0.0,5.87724,0.01012,0.716633,0.089579,231,2.1792452830188678,597.8207547169811,36.16942548367034,0.06050212408699926
FAPI_TEMPO_19_51,4109.5041,29.1388,267.8307,11.0336,0.280089,0.059535,0,0.0,0.0,5.525831,0.010079,0.168795,0.021099,232,2.188679245283019,597.811320754717,36.167606809724376,0.060500036640430244
FAPI_TEMPO_5_10,4087.8099,29.0618,261.8782,10.9103,0.250965,0.062639,4,103.3058,8.1483,5.354923,0.010113,0.166571,0.020821,233,2.19811320754717,597.8018867924528,36.07201552464144,0.06034108677406209
FAPI_TEMPO_32_41,4060.7438,28.9654,266.2598,11.0012,0.280213,0.059701,1,20.4545,0.0,5.622796,0.010156,0.206497,0.025812,234,2.207547169811321,597.7924528301887,35.95239765021985,0.06014193969831304
FAPI_TEMPO_41_134,4045.4545,28.9109,341.5206,12.4594,0.564144,0.031954,1,11.9835,0.0,5.566459,0.010157,0.529904,0.066238,235,2.2169811320754715,597.7830188679245,35.88465077796778,0.060029558628021534
FAPI_TEMPO_11_0,4036.157,28.8776,245.5413,10.5645,0.158743,0.072641,0,0.0,0.0,5.663556,0.010186,0.261612,0.032702,236,2.2264150943396226,597.7735849056604,35.84339095691018,0.05996148351481091
FAPI_TEMPO_42_67,4022.314,28.8281,277.2714,11.2264,0.34253,0.053449,2,47.5207,2.3375,5.653968,0.010204,0.386739,0.048342,237,2.2358490566037736,597.7641509433962,35.781871269337884,0.059859513510247556
FAPI_TEMPO_8_25,4021.0744,28.8236,253.0,10.7238,0.210575,0.067161,0,0.0,0.0,5.2706,0.010168,0.125667,0.015708,238,2.2452830188679247,597.7547169811321,35.77635720137748,0.05985123359972874
FAPI_TEMPO_42_37,4002.686,28.7576,258.2718,10.835,0.245938,0.0635,0,0.0,0.0,5.792691,0.010246,0.465205,0.058151,239,2.2547169811320753,597.7452830188679,35.69446070596182,0.0597151691865967
FAPI_TEMPO_49_27,4002.0661,28.7554,269.3937,11.0658,0.307022,0.057148,0,0.0,0.0,5.497939,0.010206,0.159698,0.019962,240,2.2641509433962264,597.7358490566038,35.69169658045141,0.05971148733471985
FAPI_TEMPO_34_15,3991.9421,28.719,256.8113,10.8043,0.239383,0.064233,4,102.8926,6.447,5.733502,0.010254,0.274812,0.034352,241,2.2735849056603774,597.7264150943396,35.64652347008446,0.0596368548719038
FAPI_TEMPO_32_32,3988.843,28.7079,321.6876,12.0922,0.515618,0.036582,0,0.0,0.0,5.480943,0.010218,0.31219,0.039024,242,2.2830188679245285,597.7169811320755,35.632683891829004,0.059614642074148086
FAPI_TEMPO_49_43,3986.157,28.6982,268.557,11.0486,0.30547,0.057365,0,0.0,0.0,5.609444,0.010247,0.199866,0.024983,243,2.292452830188679,597.7075471698113,35.62068473486607,0.05959550770863209
FAPI_TEMPO_49_14,3962.6033,28.6133,249.923,10.6584,0.20278,0.068241,1,16.5289,0.0,5.675531,0.010281,0.186644,0.023331,244,2.30188679245283,597.6981132075472,35.51528974138481,0.059420113526529296
FAPI_TEMPO_28_28,3960.9504,28.6073,259.9151,10.8694,0.263206,0.061853,0,0.0,0.0,5.487522,0.010262,0.34999,0.043749,245,2.311320754716981,597.688679245283,35.50788181522013,0.05940865712908743
FAPI_TEMPO_15_27,3958.8843,28.5998,262.4943,10.9232,0.27799,0.060316,0,0.0,0.0,5.49592,0.010273,0.189289,0.023661,246,2.3207547169811322,597.6792452830189,35.498619845675634,0.05939409829910688
FAPI_TEMPO_8_46,3947.5207,28.5588,258.3632,10.8369,0.256856,0.062573,1,29.9587,0.0,5.317594,0.01027,0.409404,0.051175,247,2.330188679245283,597.6698113207547,35.4476355308102,0.059309730656257505
FAPI_TEMPO_8_73,3940.9091,28.5348,281.8247,11.3182,0.376483,0.050285,0,0.0,0.0,5.466462,0.010314,0.216811,0.027101,248,2.339622641509434,597.6603773584906,35.41793792814123,0.05926097708648457
FAPI_TEMPO_12_15,3900.4132,28.3879,251.7411,10.6971,0.226586,0.065969,0,0.0,0.0,5.673396,0.010363,0.184054,0.023007,249,2.349056603773585,597.6509433962265,35.23549462916272,0.05895664520988222
FAPI_TEMPO_11_42,3898.1405,28.3796,256.1952,10.7913,0.25368,0.063107,0,0.0,0.0,5.601755,0.010369,0.152147,0.019018,250,2.358490566037736,597.6415094339623,35.22522759164836,0.05894039660165314
FAPI_TEMPO_20_11,3894.2149,28.3653,278.1694,11.2446,0.367572,0.051337,0,0.0,0.0,5.606973,0.010366,0.306743,0.038343,251,2.3679245283018866,597.6320754716982,35.20748644243468,0.058911641271339334
FAPI_TEMPO_41_54,3873.5537,28.2899,254.3124,10.7516,0.247365,0.063875,0,0.0,0.0,5.693971,0.010407,0.247036,0.03088,252,2.3773584905660377,597.622641509434,35.11396356684619,0.05875607971973379
FAPI_TEMPO_20_4,3862.6033,28.2499,249.3526,10.6462,0.219339,0.066905,1,46.281,0.0,5.787255,0.01043,0.286439,0.035805,253,2.3867924528301887,597.6132075471698,35.06429546983846,0.05867389647185939
FAPI_TEMPO_24_27,3855.1653,28.2227,250.3184,10.6668,0.226844,0.066136,2,47.1074,10.8111,5.776664,0.010439,0.284736,0.035592,254,2.3962264150943398,597.6037735849056,35.03051852117949,0.05861830207503277
FAPI_TEMPO_15_42,3854.5455,28.2204,253.9548,10.744,0.248948,0.063787,1,17.7686,0.0,5.495097,0.010404,0.151725,0.018966,255,2.4056603773584904,597.5943396226415,35.02770245670193,0.05861451512211547
FAPI_TEMPO_9_31,3853.719,28.2174,248.6106,10.6304,0.216479,0.067251,0,0.0,0.0,5.292269,0.010403,0.112166,0.014021,256,2.4150943396226414,597.5849056603773,35.0239468974345,0.058609155896818275
FAPI_TEMPO_41_127,3847.1074,28.1932,331.8971,12.2826,0.561129,0.032642,0,0.0,0.0,5.84684,0.010457,0.692496,0.086562,257,2.4245283018867925,597.5754716981132,34.99388973279219,0.0585597826385863
FAPI_TEMPO_10_30,3834.0909,28.1455,257.785,10.8247,0.274968,0.061122,0,0.0,0.0,5.58114,0.010459,0.257099,0.032137,258,2.4339622641509435,597.566037735849,34.93463951434604,0.05846155455338765
FAPI_TEMPO_15_86,3823.3471,28.106,255.2215,10.7708,0.262403,0.062491,0,0.0,0.0,5.543565,0.010454,0.259754,0.032469,259,2.443396226415094,597.5566037735849,34.88565866143459,0.058380508961211004
FAPI_TEMPO_50_33,3816.9421,28.0825,272.551,11.1304,0.354301,0.052952,2,41.7355,1.7532,5.669242,0.01048,0.264274,0.033034,260,2.452830188679245,597.5471698113207,34.85642559731446,0.058332508893516474
FAPI_TEMPO_38_60,3808.8843,28.0528,253.4569,10.7335,0.254926,0.063343,0,0.0,0.0,5.540385,0.010471,0.444927,0.055616,261,2.4622641509433962,597.5377358490566,34.81961412796281,0.05827182458775885
FAPI_TEMPO_31_0,3806.6116,28.0444,248.5727,10.6296,0.225821,0.066457,0,0.0,0.0,5.480643,0.010472,0.182097,0.022762,262,2.4716981132075473,597.5283018867924,34.8092244260325,0.05825535680254263
FAPI_TEMPO_16_78,3805.5785,28.0406,289.6489,11.4743,0.429984,0.045357,1,27.0661,0.0,5.644045,0.010482,0.368056,0.046007,263,2.481132075471698,597.5188679245283,34.80450055953225,0.05824837076764638
FAPI_TEMPO_6_13,3801.8595,28.0269,262.5967,10.9253,0.307169,0.057876,0,0.0,0.0,5.428218,0.010486,0.225699,0.028212,264,2.490566037735849,597.5094339622641,34.787490060821625,0.05822082143563049
FAPI_TEMPO_39_57,3800.4132,28.0216,258.0323,10.8299,0.282714,0.060443,0,0.0,0.0,5.666212,0.010495,0.726717,0.09084,265,2.5,597.5,34.78087251843139,0.05821066530281404
FAPI_TEMPO_36_12,3793.8017,27.9972,241.007,10.4665,0.179223,0.071547,1,23.5537,0.0,5.614376,0.010519,0.252515,0.031564,266,2.509433962264151,597.4905660377359,34.75060556782963,0.058160927624813535
FAPI_TEMPO_41_0,3793.595,27.9964,246.7434,10.5904,0.216986,0.067463,0,0.0,0.0,5.833955,0.010534,0.325563,0.040695,267,2.518867924528302,597.4811320754717,34.74965888577034,0.058160261504928805
FAPI_TEMPO_19_35,3792.562,27.9926,256.9483,10.8072,0.278143,0.060955,0,0.0,0.0,5.463455,0.010485,0.172339,0.021542,268,2.5283018867924527,597.4716981132076,34.744927378899064,0.05815326062911799
FAPI_TEMPO_37_37,3790.2893,27.9842,251.6498,10.6952,0.247877,0.064171,0,0.0,0.0,5.701668,0.010522,0.328671,0.041084,269,2.5377358490566038,597.4622641509434,34.73451533686111,0.05813675175991659
FAPI_TEMPO_33_7,3786.3636,27.9697,244.3392,10.5387,0.203023,0.069001,2,57.8512,5.5517,5.672234,0.010516,0.442839,0.055355,270,2.547169811320755,597.4528301886793,34.716522961933386,0.05810755461811051
FAPI_TEMPO_27_39,3773.9669,27.9239,260.8699,10.8893,0.303117,0.058407,0,0.0,0.0,5.451128,0.01052,0.189175,0.023647,271,2.556603773584906,597.4433962264151,34.65964475294565,0.058013269494421815
FAPI_TEMPO_27_8,3770.6612,27.9117,245.6549,10.567,0.214807,0.067801,1,21.9008,0.0,5.648412,0.010545,0.128864,0.016108,272,2.5660377358490565,597.433962264151,34.64446185770008,0.05798877205842926
FAPI_TEMPO_43_33,3769.0083,27.9056,261.7679,10.908,0.308799,0.057832,1,18.595,0.0,5.653209,0.010552,0.198462,0.024808,273,2.5754716981132075,597.4245283018868,34.636867684575094,0.057976976243386866
FAPI_TEMPO_31_67,3767.1488,27.8987,249.5464,10.6504,0.239814,0.065132,2,48.3471,9.6424,5.329051,0.010508,0.181658,0.022707,274,2.5849056603773586,597.4150943396227,34.62832230653694,0.05796358785479764
FAPI_TEMPO_41_62,3766.5289,27.8964,281.4403,11.3105,0.402444,0.048233,0,0.0,0.0,5.449799,0.010512,0.266427,0.033303,275,2.5943396226415096,597.4056603773585,34.62547307210341,0.0579597338435525
FAPI_TEMPO_14_14,3738.843,27.7937,251.3946,10.6897,0.256578,0.063464,0,0.0,0.0,5.21063,0.010551,0.226668,0.028333,276,2.6037735849056602,597.3962264150944,34.497980952355206,0.057747236134003725
FAPI_TEMPO_29_69,3727.0661,27.7499,253.2206,10.7285,0.26957,0.062132,0,0.0,0.0,5.377027,0.010575,0.177505,0.022188,277,2.6132075471698113,597.3867924528302,34.44360588106978,0.0576571265321194
FAPI_TEMPO_16_19,3716.5289,27.7106,253.449,10.7333,0.272947,0.061818,2,42.3554,1.0227,5.479231,0.010586,0.263913,0.032989,278,2.6226415094339623,597.377358490566,34.394881758159435,0.05757647367999905
FAPI_TEMPO_39_82,3712.1901,27.6944,257.7928,10.8249,0.298063,0.059182,0,0.0,0.0,5.782586,0.010642,0.233663,0.029208,279,2.6320754716981134,597.3679245283018,34.37479902811934,0.05754376426431437
FAPI_TEMPO_44_3,3704.3388,27.6651,249.1052,10.6409,0.249838,0.064333,0,0.0,0.0,5.54048,0.010633,0.253125,0.031641,280,2.641509433962264,597.3584905660377,34.3384283538749,0.05748378720010644
FAPI_TEMPO_28_55,3694.0083,27.6265,253.1025,10.726,0.275372,0.061655,0,0.0,0.0,5.51535,0.010644,0.188465,0.023558,281,2.650943396226415,597.3490566037735,34.29051416259281,0.057404483665800754
FAPI_TEMPO_49_25,3692.562,27.6211,235.461,10.3454,0.16305,0.073812,0,0.0,0.0,5.858577,0.010663,0.459939,0.057492,282,2.660377358490566,597.3396226415094,34.28380069284312,0.05739415132255237
FAPI_TEMPO_28_63,3684.9174,27.5925,255.45,10.7756,0.29038,0.060103,1,25.2066,0.0,5.670646,0.010659,0.465321,0.058165,283,2.669811320754717,597.3301886792453,34.24829394569414,0.05733561536780925
FAPI_TEMPO_3_7,3669.4215,27.5344,247.0397,10.5967,0.244431,0.065068,0,0.0,0.0,5.136868,0.010609,0.189068,0.023634,284,2.6792452830188678,597.3207547169811,34.17620722118466,0.05721583747308064
FAPI_TEMPO_25_9,3668.1818,27.5298,247.8196,10.6134,0.249433,0.064536,0,0.0,0.0,5.511496,0.01068,0.190838,0.023855,285,2.688679245283019,597.311320754717,34.17043358313518,0.05720707509772295
FAPI_TEMPO_27_66,3665.7025,27.5205,243.9548,10.5304,0.225987,0.067073,0,0.0,0.0,5.542668,0.010684,0.178439,0.022305,286,2.69811320754717,597.3018867924528,34.15888384532839,0.05718864212661985
FAPI_TEMPO_2_26,3663.2231,27.5112,270.4744,11.088,0.370753,0.051807,3,90.0826,7.5642,5.417515,0.01066,0.216678,0.027085,287,2.707547169811321,597.2924528301887,34.14732973494169,0.05717020125256771
FAPI_TEMPO_34_14,3655.7851,27.4832,244.7993,10.5486,0.233398,0.066318,0,0.0,0.0,5.623608,0.010702,0.111454,0.013932,288,2.7169811320754715,597.2830188679245,34.11264485631975,0.05711303314963819
FAPI_TEMPO_21_67,3653.0992,27.4731,255.3964,10.7745,0.296212,0.059617,0,0.0,0.0,5.365783,0.010671,0.239272,0.029909,289,2.7264150943396226,597.2735849056604,34.10011129850014,0.05709295063481882
FAPI_TEMPO_44_25,3650.4132,27.463,259.4283,10.8592,0.318419,0.057289,1,18.1818,0.0,5.487831,0.01071,0.3383,0.042287,290,2.7358490566037736,597.2641509433962,34.087572665354266,0.057072858987956915
FAPI_TEMPO_28_14,3646.6942,27.449,240.0979,10.4468,0.205063,0.069435,1,27.8926,0.0,5.613031,0.010714,0.11502,0.014378,291,2.7452830188679247,597.2547169811321,34.07020422229796,0.057044680022802184
FAPI_TEMPO_47_1,3643.3884,27.4366,231.8514,10.2658,0.148282,0.075696,0,0.0,0.0,5.63768,0.010725,0.086019,0.010752,292,2.7547169811320753,597.2452830188679,34.05475806590532,0.057019718755701713
FAPI_TEMPO_19_62,3638.843,27.4195,246.0393,10.5753,0.244622,0.065184,1,21.4876,0.0,5.727056,0.010741,0.462138,0.057767,293,2.7641509433962264,597.2358490566038,34.033508505158316,0.05698503959351701
FAPI_TEMPO_29_19,3625.6198,27.3696,243.5404,10.5214,0.231843,0.066625,0,0.0,0.0,5.512065,0.010748,0.163811,0.020476,294,2.7735849056603774,597.2264150943396,33.97161500258264,0.0568823048411487
FAPI_TEMPO_49_60,3619.2149,27.3454,244.7915,10.5484,0.241018,0.065662,0,0.0,0.0,5.428129,0.010727,0.325595,0.040699,295,2.7830188679245285,597.2169811320755,33.94159517308636,0.05683293718264204
FAPI_TEMPO_50_32,3609.7107,27.3095,258.9793,10.8498,0.32368,0.056899,1,19.4215,0.0,5.927593,0.010811,0.279971,0.034996,296,2.792452830188679,597.2075471698113,33.896999897828884,0.05675916196717209
FAPI_TEMPO_9_19,3609.0909,27.3071,237.7282,10.3951,0.197498,0.070444,0,0.0,0.0,5.444128,0.010769,0.105198,0.01315,297,2.80188679245283,597.1981132075472,33.894089655955575,0.05675518543404406
FAPI_TEMPO_1_3,3608.6777,27.3056,249.7324,10.6543,0.272876,0.062286,0,0.0,0.0,5.110582,0.010697,0.172079,0.02151,298,2.811320754716981,597.188679245283,33.89214935587567,0.05675283295508548
FAPI_TEMPO_3_12,3604.5455,27.2899,233.8713,10.3104,0.171855,0.073288,0,0.0,0.0,5.351928,0.010744,0.122178,0.015272,299,2.8207547169811322,597.1792452830189,33.8727393024139,0.056721226616575936
FAPI_TEMPO_1_47,3589.6694,27.2336,249.318,10.6455,0.2743,0.062217,0,0.0,0.0,5.097708,0.010722,0.402975,0.050372,300,2.830188679245283,597.1698113207547,33.80276997749498,0.05660495446468355
FAPI_TEMPO_4_2,3583.2645,27.2093,252.6502,10.7164,0.294577,0.060082,0,0.0,0.0,5.161413,0.010779,0.160655,0.020082,301,2.839622641509434,597.1603773584906,33.77260006516256,0.056555326417593185
FAPI_TEMPO_32_23,3582.6446,27.2069,266.0582,10.9971,0.363995,0.052798,0,0.0,0.0,5.62881,0.010806,0.415218,0.051902,302,2.849056603773585,597.1509433962265,33.76967863132506,0.056551327607830514
FAPI_TEMPO_48_9,3575.6198,27.1802,250.9802,10.6809,0.286683,0.060955,0,0.0,0.0,5.466193,0.010809,0.311439,0.03893,303,2.858490566037736,597.1415094339623,33.73655482669368,0.056496750424657245
FAPI_TEMPO_10_32,3569.2149,27.1559,255.5981,10.7787,0.313458,0.058139,0,0.0,0.0,5.571597,0.01084,0.214322,0.02679,304,2.8679245283018866,597.1320754716982,33.70632564644936,0.05644701906160945
FAPI_TEMPO_8_20,3567.9752,27.1512,290.4209,11.4895,0.468411,0.042255,0,0.0,0.0,5.117481,0.010794,0.491585,0.061448,305,2.8773584905660377,597.122641509434,33.700471507363034,0.056438106956007296
FAPI_TEMPO_49_21,3557.2314,27.1102,243.019,10.5101,0.243094,0.065723,2,38.2231,1.6071,5.636189,0.010846,0.202692,0.025337,306,2.8867924528301887,597.1132075471698,33.649694234322645,0.05635396070461971
FAPI_TEMPO_33_34,3543.8017,27.059,245.8644,10.5715,0.263304,0.063601,2,44.2149,8.1814,5.821691,0.010887,0.484745,0.060593,307,2.8962264150943398,597.1037735849056,33.5861149254409,0.05624837157500412
FAPI_TEMPO_2_14,3539.2562,27.0417,261.7979,10.9087,0.351082,0.054305,0,0.0,0.0,5.516658,0.010878,0.389451,0.048681,308,2.9056603773584904,597.0943396226415,33.564568196198735,0.05621317431582294
FAPI_TEMPO_41_138,3536.9835,27.033,322.2548,12.1029,0.572,0.032315,0,0.0,0.0,5.610266,0.010873,0.734537,0.091817,309,2.9150943396226414,597.0849056603773,33.553789880115566,0.05619601092244158
FAPI_TEMPO_37_107,3531.405,27.0116,295.8108,11.5957,0.492858,0.039948,0,0.0,0.0,6.020053,0.010913,0.346168,0.043271,310,2.9245283018867925,597.0754716981132,33.527319063994206,0.05615256471454236
FAPI_TEMPO_48_2,3528.719,27.0014,232.5967,10.2823,0.180366,0.072737,0,0.0,0.0,5.422796,0.010866,0.130331,0.016291,311,2.9339622641509435,597.066037735849,33.51456613570553,0.05613209262881048
FAPI_TEMPO_15_60,3527.8926,26.9982,266.5183,11.0066,0.375875,0.051771,0,0.0,0.0,5.682352,0.010906,0.184311,0.023039,312,2.943396226415094,597.0566037735849,33.51064147363696,0.056126406209795185
FAPI_TEMPO_41_3,3527.686,26.9974,265.0355,10.9759,0.36891,0.052493,0,0.0,0.0,5.664035,0.0109,0.427344,0.053418,313,2.952830188679245,597.0471698113207,33.5096602362983,0.05612564958123501
FAPI_TEMPO_48_62,3525.2066,26.9879,250.2538,10.6654,0.292652,0.060535,0,0.0,0.0,5.428564,0.010881,0.32004,0.040005,314,2.9622641509433962,597.0377358490566,33.49788219604857,0.056106808974830905
FAPI_TEMPO_19_0,3519.8347,26.9674,240.7596,10.4612,0.236929,0.066569,1,20.6612,0.0,5.784923,0.01093,0.274596,0.034324,315,2.9716981132075473,597.0283018867924,33.472349525283654,0.05606492928308553
FAPI_TEMPO_19_27,3503.9256,26.9063,245.294,10.5592,0.268202,0.063254,0,0.0,0.0,5.69227,0.01094,0.39111,0.048889,316,2.981132075471698,597.0188679245283,33.39661897456793,0.05593896737412617
FAPI_TEMPO_16_7,3495.2479,26.873,227.6258,10.1718,0.152295,0.076042,0,0.0,0.0,5.778226,0.010967,0.361159,0.045145,317,2.990566037735849,597.0094339622641,33.35523888736421,0.05587053903987811
FAPI_TEMPO_37_34,3461.5702,26.7432,250.7596,10.6762,0.30822,0.059148,0,0.0,0.0,5.661797,0.010993,0.617392,0.077174,318,3.0,597.0,33.19415635890151,0.055601601941208556
FAPI_TEMPO_38_31,3440.9091,26.6633,240.5658,10.457,0.252837,0.065213,0,0.0,0.0,5.788135,0.011042,0.215039,0.02688,319,3.009433962264151,596.9905660377359,33.09494499149031,0.05543629476616951
FAPI_TEMPO_28_2,3434.2975,26.6377,233.7988,10.3088,0.21048,0.069893,0,0.0,0.0,5.579717,0.011046,0.168554,0.021069,320,3.018867924528302,596.9811320754717,33.06313424868061,0.05538388480341569
FAPI_TEMPO_39_30,3426.4463,26.6072,249.7024,10.6537,0.309429,0.059171,0,0.0,0.0,5.352618,0.011024,0.260138,0.032517,321,3.0283018867924527,596.9716981132076,33.0253195558782,0.055321415839742864
FAPI_TEMPO_48_51,3420.4545,26.5839,232.6881,10.2843,0.206137,0.070445,0,0.0,0.0,5.21599,0.011027,0.173404,0.021675,322,3.0377358490566038,596.9622641509434,32.996431361464445,0.05527389810542734
FAPI_TEMPO_20_3,3418.595,26.5767,229.2345,10.2077,0.182481,0.073084,2,57.0248,5.2595,5.775062,0.011081,0.343769,0.042971,323,3.047169811320755,596.9528301886793,32.98746103231463,0.05525974476390079
FAPI_TEMPO_36_30,3417.7686,26.5735,261.3111,10.8985,0.37102,0.052693,0,0.0,0.0,5.599073,0.011074,0.39463,0.049329,324,3.056603773584906,596.9433962264151,32.98347365073202,0.05525393841231422
FAPI_TEMPO_24_5,3415.0826,26.563,231.6309,10.2609,0.200132,0.071139,1,21.9008,0.0,5.60817,0.01107,0.195102,0.024388,325,3.0660377358490565,596.933962264151,32.97051036478271,0.05523309519821363
FAPI_TEMPO_32_47,3414.6694,26.5614,291.6876,11.5146,0.495661,0.040011,0,0.0,0.0,5.776875,0.011093,0.309857,0.038732,326,3.0754716981132075,596.9245283018868,32.968515709222835,0.055230626563479795
FAPI_TEMPO_21_0,3407.6446,26.5341,234.0919,10.3153,0.218567,0.069136,0,0.0,0.0,5.258472,0.011022,0.171503,0.021438,327,3.0849056603773586,596.9150943396227,32.93458614861904,0.05517465793867239
FAPI_TEMPO_15_28,3403.3058,26.5172,231.1629,10.2506,0.19966,0.071253,0,0.0,0.0,5.564673,0.011085,0.186774,0.023347,328,3.0943396226415096,596.9056603773585,32.91361240955837,0.05514039251822587
FAPI_TEMPO_39_17,3390.7025,26.4681,243.8713,10.5286,0.283563,0.062113,0,0.0,0.0,5.353076,0.011092,0.127591,0.015949,329,3.1037735849056602,596.8962264150944,32.852612177087146,0.05503906830572043
FAPI_TEMPO_45_18,3389.2562,26.4624,228.8501,10.1992,0.186772,0.072764,0,0.0,0.0,5.61638,0.011115,0.185649,0.023206,330,3.1132075471698113,596.8867924528302,32.8456048090107,0.05502819835238082
FAPI_TEMPO_36_5,3376.2397,26.4116,243.3844,10.518,0.283762,0.062159,1,15.9091,0.0,5.441705,0.011113,0.201616,0.025202,331,3.1226415094339623,596.877358490566,32.78247206414116,0.05492329638209807
FAPI_TEMPO_37_13,3371.6942,26.3938,236.9373,10.3778,0.245271,0.066377,0,0.0,0.0,5.890235,0.011167,0.266607,0.033326,332,3.1320754716981134,596.8679245283018,32.76039677794741,0.0548871792764498
FAPI_TEMPO_42_8,3358.8843,26.3436,238.7744,10.418,0.259663,0.064864,1,43.595,0.0,5.343834,0.011129,0.30991,0.038739,333,3.141509433962264,596.8584905660377,32.69810513221709,0.054783680971359654
FAPI_TEMPO_36_19,3353.9256,26.3241,251.3111,10.688,0.332671,0.057003,3,52.2727,0.9764,5.665101,0.01119,0.174182,0.021773,334,3.150943396226415,596.8490566037735,32.67396021306419,0.054744092918547156
FAPI_TEMPO_1_40,3351.2397,26.3136,236.2598,10.363,0.245541,0.06645,0,0.0,0.0,5.429457,0.011161,0.143753,0.017969,335,3.160377358490566,596.8396226415094,32.66087456700449,0.054723033337587546
FAPI_TEMPO_21_91,3350.0,26.3087,253.019,10.7242,0.34242,0.055982,0,0.0,0.0,5.337357,0.011141,0.346193,0.043274,336,3.169811320754717,596.8301886792453,32.654833007009834,0.05471377558711182
FAPI_TEMPO_22_0,3349.7934,26.3079,231.1818,10.251,0.212373,0.070123,1,25.2066,0.0,5.424636,0.011167,0.216829,0.027104,337,3.1792452830188678,596.8207547169811,32.65382605290249,0.05471295325241711
FAPI_TEMPO_39_2,3342.3554,26.2787,247.7361,10.6117,0.315641,0.058875,0,0.0,0.0,5.797821,0.01121,0.257797,0.032225,338,3.188679245283019,596.811320754717,32.61755304984999,0.05465304010755427
FAPI_TEMPO_24_101,3328.0992,26.2226,261.0905,10.8939,0.386487,0.051425,0,0.0,0.0,5.603697,0.011224,0.249585,0.031198,339,3.19811320754717,596.8018867924528,32.5479166393237,0.05453722141237591
FAPI_TEMPO_44_30,3323.5537,26.2047,241.1362,10.4694,0.28173,0.062627,5,128.3058,9.5337,5.409868,0.011207,0.262589,0.032824,340,3.207547169811321,596.7924528301887,32.52568215999038,0.05450082688838097
FAPI_TEMPO_7_20,3317.7686,26.1819,237.9945,10.4009,0.263925,0.064598,0,0.0,0.0,5.312579,0.011202,0.166824,0.020853,341,3.2169811320754715,596.7830188679245,32.497362130643076,0.054454233956404086
FAPI_TEMPO_21_46,3315.2893,26.1721,237.8385,10.3975,0.26351,0.064656,1,24.7934,0.0,5.596658,0.011241,0.456255,0.057032,342,3.2264150943396226,596.7735849056604,32.48521755736506,0.0544347443972414
FAPI_TEMPO_30_87,3313.2231,26.1639,261.5127,10.9027,0.3912,0.05099,1,18.8017,0.0,5.601354,0.011249,0.380586,0.047573,343,3.2358490566037736,596.7641509433962,32.475093038550426,0.0544186392349676
FAPI_TEMPO_20_1,3302.8926,26.1231,230.6304,10.2387,0.219683,0.069558,0,0.0,0.0,5.739161,0.011275,0.184093,0.023012,344,3.2452830188679247,596.7547169811321,32.4244254780757,0.054334594357468444
FAPI_TEMPO_29_10,3295.0413,26.092,238.1315,10.4039,0.269808,0.064065,0,0.0,0.0,5.801382,0.011283,0.200854,0.025107,345,3.2547169811320753,596.7452830188679,32.38586452719596,0.054270834556679665
FAPI_TEMPO_35_68,3291.5289,26.0781,245.2672,10.5587,0.312412,0.059451,0,0.0,0.0,5.679198,0.011288,0.380985,0.047623,346,3.2641509433962264,596.7358490566038,32.3685988193752,0.05424275895364358
FAPI_TEMPO_40_26,3281.6116,26.0388,243.5593,10.5218,0.304836,0.060315,0,0.0,0.0,5.040022,0.011202,0.70495,0.088119,347,3.2735849056603774,596.7264150943396,32.319799115950694,0.054161837482661276
FAPI_TEMPO_31_73,3278.3058,26.0257,269.2723,11.0633,0.431833,0.046905,0,0.0,0.0,5.510537,0.011284,0.853947,0.106743,348,3.2830188679245285,596.7169811320755,32.30351600172435,0.05413540593471797
FAPI_TEMPO_19_42,3261.7769,25.96,241.2086,10.4709,0.295504,0.061421,0,0.0,0.0,5.597551,0.011313,0.700264,0.087533,349,3.292452830188679,596.7075471698113,32.22197749667015,0.05399961446691809
FAPI_TEMPO_49_0,3246.281,25.8982,218.3175,9.9617,0.144108,0.078405,0,0.0,0.0,5.771421,0.011376,0.402884,0.05036,350,3.30188679245283,596.6981132075472,32.14534702924519,0.05387204403320142
FAPI_TEMPO_50_23,3241.3223,25.8785,235.4989,10.3463,0.265563,0.064798,4,375.8264,64.9252,5.705303,0.011371,0.670502,0.083813,351,3.311320754716981,596.688679245283,32.1207866092657,0.05383173458208295
FAPI_TEMPO_19_15,3240.2893,25.8743,232.4218,10.2784,0.246228,0.06694,0,0.0,0.0,5.637416,0.011367,0.378083,0.04726,352,3.3207547169811322,596.6792452830189,32.1156678007099,0.05382400687571543
FAPI_TEMPO_31_24,3236.7769,25.8603,241.7033,10.4817,0.303762,0.060641,0,0.0,0.0,5.455769,0.011352,0.358445,0.044806,353,3.330188679245283,596.6698113207547,32.09825675393171,0.05379567751698518
FAPI_TEMPO_50_5,3233.2645,25.8463,228.0937,10.1823,0.219048,0.070004,0,0.0,0.0,5.722423,0.011392,0.295063,0.036883,354,3.339622641509434,596.6603773584906,32.080836257758165,0.05376733142526587
FAPI_TEMPO_7_34,3230.7851,25.8364,226.7467,10.1522,0.210347,0.070992,0,0.0,0.0,5.334973,0.011375,0.198966,0.024871,355,3.349056603773585,596.6509433962265,32.06853344737309,0.05374756179020551
FAPI_TEMPO_10_6,3229.5455,25.8314,235.2861,10.3416,0.266908,0.06471,0,0.0,0.0,5.493573,0.011368,0.251961,0.031495,356,3.358490566037736,596.6415094339623,32.062380768283155,0.053738099447188895
FAPI_TEMPO_0_27,3228.3058,25.8264,238.9682,10.4222,0.289598,0.062226,0,0.0,0.0,5.337718,0.011368,0.248124,0.031015,357,3.3679245283018866,596.6320754716982,32.05622641179824,0.053728633993495145
FAPI_TEMPO_42_5,3225.8264,25.8165,230.7407,10.2412,0.238618,0.06786,0,0.0,0.0,5.691275,0.011398,0.151335,0.018917,358,3.3773584905660377,596.622641509434,32.04391415281016,0.053708846971915455
FAPI_TEMPO_42_14,3224.3802,25.8107,231.1629,10.2506,0.241737,0.067521,0,0.0,0.0,5.795656,0.011422,0.150252,0.018781,359,3.3867924528301887,596.6132075471698,32.036730396144804,0.05369765535003161
FAPI_TEMPO_1_15,3223.3471,25.8066,242.228,10.493,0.309652,0.060065,0,0.0,0.0,5.450493,0.011398,0.435013,0.054377,360,3.3962264150943398,596.6037735849056,32.0315976581227,0.05368990119799188
FAPI_TEMPO_33_22,3223.3471,25.8066,243.2474,10.5151,0.315426,0.059439,0,0.0,0.0,5.828887,0.011425,0.750548,0.093818,361,3.4056603773584904,596.5943396226415,32.0315976581227,0.053690750197836874
FAPI_TEMPO_23_37,3217.7686,25.7843,220.1971,10.0045,0.166047,0.076074,2,65.7025,9.058,5.360571,0.011357,0.124147,0.015518,362,3.4150943396226414,596.5849056603773,32.00386784174337,0.05364511830267873
FAPI_TEMPO_15_85,3215.7025,25.776,234.4149,10.3224,0.264614,0.065033,0,0.0,0.0,5.54365,0.011404,0.332267,0.041533,363,3.4245283018867925,596.5754716981132,31.993591495421878,0.05362874106163668
FAPI_TEMPO_41_10,3208.4711,25.747,224.982,10.1126,0.203451,0.071892,0,0.0,0.0,5.450034,0.011413,0.165652,0.020707,364,3.4339622641509435,596.566037735849,31.957598011505524,0.05356925468435046
FAPI_TEMPO_18_5,3202.8926,25.7246,227.7361,10.1743,0.223952,0.069621,3,49.5868,3.985,5.841606,0.011469,0.216866,0.027108,365,3.443396226415094,596.5566037735849,31.929803929321356,0.053523510975062284
FAPI_TEMPO_19_46,3194.8347,25.6922,241.3646,10.4743,0.310854,0.060069,0,0.0,0.0,5.69923,0.011458,0.409659,0.051207,366,3.452830188679245,596.5471698113207,31.889613822262337,0.053456986196663316
FAPI_TEMPO_49_50,3193.1818,25.6856,241.6498,10.4805,0.312835,0.059861,0,0.0,0.0,5.622492,0.011439,0.183662,0.022958,367,3.4622641509433962,596.5377358490566,31.881363448292984,0.05344400116266911
FAPI_TEMPO_11_23,3191.3223,25.6781,242.1901,10.4922,0.316297,0.059494,0,0.0,0.0,5.781885,0.011475,0.423635,0.052954,368,3.4716981132075473,596.5283018867924,31.872079287187915,0.05342928271194837
FAPI_TEMPO_36_22,3190.4959,25.6748,233.2741,10.2973,0.263225,0.065316,1,18.1818,0.0,5.315897,0.011434,0.313268,0.039159,369,3.481132075471698,596.5188679245283,31.867952347128465,0.053423209324470866
FAPI_TEMPO_49_42,3170.8678,25.5957,240.0789,10.4464,0.308679,0.06042,0,0.0,0.0,5.690365,0.011499,0.311484,0.038935,370,3.490566037735849,596.5094339622641,31.769774448709054,0.053259466891715325
FAPI_TEMPO_43_40,3170.4545,25.594,250.2617,10.6656,0.363875,0.054463,1,31.405,0.0,5.401888,0.011456,0.249539,0.031192,371,3.5,596.5,31.76770389949338,0.05325683805447339
FAPI_TEMPO_21_110,3167.3554,25.5815,224.4417,10.1004,0.209868,0.071402,1,18.1818,0.0,5.773528,0.011518,0.250425,0.031303,372,3.509433962264151,596.4905660377359,31.75217373468492,0.05323164445936296
FAPI_TEMPO_49_2,3148.7603,25.5063,217.6904,9.9474,0.16503,0.076607,1,16.7355,0.0,5.581198,0.011514,0.15028,0.018785,373,3.518867924528302,596.4811320754717,31.658830248653196,0.05307599611490722
FAPI_TEMPO_44_12,3143.8017,25.4862,238.5003,10.412,0.305476,0.060901,5,188.2231,14.7358,5.424932,0.011512,0.263003,0.032875,374,3.5283018867924527,596.4716981132076,31.633892604474205,0.053035026983745064
FAPI_TEMPO_11_87,3142.1488,25.4795,280.0443,11.2824,0.496519,0.040773,0,0.0,0.0,5.474583,0.011546,0.341804,0.042725,375,3.5377358490566038,596.4622641509434,31.62557551888241,0.05302192178729198
FAPI_TEMPO_46_15,3135.9504,25.4543,233.0914,10.2932,0.274685,0.064329,0,0.0,0.0,5.614582,0.011564,0.189703,0.023713,376,3.547169811320755,596.4528301886793,31.594366822299396,0.05297043659312501
FAPI_TEMPO_14_37,3135.124,25.451,270.0522,11.0793,0.459782,0.044543,0,0.0,0.0,5.351456,0.011524,0.418471,0.052309,377,3.556603773584906,596.4433962264151,31.590203601940754,0.052964294351829554
FAPI_TEMPO_47_0,3132.6446,25.4409,227.2492,10.1634,0.237717,0.068465,1,21.9008,0.0,5.548467,0.01155,0.23533,0.029416,378,3.5660377358490565,596.433962264151,31.577709639558513,0.0529441843312961
FAPI_TEMPO_49_17,3131.1983,25.4351,224.4873,10.1015,0.219206,0.070554,1,17.3554,0.0,5.682049,0.011562,0.34019,0.042524,379,3.5754716981132075,596.4245283018868,31.570419295471496,0.05293279836320176
FAPI_TEMPO_39_15,3125.8264,25.4132,224.0808,10.0923,0.217714,0.070753,0,0.0,0.0,5.550616,0.011561,0.419744,0.052468,380,3.5849056603773586,596.4150943396227,31.543326483018372,0.05288820954128357
FAPI_TEMPO_49_7,3118.8017,25.3847,219.5386,9.9895,0.18684,0.074297,0,0.0,0.0,5.710071,0.011593,0.442264,0.055283,381,3.5943396226415096,596.4056603773585,31.507862735463554,0.05282958366882008
FAPI_TEMPO_49_15,3108.0579,25.3409,218.0023,9.9545,0.17818,0.075351,0,0.0,0.0,5.587088,0.011604,0.219095,0.027387,382,3.6037735849056602,596.3962264150944,31.453546006795982,0.05273934443861517
FAPI_TEMPO_42_57,3084.2975,25.2438,228.1048,10.1825,0.255101,0.066783,0,0.0,0.0,5.768052,0.011668,0.40815,0.051019,383,3.6132075471698113,596.3867924528302,31.333087721798982,0.05253819856226478
FAPI_TEMPO_8_16,3082.6446,25.2371,222.2658,10.0514,0.21587,0.07121,0,0.0,0.0,5.133793,0.011612,0.289846,0.036231,384,3.6226415094339623,596.377358490566,31.324690768961744,0.05252494972016491
FAPI_TEMPO_6_6,3078.719,25.221,229.5007,10.2136,0.265466,0.065655,0,0.0,0.0,5.071728,0.011572,0.576143,0.072018,385,3.6320754716981134,596.3679245283018,31.304739169682822,0.05249232542887573
FAPI_TEMPO_20_42,3073.5537,25.1998,236.1228,10.3599,0.307253,0.061054,0,0.0,0.0,5.840198,0.011698,0.252061,0.031508,386,3.641509433962264,596.3584905660377,31.27846748846191,0.052449102315578235
FAPI_TEMPO_17_2,3069.4215,25.1829,222.2548,10.0511,0.219156,0.070915,1,52.8926,0.0,5.654152,0.011681,0.106095,0.013262,387,3.650943396226415,596.3490566037735,31.257434448704842,0.052414662356836624
FAPI_TEMPO_46_34,3068.1818,25.1778,218.82,9.9731,0.194776,0.073696,2,66.1157,9.9346,5.624598,0.011676,0.216178,0.027022,388,3.660377358490566,596.3396226415094,31.251121572660043,0.05240490550373291
FAPI_TEMPO_15_26,3061.7769,25.1515,221.2921,10.0293,0.21431,0.071509,0,0.0,0.0,5.760401,0.011713,0.285675,0.035709,389,3.669811320754717,596.3301886792453,31.218485814644495,0.05235100688728728
FAPI_TEMPO_14_2,3061.5702,25.1507,227.5912,10.1711,0.257249,0.066667,0,0.0,0.0,4.923187,0.011568,0.287116,0.03589,390,3.6792452830188678,596.3207547169811,31.217432019717528,0.05235006793371394
FAPI_TEMPO_39_8,3054.7521,25.1226,214.7158,9.8792,0.167359,0.076926,0,0.0,0.0,5.576213,0.011703,0.080399,0.01005,391,3.688679245283019,596.311320754717,31.18265212054125,0.052292571070217404
FAPI_TEMPO_19_38,3046.9008,25.0903,226.7734,10.1528,0.255467,0.066948,1,22.7273,0.0,5.664961,0.011734,0.131629,0.016454,392,3.69811320754717,596.3018867924528,31.14255363423656,0.0522261531013333
FAPI_TEMPO_16_24,3033.6777,25.0358,222.4375,10.0552,0.229517,0.069949,1,24.1736,0.0,5.723828,0.011762,0.333861,0.041733,393,3.707547169811321,596.2924528301887,31.074903111760527,0.05211352745497517
FAPI_TEMPO_20_24,3025.8264,25.0034,230.9613,10.2461,0.287187,0.063518,1,22.5207,0.0,5.689785,0.011767,0.246136,0.030767,394,3.7169811320754715,596.2830188679245,31.034665408151398,0.05204687107654413
FAPI_TEMPO_38_0,3021.0744,24.9838,220.9691,10.022,0.222486,0.07082,0,0.0,0.0,5.866631,0.011798,0.285225,0.035653,395,3.7264150943396226,596.2735849056604,31.010286171152366,0.052006808545876915
FAPI_TEMPO_16_89,3020.6612,24.9821,224.7915,10.1083,0.248806,0.067844,3,61.3636,4.6933,5.812882,0.0118,0.501274,0.062659,396,3.7358490566037736,596.2641509433962,31.008165420930542,0.052004074656962176
FAPI_TEMPO_31_72,3016.3223,24.9641,223.0268,10.0686,0.237967,0.069092,0,0.0,0.0,5.510285,0.011761,0.147817,0.018477,397,3.7452830188679247,596.2547169811321,30.985887239300244,0.051967533936139516
FAPI_TEMPO_24_20,3015.0826,24.959,225.1758,10.1169,0.252751,0.067431,0,0.0,0.0,5.716141,0.0118,0.166183,0.020773,398,3.7547169811320753,596.2452830188679,30.97951902855704,0.051957675659426064
FAPI_TEMPO_3_1,3012.1901,24.947,216.0928,9.9108,0.18939,0.074657,0,0.0,0.0,5.528467,0.011791,0.115742,0.014468,399,3.7641509433962264,596.2358490566038,30.964655462235342,0.05193356875677515
FAPI_TEMPO_39_54,3008.4711,24.9316,222.6124,10.0592,0.237119,0.069234,0,0.0,0.0,5.465477,0.011771,0.317937,0.039742,400,3.7735849056603774,596.2264150943396,30.94553430510166,0.051902320195265444
FAPI_TEMPO_13_51,3007.0248,24.9256,230.4287,10.2343,0.288338,0.06349,0,0.0,0.0,5.493728,0.011784,0.236055,0.029507,401,3.7830188679245285,596.2169811320755,30.938094993710198,0.05189066392400641
FAPI_TEMPO_19_37,3001.4463,24.9025,226.7088,10.1513,0.266156,0.066,0,0.0,0.0,5.553153,0.011793,0.513256,0.064157,402,3.792452830188679,596.2075471698113,30.909384176003243,0.05184332926131118
FAPI_TEMPO_44_0,2998.9669,24.8922,218.7098,9.9706,0.212147,0.072131,7,253.3058,26.3772,5.198834,0.011756,0.174936,0.021867,403,3.80188679245283,596.1981132075472,30.896614905325073,0.05182273177468009
FAPI_TEMPO_50_64,2984.2975,24.8312,247.0854,10.5977,0.385732,0.05294,0,0.0,0.0,5.679149,0.011844,0.2445,0.030562,404,3.811320754716981,596.188679245283,30.820957116280006,0.051696649381696325
FAPI_TEMPO_10_3,2983.4711,24.8278,215.8265,9.9047,0.195137,0.074176,3,65.0826,2.9146,5.789572,0.011874,0.262972,0.032871,405,3.8207547169811322,596.1792452830189,30.81668941131784,0.051690309005454405
FAPI_TEMPO_5_23,2982.438,24.8235,230.539,10.2367,0.294832,0.062898,0,0.0,0.0,5.268898,0.011804,0.270826,0.033853,406,3.830188679245283,596.1698113207547,30.811353432301743,0.051682176532961754
FAPI_TEMPO_19_30,2978.719,24.808,225.5224,10.1247,0.26403,0.066366,1,15.7025,0.0,5.813828,0.011877,0.202153,0.025269,407,3.839622641509434,596.1603773584906,30.792137078538328,0.05165076084890831
