Repository: sandysanche-glitch/fira-fapi-kinetics

## Overview

The study combines bright-field optical microscopy, segmentation-informed computer vision, grain-resolved descriptor extraction, and video-anchored kinetics reconstruction to compare:

- pristine FAPI
- FAPI--TEMPO

The workflow links:
- time-resolved crystallization dynamics,
- grain-scale morphology,
- radial microstructural fingerprints,
- and effective growth-rate heterogeneity.

The repository is organized to preserve both:
- a **core reproducible pipeline**, and
- a **figure-centric structure**, since several manuscript figures were assembled from multiple panel-level scripts and then combined externally.

File: data/processed/kinetics/morpho_kinetics_from_cm_fapi_with_veff.csv (part 3 of 17)
file_name,area_(µm²),area_error_(µm²),perimeter_(µm),perimeter_error_(µm),circularity_distortion,circularity_distortion_error,defects_count,defects_area_(µm²),defects_area_error_(µm²),entropy_hm_(bits),entropy_hm_error_(bits),nucleus_circularity,nucleus_circularity_error,rank_for_t0,t0_ms,dt_ms,R_um_final,v_eff_um_per_ms
FAPI_3_16,5897.5207,34.907,307.8764,11.8298,0.218144,0.060262,0,0.0,0.0,5.150938,0.008358,0.174164,0.021771,418,7.161621930325528,592.8383780696745,43.327117868415264,0.07308419878195396
FAPI_34_14,5881.405,34.8592,321.7633,12.0936,0.286132,0.053829,1,10.124,0.0,5.611774,0.00843,0.326706,0.040838,419,7.178754997144489,592.8212450028556,43.26787903457688,0.0729863840058034
FAPI_20_21,5872.7273,34.8335,305.031,11.775,0.206838,0.061417,0,0.0,0.0,5.10329,0.008414,0.162509,0.020314,420,7.19588806396345,592.8041119360365,43.235947525773504,0.07293462824434432
FAPI_9_20,5867.3554,34.8176,306.9784,11.8125,0.217586,0.060393,0,0.0,0.0,5.754367,0.00846,0.185177,0.023147,421,7.21302113078241,592.7869788692176,43.216168612845,0.07290337027186874
FAPI_26_34,5867.3554,34.8176,333.8288,12.3183,0.338386,0.048985,0,0.0,0.0,5.690547,0.008449,0.398048,0.049756,422,7.230154197601371,592.7698458023987,43.216168612845,0.07290547742749252
FAPI_30_15,5865.7025,34.8127,338.1994,12.3987,0.355557,0.047406,0,0.0,0.0,5.661721,0.008444,0.328978,0.041122,423,7.247287264420331,592.7527127355796,43.21008094372165,0.0728973145383093
FAPI_28_16,5861.9835,34.8016,348.108,12.579,0.392108,0.044081,0,0.0,0.0,5.785461,0.008464,0.543796,0.067975,424,7.264420331239291,592.7355796687607,43.19638064347821,0.07287630796116154
FAPI_30_25,5857.8512,34.7894,325.9968,12.1729,0.307338,0.051892,2,29.5455,0.1461,5.747798,0.008468,0.532617,0.066577,425,7.281553398058253,592.7184466019418,43.181152702927946,0.07285272282394067
FAPI_19_49,5856.1983,34.7845,338.2908,12.4003,0.356949,0.047298,2,61.9835,6.4282,5.763283,0.008463,0.470974,0.058872,426,7.298686464877213,592.7013135351228,43.17506009657321,0.0728445493718561
FAPI_49_49,5854.5455,34.7795,326.0693,12.1743,0.308036,0.051834,0,0.0,0.0,5.397135,0.008408,0.777512,0.097189,427,7.315819531696174,592.6841804683038,43.16896699902401,0.07283637461845946
FAPI_9_76,5845.4545,34.7525,351.809,12.6457,0.406509,0.042811,2,48.1405,0.4383,5.516408,0.008441,0.295549,0.036944,428,7.332952598515134,592.6670474014849,43.1354373640459,0.07278190605192372
FAPI_34_26,5838.4298,34.7316,357.5187,12.7479,0.426005,0.041076,1,20.0413,0.0,5.882059,0.008493,0.663142,0.082893,429,7.3500856653340945,592.6499143346659,43.10951084308487,0.07274026335004442
FAPI_8_34,5837.6033,34.7292,324.9507,12.1534,0.30528,0.05213,1,30.1653,0.0,5.617548,0.008457,0.160922,0.020115,430,7.367218732153056,592.6327812678469,43.106459400061155,0.07273721731666868
FAPI_34_37,5828.5124,34.7021,352.1588,12.652,0.409404,0.042582,0,0.0,0.0,5.694206,0.008477,0.384212,0.048026,431,7.384351798972016,592.615648201028,43.07288147622367,0.07268265967491365
FAPI_23_11,5827.8926,34.7003,345.031,12.5233,0.384816,0.044808,0,0.0,0.0,5.49568,0.008453,0.43232,0.05404,432,7.401484865790977,592.598515134209,43.07059124504046,0.07268089633212467
FAPI_47_43,5824.5868,34.6904,316.5293,11.9949,0.269455,0.055539,0,0.0,0.0,5.953657,0.008505,0.717805,0.089726,433,7.418617932609937,592.5813820673901,43.05837388215688,0.07266238053570868
FAPI_20_12,5823.7603,34.688,307.1232,11.8153,0.224132,0.059875,2,36.5702,2.1914,4.991078,0.008428,0.238162,0.02977,434,7.4357509994288975,592.5642490005711,43.05531881492319,0.0726593257820414
FAPI_26_25,5805.5785,34.6338,315.94,11.9837,0.26912,0.055616,0,0.0,0.0,5.582164,0.008497,0.325566,0.040696,435,7.452884066247858,592.5471159337521,42.98805684799049,0.07254791339292695
FAPI_22_24,5799.5868,34.6159,328.576,12.221,0.324951,0.050377,1,33.8843,0.0,5.86897,0.00852,0.766352,0.095794,436,7.470017133066819,592.5299828669332,42.965868014285654,0.07251256351011467
FAPI_48_19,5795.6612,34.6042,314.7079,11.9603,0.264644,0.056066,0,0.0,0.0,5.634229,0.008497,0.370821,0.046353,437,7.48715019988578,592.5128498001142,42.95132427448322,0.07249011441519448
FAPI_13_7,5794.4215,34.6005,299.1542,11.661,0.186365,0.063617,0,0.0,0.0,5.592156,0.008488,0.31746,0.039683,438,7.50428326670474,592.4957167332952,42.94673035477683,0.07248445708867256
FAPI_44_0,5774.1736,34.54,303.5515,11.7464,0.212528,0.061127,3,70.6612,5.5938,5.790623,0.008526,0.401692,0.050212,439,7.5214163335237005,592.4785836664763,42.871628630382695,0.07235979461920332
FAPI_47_38,5751.2397,34.4713,337.3706,12.3835,0.365025,0.04677,0,0.0,0.0,5.7902,0.008543,0.529526,0.066191,440,7.538549400342661,592.4614505996574,42.78640501751343,0.07221804047201273
FAPI_0_40,5736.3636,34.4267,346.3623,12.5474,0.399123,0.043684,5,138.0165,14.8391,5.589027,0.008548,0.240889,0.030111,441,7.555682467161622,592.4443175328383,42.73103374158926,0.07212666655245746
FAPI_30_0,5730.1653,34.4081,297.2903,11.6246,0.185267,0.063903,1,22.314,0.0,5.794471,0.008563,0.415837,0.05198,442,7.572815533980583,592.4271844660194,42.70794146827153,0.07208977337318859
FAPI_32_40,5727.2727,34.3994,383.9959,13.2115,0.511905,0.033714,1,22.7273,0.0,5.608408,0.00854,0.908494,0.113562,443,7.589948600799543,592.4100513992005,42.69716057632559,0.0720736599176197
FAPI_50_27,5725.0,34.3926,301.935,11.7151,0.210852,0.061421,2,43.8017,2.9219,5.736424,0.008558,0.260823,0.032603,444,7.607081667618504,592.3929183323814,42.68868817851166,0.07206144242689913
FAPI_9_30,5715.7025,34.3647,309.5307,11.8615,0.250327,0.057633,0,0.0,0.0,5.684365,0.008554,0.574459,0.071807,445,7.624214734437464,592.3757852655625,42.65401050587633,0.07200498664332558
FAPI_44_9,5713.2231,34.3572,340.1089,12.4336,0.379338,0.045533,9,527.4793,60.677,5.852215,0.00858,0.35438,0.044297,446,7.641347801256425,592.3586521987436,42.64475811519634,0.07199144970180751
FAPI_42_60,5712.1901,34.3541,304.27,11.7603,0.224656,0.060117,3,76.0331,6.8036,5.785602,0.008575,1.043296,0.130412,447,7.658480868075386,592.3415191319247,42.64090267092356,0.07198702318455359
FAPI_42_57,5683.8843,34.2689,376.438,13.0808,0.495956,0.035162,2,36.5702,0.1461,5.765887,0.008594,0.751394,0.093924,448,7.675613934894346,592.3243860651056,42.53512154226004,0.07181051893680564
FAPI_20_43,5678.5124,34.2527,333.3231,12.309,0.357736,0.047593,0,0.0,0.0,5.02191,0.008529,0.472459,0.059057,449,7.692747001713307,592.3072529982867,42.51501659104985,0.07177865267703015
FAPI_22_21,5655.1653,34.1822,323.6696,12.1294,0.321654,0.051007,3,128.3058,15.3936,5.386323,0.008561,0.315232,0.039404,450,7.709880068532267,592.2901199314678,42.42752671313192,0.07163301443900683
FAPI_16_29,5647.9339,34.1603,293.156,11.5435,0.174149,0.06523,0,0.0,0.0,5.327832,0.008587,0.150945,0.018868,451,7.7270131353512275,592.2729868646488,42.40039147086466,0.07158927118273985
FAPI_1_47,5628.5124,34.1016,324.114,12.1377,0.326701,0.050593,0,0.0,0.0,5.566982,0.008625,0.307854,0.038482,452,7.744146202170189,592.2558537978298,42.32742776767866,0.07146814589717401
FAPI_1_42,5621.6942,34.0809,307.6212,11.8249,0.253475,0.057571,0,0.0,0.0,5.235747,0.008593,0.305027,0.038128,453,7.761279268989149,592.2387207310109,42.30178295251958,0.07142691193899942
FAPI_32_29,5619.6281,34.0746,326.6396,12.1849,0.338119,0.049544,0,0.0,0.0,5.458631,0.008602,0.167809,0.020976,454,7.77841233580811,592.2215876641919,42.294008806286406,0.07141585124091833
FAPI_4_14,5604.1322,34.0276,303.2395,11.7404,0.234145,0.059484,0,0.0,0.0,5.320209,0.008598,0.148609,0.018576,455,7.79554540262707,592.2044545973729,42.235656532613724,0.0713193833729752
FAPI_27_45,5601.8595,34.0207,295.6738,11.593,0.194776,0.063333,0,0.0,0.0,5.624211,0.008635,0.878662,0.109833,456,7.8126784694460305,592.187321530554,42.227091539230905,0.07130698345599787
FAPI_37_10,5600.4132,34.0163,290.2649,11.4865,0.164703,0.066304,1,18.1818,0.0,5.455118,0.008621,0.514596,0.064324,457,7.829811536264992,592.170188463735,42.22164004718669,0.07129984060278707
FAPI_35_11,5591.5289,33.9893,298.5224,11.6487,0.211528,0.061721,0,0.0,0.0,5.478395,0.008632,0.407507,0.050938,458,7.846944603083952,592.1530553969161,42.18813728706657,0.07124532568490785
FAPI_7_14,5582.438,33.9617,301.2575,11.7019,0.227038,0.060233,0,0.0,0.0,5.493449,0.008655,0.475944,0.059493,459,7.864077669902913,592.1359223300971,42.15382787373014,0.07118944533520584
FAPI_17_15,5577.0661,33.9453,292.9543,11.5395,0.183388,0.064525,0,0.0,0.0,5.778407,0.008671,0.115112,0.014389,460,7.881210736721873,592.1187892632781,42.13354098020338,0.07115724368859579
FAPI_23_17,5560.124,33.8937,318.1883,12.0263,0.309878,0.052337,1,11.3636,0.0,5.831265,0.008685,0.44643,0.055804,461,7.8983438035408335,592.1016561964592,42.06949533340949,0.07105113605602015
FAPI_14_4,5548.5537,33.8585,303.3309,11.7421,0.242197,0.058852,0,0.0,0.0,5.660779,0.008696,0.488344,0.061043,462,7.915476870359794,592.0845231296402,42.025700431184376,0.07097922473812512
FAPI_0_30,5546.9008,33.8534,315.324,11.972,0.298954,0.053405,2,70.4545,13.587,5.537692,0.008696,0.231716,0.028964,463,7.932609937178755,592.0673900628212,42.01944029042721,0.07097070535495756
FAPI_14_43,5528.5124,33.7973,348.6027,12.5879,0.428315,0.041434,1,35.7438,0.0,5.51661,0.008677,0.385649,0.048206,464,7.949743003997716,592.0502569960023,41.94973364408498,0.07085502142492649
FAPI_28_30,5519.6281,33.7701,297.7739,11.6341,0.217748,0.061312,1,43.3884,0.0,5.460348,0.008676,0.765648,0.095706,465,7.966876070816676,592.0331239291834,41.91601355434284,0.07080011550055883
FAPI_2_31,5518.3884,33.7663,328.1994,12.214,0.356207,0.048079,0,0.0,0.0,5.397274,0.008696,0.316091,0.039511,466,7.984009137635637,592.0159908623643,41.91130615385246,0.07079421299550043
FAPI_37_20,5501.8595,33.7157,316.1606,11.9879,0.308322,0.052624,0,0.0,0.0,5.637299,0.008718,0.444226,0.055528,467,8.001142204454597,591.9988577955454,41.84849186343765,0.0706901564291372
FAPI_1_30,5498.9669,33.7068,315.7573,11.9802,0.306919,0.052764,0,0.0,0.0,5.061264,0.008645,0.172087,0.021511,468,8.018275271273557,591.9817247287265,41.83748950483803,0.07067361669654568
FAPI_32_13,5494.0083,33.6916,288.7776,11.457,0.172111,0.065887,1,25.4132,0.0,5.577802,0.008712,0.739362,0.09242,469,8.035408338092518,591.9645916619074,41.81862212777701,0.07064378970771473
FAPI_1_68,5490.4959,33.6809,327.0319,12.1922,0.354879,0.048265,0,0.0,0.0,5.417533,0.008704,0.205797,0.025725,470,8.052541404911478,591.9474585950885,41.805252361653906,0.07062324832152049
FAPI_14_8,5485.7438,33.6663,290.2271,11.4857,0.181593,0.064971,4,92.9752,9.1727,5.877298,0.008751,0.188312,0.023539,471,8.06967447173044,591.9303255282696,41.787156933816824,0.07059472226992895
FAPI_12_38,5478.0992,33.6428,323.5247,12.1267,0.342305,0.04947,0,0.0,0.0,5.484678,0.008734,0.172254,0.021532,472,8.086807538549401,591.9131924614506,41.75803075883147,0.07054755881547788
FAPI_46_56,5472.1074,33.6244,340.4666,12.4402,0.40678,0.043504,0,0.0,0.0,5.480368,0.008724,0.430327,0.053791,473,8.103940605368361,591.8960593946316,41.73518759607388,0.07051100769070673
FAPI_17_24,5464.2562,33.6003,289.3337,11.468,0.179756,0.065218,1,18.8017,0.0,5.740734,0.008762,0.441347,0.055168,474,8.121073672187322,591.8789263278127,41.705236710766584,0.07046244570577616
FAPI_30_24,5460.124,33.5876,299.2645,11.6632,0.233871,0.059902,0,0.0,0.0,5.731445,0.00876,0.352853,0.044107,475,8.138206739006282,591.8617932609937,41.68946448432006,0.07043783693930084
FAPI_30_11,5459.0909,33.5844,296.701,11.6131,0.220722,0.061191,2,46.0744,3.3602,5.748081,0.008769,0.167377,0.020922,476,8.155339805825243,591.8446601941747,41.685520304369085,0.07043321180036116
FAPI_36_37,5457.2314,33.5787,302.1666,11.7196,0.248915,0.058445,0,0.0,0.0,5.198746,0.008714,0.186008,0.023251,477,8.172472872644203,591.8275271273558,41.6784201453535,0.07042325379431817
FAPI_44_26,5444.0083,33.538,323.3498,12.1234,0.34569,0.04923,0,0.0,0.0,5.5873,0.008756,0.37354,0.046693,478,8.189605939463164,591.8103940605369,41.6278952429331,0.07033991910367654
FAPI_37_31,5443.1818,33.5354,356.6553,12.7325,0.462269,0.038536,1,23.7603,0.0,5.624319,0.008755,0.831668,0.103959,479,8.206739006282124,591.7932609937179,41.62473518517182,0.07033661572164081
FAPI_31_34,5433.6777,33.5061,338.078,12.3964,0.402594,0.043965,0,0.0,0.0,5.638622,0.008783,0.234728,0.029341,480,8.223872073101084,591.7761279268989,41.58837975019466,0.07027721766318361
FAPI_35_49,5421.9008,33.4698,326.7499,12.187,0.361839,0.047766,0,0.0,0.0,5.48066,0.008767,0.52115,0.065144,481,8.241005139920047,591.75899486008,41.54328617897005,0.07020304978852558
FAPI_27_40,5412.6033,33.4411,312.4786,11.9179,0.303413,0.053309,1,25.4132,0.0,5.318807,0.008751,0.709139,0.088642,482,8.258138206739007,591.741861793261,41.50765158836392,0.0701448625969707
FAPI_35_7,5408.6777,33.429,310.4398,11.8789,0.294745,0.054149,2,44.4215,1.8993,5.673292,0.008799,0.40265,0.050331,483,8.275271273557967,591.724728726442,41.492596726305365,0.07012145126266583
FAPI_0_15,5408.4711,33.4283,294.5519,11.571,0.216641,0.061736,0,0.0,0.0,5.351023,0.00877,0.326933,0.040867,484,8.292404340376928,591.707595659623,41.49180425420569,0.0701221423530173
FAPI_50_9,5401.8595,33.4079,288.1537,11.4446,0.182468,0.065136,1,19.0083,0.0,5.548757,0.008788,0.632207,0.079026,485,8.309537407195888,591.6904625928041,41.466435615155405,0.07008129797030753
FAPI_46_10,5393.8017,33.383,305.0577,11.7755,0.271649,0.05641,4,91.5289,6.1601,5.786612,0.008829,0.399249,0.049906,486,8.326670474014849,591.6733295259852,41.43549692262586,0.07003103715325754
FAPI_47_22,5391.5289,33.3759,299.7213,11.6721,0.2458,0.058927,0,0.0,0.0,5.854148,0.008833,0.329771,0.041221,487,8.34380354083381,591.6561964591662,41.4267661122084,0.07001830853818754
FAPI_37_26,5391.3223,33.3753,331.067,12.2672,0.381879,0.045967,0,0.0,0.0,5.929492,0.008837,0.421439,0.05268,488,8.36093660765277,591.6390633923472,41.42597238077982,0.0700189945931749
FAPI_12_13,5388.0165,33.365,295.3429,11.5865,0.223778,0.061093,0,0.0,0.0,5.36711,0.008776,0.294397,0.0368,489,8.37806967447173,591.6219303255283,41.41326984037104,0.0699995516014496
FAPI_10_33,5386.7769,33.3612,294.1108,11.5623,0.217441,0.06172,0,0.0,0.0,5.677746,0.008813,0.440568,0.055071,490,8.39520274129069,591.6047972587093,41.40850567137714,0.06999352585247744
FAPI_49_39,5385.3306,33.3567,306.2977,11.7994,0.278669,0.055755,0,0.0,0.0,5.748583,0.008807,0.184918,0.023115,491,8.41233580810965,591.5876641918903,41.4029463969424,0.06998615573483752
FAPI_9_55,5365.9091,33.2965,339.0471,12.4142,0.413412,0.04311,0,0.0,0.0,5.824241,0.008856,0.681476,0.085184,492,8.429468874928613,591.5705311250714,41.32822177270112,0.06986186701034876
FAPI_10_20,5361.5702,33.2831,313.4033,11.9355,0.314047,0.05242,1,16.5289,0.0,5.81656,0.008844,0.319197,0.0399,493,8.446601941747574,591.5533980582525,41.31150929375982,0.06983563855665946
FAPI_27_22,5346.4876,33.2362,358.557,12.7664,0.477409,0.037355,0,0.0,0.0,5.810557,0.008862,0.333861,0.041733,494,8.463735008566534,591.5362649914334,41.25336179560459,0.06973936212719269
FAPI_48_43,5346.4876,33.2362,329.8081,12.2439,0.382331,0.046021,3,61.9835,7.4495,5.734411,0.00886,0.30538,0.038172,495,8.480868075385494,591.5191319246145,41.25336179560459,0.06974138209423475
FAPI_50_66,5344.8347,33.2311,319.953,12.0596,0.343897,0.049627,0,0.0,0.0,5.710319,0.008855,0.424249,0.053031,496,8.498001142204455,591.5019988577956,41.24698443557026,0.06973262054096042
FAPI_39_34,5344.4215,33.2298,324.2889,12.141,0.361374,0.047983,2,54.7521,3.6524,5.702838,0.008853,0.406094,0.050762,497,8.515134209023415,591.4848657909765,41.245390037957016,0.0697319448449466
FAPI_47_37,5340.9091,33.2189,334.9742,12.3394,0.401861,0.044224,0,0.0,0.0,5.647544,0.008854,0.497807,0.062226,498,8.532267275842376,591.4677327241576,41.23183439696774,0.06971104612429806
FAPI_42_19,5338.2231,33.2105,306.5072,11.8035,0.285955,0.055174,0,0.0,0.0,5.49931,0.008831,0.352071,0.044009,499,8.549400342661336,591.4505996573387,41.22146512904026,0.0696955335795115
FAPI_22_20,5337.3967,33.2079,282.9165,11.3401,0.162041,0.067378,1,22.314,0.0,5.656646,0.008848,0.145646,0.018206,500,8.566533409480297,591.4334665905197,41.21827429787351,0.06969215748896922
FAPI_12_9,5324.7934,33.1687,301.9917,11.7162,0.266293,0.057113,0,0.0,0.0,5.448517,0.00884,0.203227,0.025403,501,8.583666476299257,591.4163335237007,41.16958077399137,0.06961184269074895
FAPI_1_7,5324.5868,33.1681,284.6812,11.3754,0.174384,0.066181,0,0.0,0.0,5.459488,0.008858,0.12132,0.015165,502,8.600799543118217,591.3992004568818,41.168782084046576,0.06961250886413423
FAPI_10_21,5305.5785,33.1088,289.162,11.4646,0.20263,0.063423,2,38.0165,1.1688,5.756606,0.008886,0.216777,0.027097,503,8.61793260993718,591.3820673900628,41.095231943306594,0.06949015570369176
FAPI_20_16,5305.3719,33.1082,288.4167,11.4498,0.198535,0.063831,0,0.0,0.0,4.93537,0.00883,0.228277,0.028535,504,8.63506567675614,591.3649343232439,41.09443180835673,0.06949081594664565
FAPI_27_53,5300.4132,33.0927,291.779,11.5164,0.217631,0.061952,2,42.1488,7.597,5.845936,0.008911,0.497306,0.062163,505,8.6521987435751,591.3478012564249,41.075222731216705,0.06946034574567624
FAPI_45_30,5299.3802,33.0895,342.9654,12.4857,0.433846,0.041373,3,109.2975,26.2814,5.808516,0.008912,0.362886,0.045361,506,8.66933181039406,591.330668189606,41.07121995152608,0.06945558916683295
FAPI_32_46,5298.9669,33.0882,318.2608,12.0276,0.342592,0.049858,0,0.0,0.0,5.571763,0.008875,0.815526,0.101941,507,8.686464877213021,591.313535122787,41.06961834289034,0.06945489305324658
FAPI_15_21,5298.1405,33.0856,328.4011,12.2177,0.38266,0.046096,0,0.0,0.0,4.826787,0.008775,0.301142,0.037643,508,8.703597944031982,591.296402055968,41.06641571333846,0.06945148925403304
FAPI_14_63,5295.8678,33.0785,318.4278,12.0308,0.343666,0.049764,0,0.0,0.0,5.424594,0.008851,0.342005,0.042751,509,8.720731010850942,591.279268989149,41.05760680632034,0.06943860365088128
FAPI_25_29,5294.0083,33.0727,328.42,12.2181,0.383213,0.046054,3,124.3802,27.6492,5.557968,0.008882,0.223426,0.027928,510,8.737864077669903,591.2621359223301,41.05039804227291,0.06942842361829409
FAPI_33_7,5290.7025,33.0624,288.6562,11.4546,0.202076,0.063523,0,0.0,0.0,5.75216,0.008906,0.464865,0.058108,511,8.754997144488863,591.2450028555112,41.03757924887014,0.06940875449377612
FAPI_4_41,5287.1901,33.0514,325.6438,12.1663,0.373459,0.04698,2,45.0413,1.461,5.562315,0.008899,0.316853,0.039607,512,8.772130211307823,591.2278697886921,41.023954940535226,0.06938772178516787
FAPI_13_19,5277.0661,33.0197,298.576,11.6497,0.256137,0.058234,0,0.0,0.0,5.867609,0.008928,0.279195,0.034899,513,8.789263278126784,591.2107367218732,40.98465944320314,0.06932326647255022
FAPI_35_12,5269.0083,32.9945,317.4274,12.0119,0.342872,0.049903,2,55.3719,1.1688,5.531158,0.008893,0.349268,0.043658,514,8.806396344945746,591.1936036550543,40.95335678884514,0.06927232726411622
FAPI_3_4,5266.1157,32.9855,293.6996,11.5542,0.232827,0.060553,0,0.0,0.0,5.350108,0.008885,0.308574,0.038572,515,8.823529411764707,591.1764705882352,40.94211388164604,0.06925531701372963
FAPI_10_15,5261.3636,32.9706,315.3083,11.9717,0.334976,0.050671,1,18.595,0.0,5.613237,0.008906,0.19543,0.024429,516,8.840662478583667,591.1593375214163,40.92363679693606,0.06922606850552114
FAPI_49_25,5257.2314,32.9576,283.6807,11.3554,0.179068,0.065923,0,0.0,0.0,5.542559,0.008907,0.403661,0.050458,517,8.857795545402627,591.1422044545974,40.907563219725645,0.06920088417213924
FAPI_26_22,5255.1653,32.9511,290.4855,11.4908,0.217387,0.06211,0,0.0,0.0,5.567072,0.008931,0.15965,0.019956,518,8.874928612221588,591.1250713877785,40.899524062267595,0.06918929012137515
FAPI_14_40,5241.7355,32.909,319.7245,12.0553,0.355633,0.04876,0,0.0,0.0,5.345107,0.008894,0.280701,0.035088,519,8.892061679040548,591.1079383209594,40.84723038849189,0.06910282833371911
FAPI_45_56,5230.7851,32.8746,328.4846,12.2193,0.390818,0.045483,2,44.6281,3.7985,5.894771,0.008972,0.296624,0.037078,520,8.909194745859509,591.0908052541405,40.8045415344036,0.06903261084709246
FAPI_36_10,5222.9339,32.8499,278.5192,11.2517,0.153915,0.068567,5,220.6612,39.2833,5.506152,0.008945,0.186643,0.02333,521,8.926327812678469,591.0736721873216,40.77390703936112,0.06898278329412574
FAPI_12_2,5218.8017,32.8369,289.9797,11.4808,0.220088,0.061951,0,0.0,0.0,5.570353,0.008967,0.147571,0.018446,522,8.94346087949743,591.0565391205025,40.75777441351249,0.06895748835493883
FAPI_9_13,5213.2231,32.8194,295.0766,11.5813,0.247604,0.05925,0,0.0,0.0,5.693783,0.008969,0.290881,0.03636,523,8.96059394631639,591.0394060536836,40.7359847261817,0.0689226205713967
FAPI_33_16,5213.0165,32.8187,317.3092,12.0096,0.349371,0.049421,0,0.0,0.0,5.690099,0.00896,0.365271,0.045659,524,8.97772701313535,591.0222729868647,40.7351775347699,0.06892325280552537
FAPI_39_43,5211.7769,32.8148,312.9197,11.9263,0.331148,0.051157,2,55.1653,8.0353,5.65251,0.008955,0.290709,0.036339,525,8.994860079954313,591.0051399200457,40.73033405036484,0.06891705553673366
FAPI_49_32,5206.8182,32.7992,318.8768,12.0393,0.356518,0.048758,1,19.2149,0.0,5.623333,0.008957,0.371977,0.046497,526,9.011993146773273,590.9880068532267,40.71095317751342,0.06888625945944801
FAPI_20_41,5205.9917,32.7966,296.7545,11.6141,0.25712,0.058337,1,24.7934,0.0,5.061804,0.00891,0.642508,0.080313,527,9.029126213592233,590.9708737864078,40.70772193946449,0.06888278889050177
FAPI_45_62,5203.5124,32.7888,364.9507,12.8797,0.509049,0.034791,2,72.1074,0.4383,5.907354,0.008995,0.772458,0.096557,528,9.046259280411194,590.9537407195888,40.69802746817029,0.06886838116738778
FAPI_0_36,5201.0331,32.781,295.5713,11.591,0.251874,0.058865,0,0.0,0.0,5.315335,0.008932,0.504216,0.063027,529,9.063392347230154,590.9366076527698,40.68833068705483,0.06885396870007926
FAPI_33_35,5200.0,32.7777,365.3129,12.8861,0.510353,0.034681,0,0.0,0.0,5.703009,0.008968,0.602299,0.075287,530,9.080525414049115,590.9194745859509,40.68428945128219,0.06884912615173008
FAPI_49_9,5195.8678,32.7647,295.4154,11.5879,0.251827,0.058885,6,200.2066,20.0154,5.457557,0.008943,0.279751,0.034969,531,9.097658480868075,590.9023415191319,40.66812127507273,0.06882376057356679
FAPI_42_12,5195.6612,32.7641,295.8565,11.5966,0.254087,0.058663,0,0.0,0.0,5.800807,0.008993,0.348722,0.04359,532,9.114791547687036,590.885208452313,40.66731273666281,0.06882438780821984
FAPI_9_8,5195.4545,32.7634,302.5589,11.7272,0.286796,0.05547,1,26.8595,0.0,5.530318,0.008957,0.493362,0.06167,533,9.131924614505996,590.868075385494,40.66650379081122,0.0688250143896835
FAPI_1_36,5194.8347,32.7615,303.6161,11.7477,0.291839,0.054983,0,0.0,0.0,5.308749,0.008938,0.471863,0.058983,534,9.149057681324956,590.850942318675,40.66407803086904,0.06882290459128505
FAPI_24_22,5193.3884,32.7569,311.0337,11.8903,0.325401,0.051753,7,167.7686,6.6223,5.740793,0.008984,0.214189,0.026774,535,9.166190748143917,590.8338092518561,40.658416970071755,0.06881531884838397
FAPI_40_38,5188.6364,32.7419,329.9751,12.247,0.401174,0.044611,1,27.0661,0.0,5.660399,0.008985,0.462601,0.057825,536,9.183323814962879,590.8166761850371,40.639811293029815,0.06878582296533195
FAPI_34_32,5171.281,32.6871,352.863,12.6646,0.47809,0.037609,0,0.0,0.0,5.66308,0.009004,1.084612,0.135576,537,9.20045688178184,590.7995431182181,40.57178658297413,0.06867267765448452
FAPI_36_22,5169.0083,32.6799,288.8311,11.458,0.221374,0.061973,0,0.0,0.0,5.521979,0.009001,0.453528,0.056691,538,9.2175899486008,590.7824100513992,40.562870259093714,0.06865957680690707
FAPI_22_40,5166.5289,32.6721,301.7222,11.711,0.286828,0.055545,2,37.3967,1.0227,5.76196,0.009006,0.57581,0.071976,539,9.23472301541976,590.7652769845803,40.55314076769228,0.06864509873479034
FAPI_5_21,5164.876,32.6669,292.9087,11.5386,0.243506,0.059793,3,58.8843,4.885,5.28082,0.008983,0.239073,0.029884,540,9.25185608223872,590.7481439177612,40.546653273894165,0.06863610777512441
FAPI_47_28,5150.6198,32.6217,311.8782,11.9064,0.334575,0.050982,0,0.0,0.0,5.793891,0.009033,0.69281,0.086601,541,9.268989149057681,590.7310108509423,40.49065574072589,0.06854330481550222
FAPI_39_7,5149.5868,32.6185,297.2792,11.6244,0.267761,0.057453,0,0.0,0.0,5.652485,0.00901,0.245579,0.030697,542,9.286122215876642,590.7138777841234,40.486595166814794,0.06853841883432209
FAPI_2_10,5140.4959,32.5897,290.4633,11.4904,0.234347,0.060771,0,0.0,0.0,5.426448,0.009021,0.238458,0.029807,543,9.303255282695602,590.6967447173045,40.450842572896335,0.06847988064037036
FAPI_28_17,5131.405,32.5608,290.6226,11.4935,0.236538,0.060581,2,46.4876,8.0353,5.712131,0.00904,0.469301,0.058663,544,9.320388349514563,590.6796116504854,40.41505835097772,0.06842128550543566
FAPI_19_43,5126.8595,32.5464,296.9105,11.6172,0.26918,0.057377,0,0.0,0.0,5.185509,0.008977,0.651504,0.081438,545,9.337521416333523,590.6624785836665,40.39715415626806,0.06839295811227979
FAPI_33_37,5119.6281,32.5234,352.7984,12.6634,0.483114,0.037252,0,0.0,0.0,5.627423,0.009032,0.658195,0.082274,546,9.354654483152485,590.6453455168476,40.36865414915806,0.06834668969385214
FAPI_7_9,5112.1901,32.4998,290.4098,11.4893,0.238282,0.060465,0,0.0,0.0,5.112128,0.008972,0.215281,0.02691,547,9.371787549971446,590.6282124500285,40.33931889460829,0.06829900442322892
FAPI_45_9,5105.1653,32.4775,301.9806,11.716,0.296504,0.05477,2,41.5289,0.7305,5.709224,0.009063,0.300229,0.037529,548,9.388920616790406,590.6110793832096,40.3115936870826,0.06825404245579178
FAPI_13_49,5099.1736,32.4584,363.9548,12.8621,0.516257,0.034329,1,17.7686,0.0,5.812571,0.009073,0.44548,0.055685,549,9.406053683609366,590.5939463163907,40.28793080126343,0.06821595624632518
FAPI_27_55,5096.9008,32.4512,340.6793,12.444,0.448146,0.040468,3,66.5289,6.9187,5.664023,0.009062,0.342086,0.042761,550,9.423186750428327,590.5768132495717,40.278951246750104,0.06820273052225068
FAPI_48_20,5091.7355,32.4347,286.9862,11.4214,0.22312,0.062034,2,42.3554,0.7305,5.408003,0.009026,0.357027,0.044628,551,9.440319817247287,590.5596801827527,40.25853633060902,0.0681701404304316
FAPI_47_44,5064.876,32.3491,319.4629,12.0503,0.376354,0.047217,0,0.0,0.0,5.64721,0.009082,0.604942,0.075618,552,9.457452884066248,590.5425471159338,40.15221168372936,0.0679920725099707
FAPI_26_44,5063.4298,32.3444,304.1943,11.7588,0.312374,0.053342,0,0.0,0.0,5.340959,0.009051,0.597768,0.074721,553,9.474585950885208,590.5254140491148,40.14647884108411,0.06798433714445534
FAPI_38_20,5060.124,32.3339,355.3997,12.71,0.496572,0.036151,1,26.8595,0.0,5.77355,0.0091,0.385624,0.048203,554,9.491719017704169,590.5082809822958,40.13337133254404,0.06796411265525891
FAPI_24_30,5060.124,32.3339,271.8058,11.1152,0.139296,0.07061,1,23.3471,0.0,5.559784,0.009082,0.118935,0.014867,555,9.508852084523129,590.4911479154769,40.13337133254404,0.06796608463009296
FAPI_20_34,5050.2066,32.3022,350.4131,12.6206,0.483157,0.037376,3,88.0165,21.1179,5.332646,0.009092,0.294943,0.036868,556,9.52598515134209,590.4740148486579,40.094023096349765,0.0679014183318907
FAPI_9_39,5045.0413,32.2857,288.8957,11.4593,0.240387,0.060457,2,36.7769,1.461,5.291234,0.009056,0.527551,0.065944,557,9.543118218161052,590.456881781839,40.07351397114462,0.06786865427025528
FAPI_48_72,5042.3554,32.2771,359.3101,12.7798,0.5092,0.035054,3,71.9008,8.7828,5.928944,0.009135,0.590019,0.073752,558,9.560251284980012,590.43974871502,40.0628452992573,0.06785255461958054
FAPI_20_48,5042.3554,32.2771,308.3554,11.839,0.333592,0.05135,2,33.2645,0.7305,4.946424,0.009052,0.567297,0.070912,559,9.577384351798973,590.422615648201,40.0628452992573,0.06785452358608236
FAPI_34_29,5038.0165,32.2632,288.9068,11.4595,0.241503,0.060368,0,0.0,0.0,5.47013,0.009097,0.447543,0.055943,560,9.594517418617933,590.4054825813821,40.04560473643842,0.0678272914427391
FAPI_28_29,5027.4793,32.2294,287.2792,11.4272,0.234488,0.061098,2,53.5124,8.3275,5.791016,0.009142,0.80849,0.101061,561,9.611650485436893,590.3883495145631,40.00370437564956,0.06775828894411948
FAPI_38_14,5014.876,32.189,291.2811,11.5065,0.257245,0.058876,4,88.4298,6.0614,5.704962,0.009133,0.198354,0.024794,562,9.628783552255854,590.3712164477441,39.953530617278666,0.06767526854997867
FAPI_20_33,5002.2727,32.1485,313.7075,11.9413,0.361255,0.048801,0,0.0,0.0,5.039615,0.009098,0.369233,0.046154,563,9.645916619074814,590.3540833809252,39.903293771282634,0.0675921364730107
FAPI_26_17,4998.9669,32.1379,322.6424,12.1101,0.396542,0.045467,0,0.0,0.0,5.458194,0.009137,0.254895,0.031862,564,9.663049685893775,590.3369503141063,39.890106354527774,0.06757175937115754
FAPI_40_29,4996.9008,32.1313,286.4961,11.4116,0.234979,0.061142,0,0.0,0.0,5.623061,0.00915,0.445247,0.055656,565,9.680182752712735,590.3198172472872,39.88186210446665,0.06755975479603454
FAPI_14_50,4988.0165,32.1027,325.2515,12.159,0.407485,0.044464,1,18.3884,0.0,6.005585,0.009198,0.418219,0.052277,566,9.697315819531696,590.3026841804683,39.84639211268531,0.06750162786063735
FAPI_36_20,4980.9917,32.0801,298.7398,11.6529,0.298642,0.054902,0,0.0,0.0,5.306949,0.009141,0.19225,0.024031,567,9.714448886350656,590.2855511136494,39.818323685326156,0.06745603650674455
FAPI_39_41,4980.3719,32.0781,344.5095,12.5138,0.472686,0.038458,1,19.2149,0.0,5.585211,0.009149,0.418955,0.052369,568,9.731581953169618,590.2684180468303,39.815846250481094,0.06745379734567165
FAPI_10_26,4973.9669,32.0574,284.2021,11.3659,0.226148,0.062097,0,0.0,0.0,5.791669,0.009184,0.472268,0.059033,569,9.748715019988579,590.2512849800114,39.79023545822445,0.06741236566655154
FAPI_40_20,4969.4215,32.0428,302.8095,11.732,0.318953,0.052955,1,38.2231,0.0,5.821171,0.009199,0.545635,0.068204,570,9.765848086807539,590.2341519131925,39.7720503879833,0.06738351255864418
FAPI_12_33,4963.843,32.0248,286.0092,11.4019,0.237451,0.060998,0,0.0,0.0,5.106565,0.009107,0.220552,0.027569,571,9.7829811536265,590.2170188463735,39.74972075831736,0.06734763568155214
FAPI_17_23,4959.7107,32.0115,277.9488,11.2401,0.193254,0.065456,0,0.0,0.0,5.819866,0.009202,0.481383,0.060173,572,9.80011422044546,590.1998857795545,39.73317188976396,0.06732155130339129
FAPI_45_71,4947.1074,31.9708,285.2326,11.3864,0.235878,0.061207,0,0.0,0.0,5.903258,0.009219,0.544461,0.068058,573,9.81724728726442,590.1827527127356,39.682656078354796,0.06723791214832375
FAPI_34_10,4946.6942,31.9694,282.2123,11.326,0.2195,0.06285,0,0.0,0.0,5.590042,0.009178,0.380894,0.047612,574,9.83438035408338,590.1656196459166,39.680998825483435,0.0672370560136847
FAPI_17_32,4945.4545,31.9654,325.6359,12.1662,0.413927,0.043956,0,0.0,0.0,5.506526,0.009174,0.346118,0.043265,575,9.851513420902341,590.1484865790976,39.676026250396035,0.06723058205297669
FAPI_23_15,4939.0496,31.9447,302.3415,11.723,0.321019,0.052836,0,0.0,0.0,5.591525,0.009199,0.221629,0.027704,576,9.868646487721302,590.1313535122787,39.6503255476181,0.06718898311643953
FAPI_48_11,4938.843,31.944,288.6106,11.4537,0.254907,0.059335,1,18.8017,0.0,5.681377,0.009203,0.41993,0.052491,577,9.885779554540262,590.1142204454598,39.64949625417215,0.06718952853608903
FAPI_40_28,4937.1901,31.9387,303.3152,11.7418,0.325625,0.052394,1,13.6364,0.0,5.541263,0.009196,0.560145,0.070018,578,9.902912621359222,590.0970873786408,39.64286088060167,0.0671802347927274
FAPI_18_36,4936.3636,31.936,288.1615,11.4448,0.252958,0.059536,0,0.0,0.0,5.824553,0.009228,0.339506,0.042438,579,9.920045688178185,590.0799543118218,39.63954257654605,0.06717656189960816
FAPI_3_11,4935.9504,31.9347,285.2594,11.387,0.237744,0.061055,2,39.0496,0.1461,5.340545,0.009172,0.19963,0.024954,580,9.937178754997145,590.0628212450029,39.63788352110688,0.06717570077957621
FAPI_22_26,4935.5372,31.9334,287.9031,11.4396,0.251742,0.05966,1,18.595,0.0,5.819602,0.009231,0.557434,0.069679,581,9.954311821816106,590.0456881781839,39.636224396224534,0.06717483949184466
FAPI_47_9,4933.8843,31.928,291.5963,11.5128,0.27082,0.057772,0,0.0,0.0,5.786809,0.009229,0.87988,0.109985,582,9.971444888635066,590.0285551113649,39.629586800482684,0.06716554047626187
FAPI_49_46,4932.8512,31.9247,309.9151,11.8689,0.35461,0.049609,0,0.0,0.0,5.49295,0.009183,0.35402,0.044253,583,9.988577955454026,590.011422044546,39.625437587912835,0.06716045843756752
FAPI_25_12,4927.2727,31.9066,300.6147,11.6894,0.314834,0.05347,2,41.1157,5.99,5.568935,0.009208,0.241373,0.030172,584,10.005711022272987,589.994288977727,39.603025292690695,0.06712442142670598
FAPI_19_19,4923.9669,31.8959,294.4149,11.5683,0.286153,0.056288,0,0.0,0.0,5.705399,0.009219,0.524469,0.065559,585,10.022844089091947,589.9771559109081,39.589737856062555,0.06710384878366539
FAPI_38_8,4891.3223,31.79,277.9299,11.2397,0.20427,0.064568,0,0.0,0.0,5.871584,0.009275,0.3413,0.042663,586,10.039977155910908,589.960022844089,39.45828486644138,0.06688298077591805
FAPI_45_23,4881.6116,31.7584,304.0494,11.756,0.336433,0.051495,1,30.7851,0.0,5.79785,0.009281,0.333384,0.041673,587,10.057110222729868,589.9428897772701,39.419097310687775,0.06681849716939592
FAPI_8_32,4880.1653,31.7537,291.8893,11.5185,0.280206,0.057002,0,0.0,0.0,5.450131,0.009236,0.172092,0.021511,588,10.074243289548829,589.9257567104512,39.41325742946255,0.06681053841289974
FAPI_23_28,4879.7521,31.7524,345.6927,12.5353,0.48687,0.037363,1,21.6942,0.0,5.697066,0.009268,0.330963,0.04137,589,10.091376356367789,589.9086236436322,39.41158884840998,0.0668096502895316
FAPI_1_79,4875.4132,31.7383,383.695,13.2063,0.583851,0.028775,0,0.0,0.0,5.406772,0.009243,0.574999,0.071875,590,10.108509423186751,589.8914905768132,39.39406326835238,0.06678188090123441
FAPI_0_17,4874.5868,31.7356,281.8514,11.3188,0.228906,0.062135,0,0.0,0.0,5.221588,0.00921,0.274872,0.034359,591,10.125642490005712,589.8743575099943,39.39072440944706,0.0667781603115027
FAPI_20_29,4857.2314,31.679,292.9733,11.5399,0.28888,0.056212,0,0.0,0.0,5.284882,0.009234,0.509156,0.063645,592,10.142775556824672,589.8572244431754,39.32053883280765,0.06666111255978292
FAPI_8_35,4845.8678,31.6419,276.4458,11.2097,0.203178,0.06483,6,158.0579,9.1897,5.608248,0.009279,0.27942,0.034927,593,10.159908623643632,589.8400913763563,39.27451626538125,0.06658502336410625
FAPI_30_3,4845.2479,31.6399,272.384,11.127,0.179341,0.067263,1,24.3802,0.0,5.524873,0.009276,0.140053,0.017507,594,10.177041690462593,589.8229583095374,39.27200411974478,0.06658269836138685
FAPI_40_64,4837.1901,31.6136,339.8159,12.4283,0.4736,0.038658,1,30.5785,0.0,5.386102,0.00927,0.3896,0.0487,595,10.194174757281553,589.8058252427185,39.239335241315686,0.06652924328980273
FAPI_46_58,4834.9174,31.6062,338.9525,12.4125,0.471164,0.038886,0,0.0,0.0,5.589652,0.009293,0.427722,0.053465,596,10.211307824100514,589.7886921758995,39.230116075561504,0.06651554462807749
FAPI_37_9,4830.3719,31.5913,278.1883,11.245,0.215645,0.063618,0,0.0,0.0,5.873143,0.009328,0.403248,0.050406,597,10.228440890919474,589.7715591090805,39.21167083553544,0.06648620169946699
FAPI_19_15,4820.4545,31.5589,291.8436,11.5176,0.288791,0.056329,0,0.0,0.0,5.415908,0.009288,0.634513,0.079314,598,10.245573957738435,589.7544260422616,39.1713967487648,0.06641984361463324
FAPI_12_29,4816.1157,31.5447,309.4929,11.8608,0.368162,0.048605,0,0.0,0.0,5.438158,0.009296,0.332163,0.04152,599,10.262707024557395,589.7372929754426,39.15376406317747,0.06639187402518205
FAPI_31_51,4810.9504,31.5277,291.7333,11.5155,0.289656,0.056271,5,251.8595,49.0121,5.645467,0.009331,0.705025,0.088128,600,10.279840091376357,589.7201599086236,39.13276215985606,0.06635818956218087
FAPI_47_25,4806.1983,31.5122,297.8385,11.6353,0.319153,0.053383,0,0.0,0.0,5.70806,0.00934,0.437721,0.054715,601,10.296973158195318,589.7030268418047,39.11343035134771,0.06632733523655523
FAPI_25_32,4802.4793,31.5,278.4357,11.25,0.221559,0.063111,3,79.9587,13.8044,5.535413,0.009321,0.253334,0.031667,602,10.314106225014278,589.6858937749857,39.09829458407375,0.06630359484060001
FAPI_2_29,4796.6942,31.481,282.3226,11.3282,0.243758,0.060891,0,0.0,0.0,5.275243,0.009293,0.695779,0.086972,603,10.331239291833239,589.6687607081668,39.07473844903442,0.0662655732382827
FAPI_42_26,4795.2479,31.4762,317.1232,12.0061,0.40081,0.04554,1,32.0248,0.0,5.737843,0.009354,0.475918,0.05949,604,10.348372358652199,589.6516276413478,39.06884709422664,0.06625750742095814
FAPI_14_22,4790.9091,31.462,274.0729,11.1615,0.198515,0.065492,2,41.9421,1.6071,5.601568,0.009338,0.403958,0.050495,605,10.36550542547116,589.6344945745288,39.05116810465324,0.06622944970821622
FAPI_1_33,4790.2893,31.46,310.09,11.8722,0.373969,0.048113,0,0.0,0.0,5.67831,0.009367,0.361212,0.045151,606,10.38263849229012,589.6173615077099,39.04864199777542,0.06622708988406342
FAPI_36_9,4785.9504,31.4457,281.6876,11.3155,0.242047,0.061098,5,472.1074,120.1151,5.527912,0.009339,0.328979,0.041122,607,10.39977155910908,589.6002284408909,39.03095344858062,0.06619901344304446
FAPI_14_17,4783.2645,31.4369,275.91,11.1988,0.210414,0.064306,0,0.0,0.0,5.603817,0.009349,0.169364,0.02117,608,10.41690462592804,589.583095374072,39.01999972555057,0.06618235840156442
FAPI_20_32,4780.5785,31.4281,310.988,11.8894,0.378841,0.04767,1,34.0909,0.0,5.103348,0.009289,0.365581,0.045698,609,10.434037692747001,589.565962307253,39.00904251872477,0.06616569648299193
FAPI_31_43,4779.7521,31.4253,286.2142,11.406,0.266782,0.058638,3,84.5041,8.2782,5.241832,0.009325,0.713564,0.089195,610,10.451170759565962,589.5488292404341,39.00567070231884,0.0661619000288291
FAPI_8_42,4776.0331,31.4131,289.1352,11.4641,0.282082,0.057126,4,296.281,62.3265,5.662817,0.009353,0.219635,0.027454,611,10.468303826384924,589.531696173615,38.99049310371718,0.06613807765856683
FAPI_33_12,4769.8347,31.3927,297.0886,11.6207,0.320888,0.053315,0,0.0,0.0,5.882468,0.009393,0.553718,0.069215,612,10.485436893203884,589.5145631067961,38.965183696121535,0.06609706720521275
FAPI_48_30,4768.8017,31.3893,272.6235,11.1319,0.193707,0.06606,0,0.0,0.0,5.421666,0.009335,0.103044,0.01288,613,10.502569960022845,589.4974300399772,38.96096413540183,0.06609183034565505
FAPI_1_11,4766.1157,31.3805,291.623,11.5133,0.295744,0.055801,0,0.0,0.0,5.482574,0.009346,0.275486,0.034436,614,10.519703026841805,589.4802969731581,38.94999032099723,0.06607513520128869
FAPI_19_39,4754.9587,31.3437,316.6632,11.9974,0.404116,0.045323,0,0.0,0.0,5.477848,0.009362,0.38038,0.047548,615,10.536836093660765,589.4631639063392,38.90437459471139,0.06599967050849165
FAPI_13_22,4753.9256,31.3403,288.8076,11.4576,0.283782,0.057023,2,37.8099,0.1461,5.729538,0.009385,0.222733,0.027842,616,10.553969160479726,589.4460308395203,38.90014802879558,0.0659944184769417
FAPI_3_21,4753.3058,31.3383,284.0494,11.3628,0.259683,0.05943,0,0.0,0.0,5.526807,0.009373,0.327643,0.040955,617,10.571102227298686,589.4288977727014,38.89761211430275,0.06599203442736981
FAPI_49_16,4736.9835,31.2844,281.4781,11.3113,0.248684,0.060587,1,16.1157,0.0,5.537936,0.009374,0.320764,0.040095,618,10.588235294117647,589.4117647058823,38.8307697417846,0.06588054746610163
FAPI_19_17,4736.7769,31.2837,304.9017,11.7725,0.359716,0.049624,2,55.7851,9.6424,5.673637,0.0094,0.399965,0.049996,619,10.605368360936607,589.3946316390634,38.82992294503053,0.06588102581974212
FAPI_45_36,4734.7107,31.2769,290.1625,11.4844,0.293323,0.056134,1,17.562,0.0,5.628562,0.0094,0.235087,0.029386,620,10.622501427755568,589.3774985722445,38.82145314166094,0.06586857020450416
FAPI_0_44,4732.6446,31.2701,352.9008,12.6653,0.522461,0.034422,1,62.6033,0.0,5.462112,0.009393,0.51422,0.064277,621,10.639634494574528,589.3603655054254,38.812981900059306,0.06585611142475445
FAPI_20_17,4730.7851,31.264,289.9608,11.4804,0.292927,0.056185,0,0.0,0.0,4.872235,0.009298,0.68028,0.085035,622,10.65676756139349,589.3432324386065,38.80535616047059,0.06584508657187821
FAPI_46_15,4724.5868,31.2435,288.5649,11.4528,0.287005,0.056792,1,16.3223,0.0,5.700408,0.009416,0.570358,0.071295,623,10.67390062821245,589.3260993717876,38.77992633532766,0.06580385015472157
FAPI_20_15,4715.0826,31.212,302.3304,11.7228,0.351761,0.050453,1,18.1818,0.0,5.194279,0.009366,0.38759,0.048449,624,10.691033695031411,589.3089663049686,38.74090094142329,0.0657395409819283
FAPI_46_51,4706.405,31.1833,336.4726,12.367,0.477604,0.038557,3,77.0661,7.479,5.929038,0.009455,0.32917,0.041146,625,10.708166761850372,589.2918332381496,38.70523530331295,0.0656809294142569
FAPI_2_77,4695.4545,31.147,360.4966,12.8009,0.545969,0.032385,0,0.0,0.0,5.435298,0.009409,0.51289,0.064111,626,10.725299828669332,589.2747001713307,38.6601809033037,0.06560638169611441
FAPI_18_31,4689.876,31.1285,284.563,11.3731,0.272196,0.058376,0,0.0,0.0,5.667463,0.009442,0.566238,0.07078,627,10.742432895488292,589.2575671045117,38.637208695454326,0.06556930424382919
FAPI_3_48,4685.5372,31.1141,305.5792,11.7856,0.369447,0.048818,0,0.0,0.0,5.389699,0.009425,0.342322,0.04279,628,10.759565962307253,589.2404340376927,38.619332112841064,0.06554087242147855
