Repository: sandysanche-glitch/fira-fapi-kinetics

## Overview

The study combines bright-field optical microscopy, segmentation-informed computer vision, grain-resolved descriptor extraction, and video-anchored kinetics reconstruction to compare:

- pristine FAPI
- FAPI--TEMPO

The workflow links:
- time-resolved crystallization dynamics,
- grain-scale morphology,
- radial microstructural fingerprints,
- and effective growth-rate heterogeneity.

The repository is organized to preserve both:
- a **core reproducible pipeline**, and
- a **figure-centric structure**, since several manuscript figures were assembled from multiple panel-level scripts and then combined externally.

File: data/processed/kinetics/morpho_kinetics_from_cm_fapitempo_with_veff.csv (part 3 of 31)
file_name,area_(µm²),area_error_(µm²),perimeter_(µm),perimeter_error_(µm),circularity_distortion,circularity_distortion_error,defects_count,defects_area_(µm²),defects_area_error_(µm²),entropy_hm_(bits),entropy_hm_error_(bits),nucleus_circularity,nucleus_circularity_error,rank_for_t0,t0_ms,dt_ms,R_um_final,v_eff_um_per_ms
FAPI_TEMPO_32_59,2974.1736,24.7891,237.8653,10.3981,0.339437,0.058014,1,26.8595,0.0,5.579604,0.011844,0.340833,0.042604,408,3.849056603773585,596.1509433962265,30.768634355571177,0.05161215409688797
FAPI_TEMPO_28_44,2973.9669,24.7882,251.2275,10.6862,0.407878,0.050614,0,0.0,0.0,5.829193,0.011894,0.414239,0.05178,409,3.858490566037736,596.1415094339623,30.767565153150496,0.05161117732325731
FAPI_TEMPO_17_26,2971.6942,24.7787,225.3964,10.1219,0.264945,0.066302,1,17.9752,0.0,5.621724,0.011874,0.139297,0.017412,410,3.8679245283018866,596.1320754716982,30.75580664809543,0.0515922694207646
FAPI_TEMPO_44_2,2970.0413,24.7719,218.4056,9.9637,0.217572,0.071687,6,163.2231,6.4517,5.334264,0.011841,0.23007,0.028759,411,3.8773584905660377,596.122641509434,30.74725204248597,0.051578735484079714
FAPI_TEMPO_31_19,2963.4298,24.7443,220.2082,10.0047,0.232042,0.070075,0,0.0,0.0,5.249918,0.011812,0.188797,0.0236,412,3.8867924528301887,596.1132075471698,30.71301031080564,0.05152211009915487
FAPI_TEMPO_37_44,2954.3388,24.7063,225.2294,10.1182,0.268153,0.066039,0,0.0,0.0,5.558573,0.011891,0.254823,0.031853,413,3.8962264150943398,596.1037735849056,30.66586452680499,0.05144383559658362
FAPI_TEMPO_29_121,2951.2397,24.6933,250.0333,10.6607,0.406776,0.05083,2,38.0165,1.1688,5.614086,0.011917,0.491633,0.061454,414,3.9056603773584904,596.0943396226415,30.649776067829347,0.05141765997515131
FAPI_TEMPO_38_50,2950.6198,24.6907,250.4366,10.6693,0.408809,0.050615,0,0.0,0.0,5.759036,0.011918,0.386891,0.048361,415,3.9150943396226414,596.0849056603773,30.646556947064038,0.05141307329886505
FAPI_TEMPO_41_125,2947.1074,24.676,256.4347,10.7964,0.436814,0.047656,1,27.8926,0.0,5.669426,0.01193,0.41473,0.051841,416,3.9245283018867925,596.0754716981132,30.6283107772108,0.051383276500132066
FAPI_TEMPO_31_4,2942.7686,24.6579,212.97,9.8389,0.184678,0.075643,0,0.0,0.0,5.499332,0.011913,0.143254,0.017907,417,3.9339622641509435,596.066037735849,30.60575661752594,0.05134625138815425
FAPI_TEMPO_14_5,2941.5289,24.6527,223.7342,10.0845,0.261555,0.066856,0,0.0,0.0,5.000466,0.011822,0.24966,0.031208,418,3.943396226415094,596.0566037735849,30.599309295559777,0.05133624743327746
FAPI_TEMPO_0_3,2937.1901,24.6345,224.9553,10.112,0.270627,0.065857,0,0.0,0.0,5.362406,0.011924,0.210279,0.026285,419,3.952830188679245,596.0471698113207,30.57673374366786,0.051299184514787564
FAPI_TEMPO_20_40,2936.9835,24.6336,235.0388,10.3361,0.331914,0.059026,0,0.0,0.0,5.799644,0.011956,0.55229,0.069036,420,3.9622641509433962,596.0377358490566,30.575658351189613,0.05129819223213199
FAPI_TEMPO_11_28,2936.157,24.6301,218.1505,9.9579,0.224687,0.071079,3,98.7603,14.3834,5.746968,0.011959,0.196267,0.024533,421,3.9716981132075473,596.0283018867924,30.57135588238998,0.051291785617583976
FAPI_TEMPO_47_45,2930.5785,24.6067,218.5081,9.966,0.228691,0.070655,1,31.8182,0.0,5.686368,0.011971,0.171739,0.021467,422,3.981132075471698,596.0188679245283,30.542300319191153,0.05124384807740451
FAPI_TEMPO_36_15,2926.2397,24.5885,230.1435,10.2279,0.30574,0.061983,2,40.2893,2.4836,5.444698,0.011956,0.247925,0.030991,423,3.990566037735849,596.0094339622641,30.519682597522042,0.05120671059621914
FAPI_TEMPO_8_35,2918.8017,24.5572,220.9156,10.0208,0.248443,0.068474,0,0.0,0.0,5.362126,0.011968,0.228935,0.028617,424,4.0,596.0,30.480870015799333,0.05114239935536801
FAPI_TEMPO_1_12,2917.7686,24.5529,224.6355,10.1048,0.273386,0.065656,1,21.281,0.0,5.444221,0.011956,0.15641,0.019551,425,4.009433962264151,595.9905660377359,30.475475237912832,0.05113415710674729
FAPI_TEMPO_32_11,2917.3554,24.5512,220.5012,10.0114,0.24599,0.068762,0,0.0,0.0,5.773824,0.012008,0.585353,0.073169,426,4.018867924528302,595.9811320754717,30.473317268253997,0.05113134565541083
FAPI_TEMPO_11_64,2917.1488,24.5503,223.4033,10.0771,0.265505,0.066549,0,0.0,0.0,5.650174,0.011982,0.195113,0.024389,427,4.028301886792453,595.9716981132076,30.472238226116268,0.051130344482109825
FAPI_TEMPO_17_3,2915.9091,24.5451,227.6558,10.1725,0.292988,0.063463,2,87.1901,29.5115,5.813462,0.012019,0.254893,0.031862,428,4.037735849056604,595.9622641509434,30.465762648311948,0.05112028811373815
FAPI_TEMPO_45_127,2910.7438,24.5233,248.82,10.6348,0.409196,0.050748,0,0.0,0.0,5.401665,0.011958,0.342199,0.042775,429,4.047169811320755,595.9528301886793,30.438766855577025,0.05107579881102348
FAPI_TEMPO_16_9,2899.5868,24.4763,208.4089,9.733,0.161094,0.078676,1,18.1818,0.0,5.709844,0.012029,0.223215,0.027902,430,4.056603773584905,595.9433962264151,30.380374327648134,0.050978624010300816
FAPI_TEMPO_33_29,2895.4545,24.4588,225.2215,10.118,0.28269,0.064734,1,20.4545,0.0,5.414324,0.011988,0.295162,0.036895,431,4.066037735849057,595.933962264151,30.35871855571879,0.05094309181570377
FAPI_TEMPO_27_5,2894.4215,24.4545,212.3729,9.8251,0.193557,0.074928,0,0.0,0.0,5.269033,0.011977,0.417156,0.052144,432,4.0754716981132075,595.9245283018868,30.35330259185838,0.05093480994707745
FAPI_TEMPO_15_96,2894.4215,24.4545,239.2723,10.4288,0.364688,0.05564,0,0.0,0.0,5.466793,0.012009,0.279894,0.034987,433,4.084905660377358,595.9150943396227,30.35330259185838,0.05093561629865259
FAPI_TEMPO_45_38,2891.5289,24.4422,214.7425,9.8798,0.212045,0.072809,0,0.0,0.0,5.515363,0.012017,0.164361,0.020545,434,4.09433962264151,595.9056603773585,30.338131700158158,0.050910964129702134
FAPI_TEMPO_14_1,2887.3967,24.4248,229.904,10.2226,0.313528,0.061323,0,0.0,0.0,5.023748,0.011946,0.332487,0.041561,435,4.10377358490566,595.8962264150944,30.31644627829015,0.05087537885694223
FAPI_TEMPO_9_37,2884.2975,24.4117,245.3507,10.5604,0.397891,0.052082,0,0.0,0.0,5.189974,0.011999,0.317907,0.039738,436,4.113207547169812,595.8867924528302,30.3001717642853,0.05084887288667978
FAPI_TEMPO_36_1,2884.2975,24.4117,209.1052,9.7492,0.171066,0.077614,0,0.0,0.0,5.545635,0.012042,0.214605,0.026826,437,4.122641509433962,595.877358490566,30.3001717642853,0.050849677928759586
FAPI_TEMPO_33_46,2879.5455,24.3915,223.0646,10.0694,0.272769,0.065945,0,0.0,0.0,5.408766,0.012017,0.661698,0.082712,438,4.132075471698113,595.8679245283018,30.275201078870587,0.05080857658655968
FAPI_TEMPO_42_9,2877.2727,24.3819,213.2663,9.8458,0.205038,0.07371,0,0.0,0.0,5.75835,0.012084,0.116751,0.014594,439,4.1415094339622645,595.8584905660377,30.263250745032796,0.05078932535858324
FAPI_TEMPO_22_21,2870.2479,24.3521,223.3766,10.0764,0.27714,0.065504,0,0.0,0.0,5.419761,0.012071,0.197114,0.024639,440,4.150943396226415,595.8490566037735,30.22628462726215,0.05072809009641843
FAPI_TEMPO_23_0,2867.7686,24.3416,219.2691,9.9834,0.250452,0.06855,0,0.0,0.0,5.655841,0.012095,0.258641,0.03233,441,4.160377358490566,595.8396226415094,30.21322718061493,0.050706978912667754
FAPI_TEMPO_0_35,2867.1488,24.339,223.3387,10.0756,0.277676,0.065461,0,0.0,0.0,5.024771,0.011996,0.323542,0.040443,442,4.169811320754717,595.8301886792453,30.20996206882743,0.05070230183501231
FAPI_TEMPO_8_21,2866.5289,24.3364,220.2728,10.0062,0.257589,0.067744,0,0.0,0.0,5.183395,0.012024,0.160549,0.020069,443,4.179245283018868,595.8207547169811,30.20669607722014,0.050697623132595515
FAPI_TEMPO_19_28,2861.7769,24.3162,211.1062,9.7958,0.193055,0.075201,0,0.0,0.0,5.582291,0.012074,0.497554,0.062194,444,4.188679245283019,595.811320754717,30.181648055107946,0.050656385677393154
FAPI_TEMPO_12_6,2859.9174,24.3083,223.6885,10.0835,0.28175,0.065042,0,0.0,0.0,5.612804,0.012087,0.336089,0.042011,445,4.19811320754717,595.8018867924528,30.171840880016628,0.0506407273102963
FAPI_TEMPO_50_14,2851.2397,24.2714,210.0979,9.7724,0.188291,0.075826,1,19.8347,0.0,5.678773,0.01213,0.204416,0.025552,446,4.2075471698113205,595.7924528301887,30.12603167344988,0.050564641311487586
FAPI_TEMPO_19_65,2851.0331,24.2705,231.9806,10.2687,0.334254,0.059211,0,0.0,0.0,5.734513,0.012129,0.495132,0.061891,447,4.216981132075472,595.7830188679245,30.12494019192768,0.050563609968557854
FAPI_TEMPO_9_53,2849.5868,24.2643,250.539,10.6715,0.429519,0.048841,0,0.0,0.0,5.442407,0.012111,0.505539,0.063192,448,4.226415094339623,595.7735849056604,30.117298185242852,0.05055158360203544
FAPI_TEMPO_10_46,2847.314,24.2546,227.2792,10.1641,0.307331,0.062234,0,0.0,0.0,5.602618,0.012136,0.360162,0.04502,449,4.235849056603773,595.7641509433962,30.10528517170222,0.05053222004719538
FAPI_TEMPO_16_26,2835.3306,24.2036,216.5261,9.9207,0.240036,0.069941,0,0.0,0.0,5.516479,0.012138,0.205983,0.025748,450,4.245283018867925,595.7547169811321,30.041866795847074,0.050426569760250034
FAPI_TEMPO_46_30,2830.5785,24.1833,214.4038,9.872,0.226215,0.071562,3,79.7521,15.2744,5.74776,0.012181,0.15819,0.019774,451,4.254716981132075,595.7452830188679,30.016680698726248,0.05038509167310618
FAPI_TEMPO_20_21,2829.7521,24.1797,241.3835,10.4747,0.3897,0.053223,0,0.0,0.0,5.619054,0.012155,0.337412,0.042177,452,4.264150943396227,595.7358490566038,30.012298627051923,0.0503785338327026
FAPI_TEMPO_31_27,2826.4463,24.1656,225.4421,10.1229,0.301156,0.063044,0,0.0,0.0,5.441157,0.012146,0.200335,0.025042,453,4.273584905660377,595.7264150943396,29.994762877169013,0.05034989571919356
FAPI_TEMPO_45_48,2825.2066,24.1603,224.9096,10.111,0.29815,0.063389,0,0.0,0.0,5.730709,0.012198,0.295829,0.036979,454,4.283018867924528,595.7169811320755,29.988184194640635,0.05033964977404597
FAPI_TEMPO_39_10,2820.4545,24.14,228.3254,10.1875,0.320138,0.060947,0,0.0,0.0,5.842991,0.012212,0.318618,0.039827,455,4.2924528301886795,595.7075471698113,29.96295297332291,0.050298091933996814
FAPI_TEMPO_25_1,2819.6281,24.1364,217.0932,9.9337,0.248188,0.069103,0,0.0,0.0,5.471414,0.012165,0.214609,0.026826,456,4.30188679245283,595.6981132075472,29.95856304283665,0.050291519107764554
FAPI_TEMPO_28_29,2817.7686,24.1285,221.5852,10.036,0.278836,0.065617,0,0.0,0.0,5.784953,0.012215,0.454491,0.056811,457,4.311320754716981,595.688679245283,29.94868281507985,0.05027572935081425
FAPI_TEMPO_19_36,2815.2893,24.1179,221.6576,10.0376,0.279942,0.065506,0,0.0,0.0,5.629929,0.012185,0.15794,0.019743,458,4.320754716981132,595.6792452830189,29.93550428266482,0.05025440204558726
FAPI_TEMPO_16_2,2801.0331,24.0567,208.8468,9.7432,0.193002,0.075615,2,53.9256,4.8212,5.765766,0.012247,0.171226,0.021403,459,4.330188679245283,595.6698113207547,29.859613648840643,0.050127794092223885
FAPI_TEMPO_35_48,2800.4132,24.0541,226.5796,10.1484,0.314527,0.061686,0,0.0,0.0,5.800651,0.012253,0.196775,0.024597,460,4.339622641509434,595.6603773584906,29.856309332527776,0.05012304069128831
FAPI_TEMPO_24_1,2796.4876,24.0372,216.6899,9.9245,0.25158,0.068857,0,0.0,0.0,5.668552,0.012253,0.165413,0.020677,461,4.349056603773585,595.6509433962265,29.835375809102555,0.050088690599548145
FAPI_TEMPO_11_68,2794.2149,24.0274,224.5519,10.1029,0.303636,0.062946,0,0.0,0.0,5.416152,0.012235,0.675839,0.08448,462,4.3584905660377355,595.6415094339623,29.82324976913234,0.05006912597054116
FAPI_TEMPO_45_17,2777.2727,23.9545,215.6895,9.9015,0.249811,0.06918,0,0.0,0.0,5.509615,0.012253,0.167789,0.020974,463,4.367924528301887,595.6320754716982,29.732698448649916,0.04991789339938373
FAPI_TEMPO_1_39,2777.0661,23.9536,221.916,10.0435,0.291371,0.064433,0,0.0,0.0,5.195224,0.012226,0.309893,0.038737,464,4.377358490566038,595.622641509434,29.73159252740868,0.04991682729196212
FAPI_TEMPO_50_46,2776.2397,23.95,208.1126,9.7261,0.194492,0.07561,0,0.0,0.0,5.747816,0.012301,0.11869,0.014836,465,4.386792452830188,595.6132075471698,29.72716843101477,0.0499101901273076
FAPI_TEMPO_8_43,2776.0331,23.9491,219.0785,9.979,0.273166,0.066511,0,0.0,0.0,5.25473,0.012254,0.236724,0.029591,466,4.39622641509434,595.6037735849056,29.726062304036095,0.049909123518671814
FAPI_TEMPO_37_4,2773.7603,23.9393,218.39,9.9633,0.269175,0.066981,0,0.0,0.0,6.157114,0.012343,0.295208,0.036901,467,4.40566037735849,595.5943396226415,29.71389111836612,0.049889478696510677
FAPI_TEMPO_1_114,2772.5207,23.934,214.8261,9.8817,0.245063,0.069757,0,0.0,0.0,5.318276,0.012249,0.549543,0.068693,468,4.415094339622642,595.5849056603773,29.7072507724832,0.04987911965220838
FAPI_TEMPO_46_9,2771.281,23.9286,212.4753,9.8275,0.228611,0.071667,0,0.0,0.0,5.322759,0.01226,0.199801,0.024975,469,4.4245283018867925,595.5754716981132,29.700608406113528,0.049868756887235015
FAPI_TEMPO_21_11,2770.2479,23.9242,207.6715,9.7158,0.192812,0.075849,0,0.0,0.0,5.588165,0.012296,0.124052,0.015507,470,4.433962264150943,595.566037735849,29.695071876489624,0.04986025057671314
FAPI_TEMPO_44_11,2764.2562,23.8983,213.6885,9.8555,0.239278,0.070478,0,0.0,0.0,5.529302,0.012303,0.217711,0.027214,471,4.443396226415095,595.5566037735849,29.66294112870195,0.049807089604498825
FAPI_TEMPO_35_32,2760.124,23.8804,233.0457,10.2922,0.36136,0.05668,0,0.0,0.0,5.976495,0.012364,0.271301,0.033913,472,4.452830188679245,595.5471698113207,29.640761736047693,0.04977063654829958
FAPI_TEMPO_45_47,2756.6116,23.8652,213.2852,9.8462,0.238511,0.070616,0,0.0,0.0,5.540773,0.01232,0.170902,0.021363,473,4.462264150943396,595.5377358490566,29.62189603399683,0.0497397465364054
FAPI_TEMPO_36_26,2755.5785,23.8607,211.9428,9.8152,0.229123,0.071711,0,0.0,0.0,5.468507,0.012301,0.11438,0.014297,474,4.471698113207547,595.5283018867924,29.61634478975251,0.04973121293466664
FAPI_TEMPO_16_0,2753.3058,23.8509,204.5141,9.6416,0.172786,0.078325,0,0.0,0.0,5.474264,0.012303,0.205503,0.025688,475,4.481132075471698,595.5188679245283,29.60412903341645,0.04971148796106366
FAPI_TEMPO_21_28,2751.2397,23.8419,212.5856,9.83,0.234984,0.071059,0,0.0,0.0,5.389761,0.012299,0.218056,0.027257,476,4.490566037735849,595.5094339622641,29.593019375713023,0.04969361976151037
FAPI_TEMPO_44_4,2750.0,23.8366,217.6369,9.9461,0.270412,0.066984,0,0.0,0.0,5.360597,0.012301,0.141065,0.017633,477,4.5,595.5,29.586351363515988,0.049683209678448345
FAPI_TEMPO_21_88,2739.876,23.7926,245.6438,10.5668,0.429403,0.04934,0,0.0,0.0,5.766353,0.012394,0.632031,0.079004,478,4.509433962264151,595.4905660377359,29.531840743809042,0.049592457761854156
FAPI_TEMPO_20_26,2739.6694,23.7918,217.2335,9.9369,0.270451,0.067044,0,0.0,0.0,5.547626,0.01235,0.182278,0.022785,479,4.518867924528302,595.4811320754717,29.530727300478297,0.04959137361338856
FAPI_TEMPO_9_34,2739.2562,23.79,211.916,9.8146,0.233495,0.07131,0,0.0,0.0,5.287905,0.012324,0.169047,0.021131,480,4.528301886792453,595.4716981132076,29.528500287861604,0.04958841936808191
FAPI_TEMPO_12_37,2738.4298,23.7864,216.8648,9.9285,0.2683,0.067298,2,83.6777,4.2368,5.836677,0.012396,0.50721,0.063401,481,4.537735849056604,595.4622641509434,29.524045758674415,0.04958172421013463
FAPI_TEMPO_26_1,2734.5041,23.7693,205.9825,9.6762,0.190107,0.076416,0,0.0,0.0,5.504095,0.012373,0.15536,0.01942,482,4.547169811320755,595.4528301886793,29.5028759418486,0.04954695728375347
FAPI_TEMPO_48_18,2732.6446,23.7612,223.2663,10.074,0.311115,0.062454,0,0.0,0.0,5.433509,0.012357,0.169113,0.021139,483,4.556603773584905,595.4433962264151,29.492843057371566,0.04953089285107635
FAPI_TEMPO_19_16,2728.0992,23.7415,206.8916,9.6975,0.199089,0.075404,0,0.0,0.0,5.880085,0.012418,0.403038,0.05038,484,4.566037735849057,595.433962264151,29.46830408846241,0.0494904657040531
FAPI_TEMPO_11_21,2727.8926,23.7406,222.0152,10.0457,0.304541,0.063226,0,0.0,0.0,5.638522,0.012405,0.500754,0.062594,485,4.5754716981132075,595.4245283018868,29.467188244343994,0.049489375804491226
FAPI_TEMPO_23_33,2725.4132,23.7298,217.7739,9.9493,0.277845,0.066284,0,0.0,0.0,5.672269,0.012407,0.447163,0.055895,486,4.584905660377358,595.4150943396227,29.45379373689917,0.04946766384813689
FAPI_TEMPO_45_53,2720.6612,23.7091,237.5722,10.3917,0.394251,0.053255,0,0.0,0.0,5.874958,0.012444,0.348666,0.043583,487,4.59433962264151,595.4056603773585,29.42810488150155,0.049425302511989046
FAPI_TEMPO_18_21,2715.4959,23.6866,218.3789,9.9631,0.284454,0.065588,0,0.0,0.0,5.672392,0.012433,0.299778,0.037472,488,4.60377358490566,595.3962264150944,29.400156306753715,0.049379144513181226
FAPI_TEMPO_29_23,2713.2231,23.6766,209.4361,9.757,0.222694,0.072741,1,21.6942,0.0,5.647417,0.012432,0.155569,0.019446,489,4.613207547169812,595.3867924528302,29.38785014512344,0.04935925774243927
FAPI_TEMPO_3_10,2698.1405,23.6107,217.7471,9.9487,0.284896,0.065644,0,0.0,0.0,5.322354,0.012423,0.243532,0.030442,490,4.622641509433962,595.377358490566,29.306053904660654,0.04922265431617857
FAPI_TEMPO_23_2,2697.1074,23.6062,205.461,9.6639,0.197123,0.075853,0,0.0,0.0,5.23109,0.012413,0.475611,0.059451,491,4.632075471698113,595.3679245283018,29.3004428212179,0.04921400971413107
FAPI_TEMPO_38_46,2696.0744,23.6017,218.5003,9.9659,0.29036,0.065031,0,0.0,0.0,5.484064,0.012424,0.80484,0.100605,492,4.6415094339622645,595.3584905660377,29.294831206324297,0.04920536394546453
FAPI_TEMPO_35_10,2693.8017,23.5917,208.5427,9.7361,0.221631,0.072998,0,0.0,0.0,5.835272,0.012497,0.225654,0.028207,493,4.650943396226415,595.3490566037735,29.282481324653858,0.04918539972448872
FAPI_TEMPO_23_21,2693.595,23.5908,212.0531,9.8177,0.247246,0.070014,1,12.8099,0.0,5.500497,0.012445,0.357261,0.044658,494,4.660377358490566,595.3396226415094,29.281357855728405,0.04918429202781369
FAPI_TEMPO_28_148,2691.1157,23.58,275.91,11.1988,0.555771,0.036271,2,39.4628,1.8993,5.57448,0.012463,0.615997,0.077,495,4.669811320754717,595.3301886792453,29.267878846517252,0.049162430199363415
FAPI_TEMPO_47_37,2690.0826,23.5755,222.3572,10.0534,0.316288,0.062115,0,0.0,0.0,5.607404,0.012478,0.27412,0.034265,496,4.679245283018868,595.3207547169811,29.26226044294931,0.049153771661901415
FAPI_TEMPO_41_47,2684.9174,23.5528,214.7347,9.8796,0.268294,0.067635,0,0.0,0.0,5.849064,0.012518,0.165871,0.020734,497,4.688679245283019,595.311320754717,29.234153861654335,0.049107337358530644
FAPI_TEMPO_7_0,2683.4711,23.5465,235.7084,10.3509,0.393045,0.053573,0,0.0,0.0,5.3379,0.012466,0.298057,0.037257,498,4.69811320754717,595.3018867924528,29.226278935548596,0.04909488712193197
FAPI_TEMPO_49_63,2680.5785,23.5338,226.2677,10.1414,0.342049,0.059262,1,27.8926,0.0,5.830783,0.012524,0.233935,0.029242,499,4.7075471698113205,595.2924528301887,29.210522714284256,0.049069197123882836
FAPI_TEMPO_6_19,2675.8264,23.5129,214.5787,9.876,0.269711,0.067529,0,0.0,0.0,5.276332,0.012468,0.341282,0.04266,500,4.716981132075472,595.2830188679245,29.184619182569136,0.04902646011651868
FAPI_TEMPO_18_1,2673.9669,23.5047,210.1246,9.773,0.238952,0.071109,0,0.0,0.0,5.849827,0.012547,0.187112,0.023389,501,4.726415094339623,595.2735849056604,29.174476852177207,0.049010198994132774
FAPI_TEMPO_38_40,2666.3223,23.4711,264.1297,10.9571,0.519727,0.040071,0,0.0,0.0,5.701046,0.012531,0.33397,0.041746,502,4.735849056603773,595.2641509433962,29.132743568745855,0.04894086687830138
FAPI_TEMPO_20_2,2664.0496,23.4611,217.5533,9.9442,0.292672,0.064962,1,20.0413,0.0,5.672077,0.012537,0.19075,0.023844,503,4.745283018867925,595.2547169811321,29.1203249460574,0.048920779819675804
FAPI_TEMPO_16_15,2663.6364,23.4593,220.6304,10.0143,0.312371,0.062715,3,66.9421,4.2993,5.588767,0.012525,0.248464,0.031058,504,4.754716981132075,595.2452830188679,29.118066544999206,0.048917761090559085
FAPI_TEMPO_29_30,2662.6033,23.4547,203.8524,9.626,0.194835,0.076371,0,0.0,0.0,5.660892,0.012551,0.189776,0.023722,505,4.764150943396227,595.2358490566038,29.112419229180965,0.048909048867472577
FAPI_TEMPO_37_9,2658.0579,23.4347,213.1828,9.8438,0.265029,0.068184,0,0.0,0.0,5.891536,0.012585,0.19748,0.024685,506,4.773584905660377,595.2264150943396,29.08755932729533,0.04886805859025114
FAPI_TEMPO_29_21,2657.2314,23.4311,206.964,9.6992,0.22044,0.07339,0,0.0,0.0,5.526242,0.012534,0.3523,0.044037,507,4.783018867924528,595.2169811320755,29.08303671383019,0.04886123487020747
FAPI_TEMPO_33_6,2654.1322,23.4174,202.8519,9.6024,0.18946,0.077069,3,55.7851,1.0933,5.691537,0.012562,0.224743,0.028093,508,4.7924528301886795,595.2075471698113,29.066071604169938,0.048833506467412885
FAPI_TEMPO_15_51,2652.686,23.411,218.5838,9.9678,0.302314,0.063928,1,17.562,0.0,5.746503,0.012581,0.149528,0.018691,509,4.80188679245283,595.1981132075472,29.058151674553134,0.04882097410886865
FAPI_TEMPO_21_31,2651.4463,23.4055,208.9493,9.7456,0.236848,0.071506,1,20.2479,0.0,5.570837,0.012565,0.246717,0.03084,510,4.811320754716981,595.188679245283,29.05136089713239,0.04881033848622656
FAPI_TEMPO_14_44,2647.5207,23.3882,213.5404,9.8521,0.270393,0.067631,0,0.0,0.0,5.07796,0.012527,0.18715,0.023394,511,4.820754716981132,595.1792452830189,29.02984692839819,0.04877496511927924
FAPI_TEMPO_38_2,2646.4876,23.3836,198.1772,9.4911,0.153217,0.081452,0,0.0,0.0,5.170565,0.012496,0.14389,0.017986,512,4.830188679245283,595.1698113207547,29.024182447449117,0.04876622082534882
FAPI_TEMPO_39_6,2642.7686,23.3672,204.4952,9.6412,0.205849,0.075211,1,22.1074,0.0,5.690862,0.012593,0.131434,0.016429,513,4.839622641509434,595.1603773584906,29.00378203400542,0.048732716654850836
FAPI_TEMPO_33_38,2634.5041,23.3306,215.5335,9.898,0.287345,0.065758,2,45.6612,6.2821,5.845983,0.012647,0.694489,0.086811,514,4.849056603773585,595.1509433962265,28.958396022945227,0.04865722947139133
FAPI_TEMPO_24_32,2629.5455,23.3087,224.054,10.0917,0.341759,0.059583,0,0.0,0.0,5.781024,0.012639,0.435945,0.054493,515,4.8584905660377355,595.1415094339623,28.93113079055326,0.04861218774349918
FAPI_TEMPO_5_1,2628.5124,23.3041,198.0212,9.4873,0.157643,0.081061,1,17.562,0.0,5.323005,0.012603,0.164528,0.020566,516,4.867924528301887,595.1320754716982,28.925446977992966,0.04860340783189484
FAPI_TEMPO_46_36,2622.1074,23.2757,202.384,9.5913,0.195533,0.076583,1,17.1488,0.0,5.49394,0.012617,0.116871,0.014609,517,4.877358490566038,595.122641509434,28.890183593318948,0.04854492432021002
FAPI_TEMPO_17_25,2612.3967,23.2326,220.5658,10.0129,0.325204,0.06156,0,0.0,0.0,5.676347,0.012663,0.229899,0.028737,518,4.886792452830188,595.1132075471698,28.836638088444193,0.048455718546892686
FAPI_TEMPO_47_12,2612.1901,23.2316,220.8242,10.0187,0.326835,0.061375,0,0.0,0.0,5.545077,0.012656,0.214542,0.026818,519,4.89622641509434,595.1037735849056,28.835497800825717,0.0484545705820695
FAPI_TEMPO_7_4,2608.4711,23.2151,204.7614,9.6475,0.218193,0.073998,0,0.0,0.0,5.206248,0.012615,0.344228,0.043029,520,4.90566037735849,595.0943396226415,28.81496380276587,0.04842083327668329
FAPI_TEMPO_34_1,2606.1983,23.205,204.6701,9.6453,0.218177,0.074017,0,0.0,0.0,5.742912,0.012692,0.161412,0.020177,521,4.915094339622642,595.0849056603773,28.80240761195822,0.04840050106798731
FAPI_TEMPO_46_11,2604.7521,23.1985,212.833,9.8358,0.277399,0.067097,0,0.0,0.0,5.627958,0.012676,0.338762,0.042345,522,4.9245283018867925,595.0754716981132,28.794415161416108,0.0483878373935462
FAPI_TEMPO_41_38,2598.1405,23.1691,219.2077,9.982,0.320545,0.062176,1,18.8017,0.0,5.853753,0.012724,0.516898,0.064612,523,4.933962264150943,595.066037735849,28.757847743607257,0.04832715349211867
FAPI_TEMPO_32_24,2588.4298,23.1257,207.7817,9.7183,0.24659,0.070798,2,37.8099,0.4383,5.679553,0.01273,0.81529,0.101911,524,4.943396226415095,595.0566037735849,28.704055376074162,0.04823752092497719
FAPI_TEMPO_39_12,2587.1901,23.1202,203.2017,9.6106,0.212621,0.074811,0,0.0,0.0,5.796512,0.012748,0.157454,0.019682,525,4.952830188679245,595.0471698113207,28.69718080695088,0.048226732707678056
FAPI_TEMPO_23_12,2586.9835,23.1193,212.7038,9.8328,0.281456,0.066743,0,0.0,0.0,5.454943,0.012715,0.260298,0.032537,526,4.962264150943396,595.0377358490566,28.69603497775162,0.048225571672030815
FAPI_TEMPO_25_63,2583.8843,23.1054,204.4952,9.6412,0.223544,0.073542,0,0.0,0.0,5.685056,0.012738,0.185096,0.023137,527,4.971698113207547,595.0283018867924,28.67884093622132,0.048197440097021864
FAPI_TEMPO_10_18,2579.7521,23.0869,220.2806,10.0064,0.331909,0.060991,0,0.0,0.0,5.522226,0.012749,0.277015,0.034627,528,4.981132075471698,595.0188679245283,28.655899869545102,0.04815964907045568
FAPI_TEMPO_25_28,2577.4793,23.0768,199.4629,9.5218,0.185894,0.078067,0,0.0,0.0,5.594731,0.012747,0.218675,0.027334,529,4.990566037735849,595.0094339622641,28.643273950861072,0.048139192953834155
FAPI_TEMPO_45_95,2576.2397,23.0712,239.923,10.443,0.437591,0.049218,0,0.0,0.0,5.684339,0.012754,0.28676,0.035845,530,5.0,595.0,28.63638534607961,0.04812837873290691
FAPI_TEMPO_36_3,2573.5537,23.0592,203.2174,9.611,0.216892,0.074405,0,0.0,0.0,5.608081,0.01277,0.145509,0.018189,531,5.009433962264151,594.9905660377359,28.621453235901097,0.04810404545823647
FAPI_TEMPO_25_2,2567.562,23.0323,203.8445,9.6258,0.223516,0.073663,0,0.0,0.0,5.715646,0.012798,0.13882,0.017352,532,5.018867924528302,594.9811320754717,28.588115852392683,0.04804877719847822
FAPI_TEMPO_47_32,2567.1488,23.0305,212.0074,9.8167,0.282274,0.066778,0,0.0,0.0,5.539037,0.012767,0.204476,0.025559,533,5.028301886792453,594.9716981132076,28.585815404582302,0.04804567258448513
FAPI_TEMPO_15_37,2565.9091,23.0249,199.3715,9.5196,0.188806,0.077807,0,0.0,0.0,5.531157,0.01276,0.275508,0.034439,534,5.037735849056604,594.9622641509434,28.57891239321316,0.04803483198047434
FAPI_TEMPO_16_35,2557.0248,22.985,198.82,9.5065,0.187124,0.078077,2,42.3554,4.2368,5.68518,0.012805,0.191505,0.023938,535,5.047169811320755,594.9528301886793,28.529393142111,0.047952361421767474
FAPI_TEMPO_30_80,2555.7851,22.9794,252.2658,10.7082,0.495319,0.043085,1,16.1157,0.0,5.625078,0.012802,0.412427,0.051553,536,5.056603773584905,594.9433962264151,28.522476475425975,0.047941496042039095
FAPI_TEMPO_19_18,2555.1653,22.9767,206.0092,9.6768,0.243419,0.071402,1,11.157,0.0,5.6343,0.012796,0.29097,0.036371,537,5.066037735849057,594.933962264151,28.51901779205889,0.047936442699494826
FAPI_TEMPO_10_38,2554.3388,22.9729,202.0152,9.5825,0.213461,0.074953,0,0.0,0.0,5.572348,0.012798,0.440467,0.055058,538,5.0754716981132075,594.9245283018868,28.514405003486228,0.047929449278004826
FAPI_TEMPO_15_24,2552.8926,22.9664,220.6728,10.0153,0.341214,0.060091,1,17.1488,0.0,5.47744,0.012785,0.29731,0.037164,539,5.084905660377358,594.9150943396227,28.50633180445077,0.04791663898878517
FAPI_TEMPO_21_12,2548.1405,22.945,220.0143,10.0003,0.338498,0.060429,0,0.0,0.0,5.529581,0.012809,0.305177,0.038147,540,5.09433962264151,594.9056603773585,28.47978778950622,0.0478727799823606
FAPI_TEMPO_27_85,2546.281,22.9367,211.8247,9.8124,0.286879,0.06638,0,0.0,0.0,5.630093,0.012833,0.519795,0.064974,541,5.10377358490566,594.8962264150944,28.46939436134792,0.04785606816319446
FAPI_TEMPO_45_28,2545.8678,22.9348,202.9354,9.6043,0.223163,0.073863,0,0.0,0.0,5.72552,0.012842,0.212429,0.026554,542,5.113207547169812,594.8867924528302,28.46708431956068,0.047852943922633645
FAPI_TEMPO_22_64,2533.4711,22.8789,223.0079,10.0681,0.359845,0.058091,0,0.0,0.0,5.357222,0.012824,0.808878,0.10111,543,5.122641509433962,594.877358490566,28.39769176343252,0.04773705261785126
FAPI_TEMPO_37_18,2529.7521,22.8621,205.6895,9.6693,0.248613,0.07097,0,0.0,0.0,5.866164,0.012891,0.206083,0.02576,544,5.132075471698113,594.8679245283018,28.376840962732366,0.047702758532885546
FAPI_TEMPO_19_39,2520.4545,22.8201,199.3258,9.5185,0.20281,0.076479,0,0.0,0.0,5.61807,0.01289,0.487736,0.060967,545,5.1415094339622645,594.8584905660377,28.32464624715414,0.047615771979991096
FAPI_TEMPO_16_81,2519.8347,22.8173,207.9488,9.7223,0.267734,0.068792,0,0.0,0.0,5.806671,0.012924,0.41764,0.052205,546,5.150943396226415,594.8490566037735,28.321163404051156,0.04761067213546203
FAPI_TEMPO_23_30,2516.1157,22.8004,201.9806,9.5817,0.224966,0.073868,0,0.0,0.0,5.43617,0.012897,0.09821,0.012276,547,5.160377358490566,594.8396226415094,28.300256219551244,0.04757627962622606
FAPI_TEMPO_46_27,2514.876,22.7948,208.0859,9.7255,0.270137,0.068544,0,0.0,0.0,5.673996,0.012913,0.224468,0.028059,548,5.169811320754717,594.8301886792453,28.293283537375913,0.04756531204342204
FAPI_TEMPO_49_5,2510.9504,22.777,205.8644,9.6734,0.255464,0.070295,0,0.0,0.0,5.697414,0.012914,0.197215,0.024652,549,5.179245283018868,594.8207547169811,28.27119268862111,0.04752892777265765
FAPI_TEMPO_26_13,2503.3058,22.7423,220.06,10.0014,0.350407,0.05934,0,0.0,0.0,5.569306,0.012939,0.289088,0.036136,550,5.188679245283019,594.811320754717,28.228123995073123,0.04745727428196274
FAPI_TEMPO_23_24,2501.6529,22.7348,204.3581,9.6379,0.247246,0.071332,0,0.0,0.0,5.830049,0.01297,0.314676,0.039335,551,5.19811320754717,594.8018867924528,28.218803126113446,0.047442356442894025
FAPI_TEMPO_41_21,2497.5207,22.716,204.7047,9.6461,0.251032,0.070914,0,0.0,0.0,5.711819,0.012968,0.157677,0.01971,552,5.2075471698113205,594.7924528301887,28.195487755289165,0.04740390975226258
FAPI_TEMPO_20_54,2485.9504,22.6633,229.7213,10.2186,0.40803,0.05294,0,0.0,0.0,5.607513,0.012961,0.347069,0.043384,553,5.216981132075472,594.7830188679245,28.130101117531538,0.04729472803556622
FAPI_TEMPO_42_60,2482.0248,22.6454,208.4813,9.7347,0.282401,0.067333,0,0.0,0.0,5.797588,0.013017,0.164632,0.020579,554,5.226415094339623,594.7735849056604,28.107882018987944,0.04725812095950135
FAPI_TEMPO_32_8,2480.1653,22.6369,203.6207,9.6205,0.248296,0.071363,0,0.0,0.0,5.763564,0.013014,0.195581,0.024448,555,5.235849056603773,594.7641509433962,28.09735102033619,0.04724116437712168
FAPI_TEMPO_49_51,2479.1322,22.6322,223.5515,10.0804,0.376618,0.056506,0,0.0,0.0,5.563271,0.012986,0.403787,0.050473,556,5.245283018867925,594.7547169811321,28.091498507850567,0.047232073501557004
FAPI_TEMPO_46_12,2476.8595,22.6218,196.1574,9.4426,0.191087,0.078228,0,0.0,0.0,5.429008,0.01296,0.192711,0.024089,557,5.254716981132075,594.7452830188679,28.07861936666831,0.047211167819850595
FAPI_TEMPO_36_2,2476.4463,22.62,198.497,9.4987,0.210175,0.075935,1,27.2727,0.0,5.62341,0.013006,0.141019,0.017627,558,5.264150943396227,594.7358490566038,28.07627717296703,0.04720797849583619
FAPI_TEMPO_28_84,2470.2479,22.5916,233.2931,10.2977,0.429643,0.050621,0,0.0,0.0,5.538396,0.013004,0.346953,0.043369,559,5.273584905660377,594.7264150943396,28.041118520749986,0.047149609987143265
FAPI_TEMPO_12_21,2469.8347,22.5897,203.1182,9.6087,0.247719,0.071506,1,20.2479,0.0,5.615926,0.013021,0.263094,0.032887,560,5.283018867924528,594.7169811320755,28.038773194449444,0.04714641431807806
FAPI_TEMPO_32_3,2465.0826,22.568,200.7407,9.5523,0.231276,0.073497,0,0.0,0.0,5.583049,0.013016,0.334987,0.041873,561,5.2924528301886795,594.7075471698113,28.0117861236952,0.047101783485012316
FAPI_TEMPO_45_42,2463.843,22.5623,199.9686,9.5339,0.225718,0.07417,0,0.0,0.0,5.600248,0.013031,0.152728,0.019091,562,5.30188679245283,594.6981132075472,28.004742186007167,0.0470906861213357
FAPI_TEMPO_16_51,2462.8099,22.5576,207.9756,9.7229,0.284489,0.067221,0,0.0,0.0,5.465151,0.013011,0.181934,0.022742,563,5.311320754716981,594.688679245283,27.99887031580583,0.04708155929811727
FAPI_TEMPO_38_9,2459.9174,22.5443,197.911,9.4847,0.210793,0.075989,0,0.0,0.0,5.711265,0.01305,0.246501,0.030813,564,5.320754716981132,594.6792452830189,27.98242354792605,0.047054649661783125
FAPI_TEMPO_39_1,2459.0909,22.5406,194.5787,9.4045,0.183805,0.079252,0,0.0,0.0,5.500501,0.013041,0.501687,0.062711,565,5.330188679245283,594.6698113207547,27.97772228925356,0.047047490484030736
FAPI_TEMPO_50_10,2455.5785,22.5245,203.8713,9.6265,0.257577,0.070442,1,28.3058,0.0,5.389824,0.012999,0.164786,0.020598,566,5.339622641509434,594.6603773584906,27.957734401241517,0.047014624591991634
FAPI_TEMPO_19_21,2450.8264,22.5026,204.5409,9.6423,0.263857,0.069733,0,0.0,0.0,5.535817,0.013049,0.216372,0.027046,567,5.349056603773585,594.6509433962265,27.930669029585193,0.04696985574438834
FAPI_TEMPO_24_82,2449.7934,22.4979,220.9156,10.0208,0.369207,0.057518,0,0.0,0.0,5.666088,0.013084,0.288713,0.036089,568,5.3584905660377355,594.6415094339623,27.924782153631952,0.046960701045262516
FAPI_TEMPO_39_47,2441.9421,22.4618,206.5796,9.6902,0.280932,0.067783,0,0.0,0.0,5.750765,0.013116,0.290508,0.036314,569,5.367924528301887,594.6320754716982,27.87999842034441,0.04688613273716913
FAPI_TEMPO_8_71,2440.7025,22.4561,219.6378,9.9918,0.364214,0.058141,0,0.0,0.0,5.456431,0.013097,0.253878,0.031735,570,5.377358490566038,594.622641509434,27.87292117779357,0.046874974533493874
FAPI_TEMPO_16_6,2440.4959,22.4552,201.1975,9.5631,0.242395,0.072356,1,20.6612,0.0,5.729152,0.013113,0.185183,0.023148,571,5.386792452830188,594.6132075471698,27.87174146265367,0.046873734234103175
FAPI_TEMPO_9_13,2440.2893,22.4542,219.0785,9.979,0.361072,0.058503,0,0.0,0.0,5.223348,0.013043,0.27783,0.034729,572,5.39622641509434,594.6037735849056,27.870561697578363,0.04687249381137441
FAPI_TEMPO_46_73,2435.124,22.4304,224.0273,10.0911,0.390282,0.055215,1,18.1818,0.0,5.606091,0.013116,0.271613,0.033952,573,5.40566037735849,594.5943396226415,27.84104960814906,0.04682360351061926
FAPI_TEMPO_12_44,2425.8264,22.3876,210.8053,9.7888,0.314028,0.06402,0,0.0,0.0,5.365177,0.013127,0.387264,0.048408,574,5.415094339622642,594.5849056603773,27.787848518473588,0.04673487041789421
FAPI_TEMPO_19_101,2424.7934,22.3828,238.5003,10.412,0.464318,0.047032,1,35.3306,0.0,5.568003,0.013113,0.663835,0.082979,575,5.4245283018867925,594.5754716981132,27.781931379463288,0.04672566007494024
FAPI_TEMPO_23_120,2421.0744,22.3656,222.4029,10.0545,0.384912,0.055904,0,0.0,0.0,5.780743,0.01317,0.255392,0.031924,576,5.433962264150943,594.566037735849,27.760618089417413,0.04669055466930449
FAPI_TEMPO_50_13,2418.595,22.3542,197.0286,9.4635,0.217085,0.075556,0,0.0,0.0,5.768544,0.013181,0.214492,0.026811,577,5.443396226415095,594.5566037735849,27.74639975158372,0.046667381331702305
FAPI_TEMPO_49_13,2417.3554,22.3485,207.443,9.7104,0.294085,0.066409,0,0.0,0.0,5.510021,0.013145,0.254859,0.031857,578,5.452830188679245,594.5471698113207,27.739288423457655,0.04665616091026168
FAPI_TEMPO_42_44,2413.0165,22.3284,210.5123,9.782,0.315749,0.063905,0,0.0,0.0,5.589058,0.013158,0.28424,0.03553,579,5.462264150943396,594.5377358490566,27.71438268254606,0.04661501030370642
FAPI_TEMPO_8_58,2405.5785,22.294,208.7098,9.74,0.306025,0.065091,1,23.5537,0.0,5.357725,0.013166,0.443646,0.055456,580,5.471698113207547,594.5283018867924,27.67163563183741,0.046543849206200666
FAPI_TEMPO_32_9,2405.3719,22.293,195.2751,9.4213,0.207319,0.07684,0,0.0,0.0,5.792563,0.013223,0.286963,0.03587,581,5.481132075471698,594.5188679245283,27.670447334994215,0.04654258902092046
FAPI_TEMPO_8_90,2404.1322,22.2873,236.5718,10.3698,0.460188,0.047588,0,0.0,0.0,5.476518,0.013206,0.415474,0.051934,582,5.490566037735849,594.5094339622641,27.66331590668021,0.04653133209730716
FAPI_TEMPO_20_5,2401.8595,22.2767,198.2797,9.4935,0.232283,0.07386,1,21.0744,0.0,5.764794,0.013223,0.277402,0.034675,583,5.5,594.5,27.650237324016885,0.04651007119262723
FAPI_TEMPO_38_58,2401.0331,22.2729,230.4287,10.2343,0.431756,0.050751,0,0.0,0.0,5.497732,0.013177,0.460752,0.057594,584,5.509433962264151,594.4905660377359,27.645480151093672,0.0465028071603391
FAPI_TEMPO_42_22,2397.7273,22.2575,212.7873,9.8347,0.334546,0.061822,0,0.0,0.0,5.728018,0.013225,0.194583,0.024323,585,5.518867924528302,594.4811320754717,27.62644211553069,0.04647152049902806
FAPI_TEMPO_35_39,2397.7273,22.2575,194.0273,9.3912,0.199642,0.077832,0,0.0,0.0,5.772541,0.013247,0.214448,0.026806,586,5.528301886792453,594.4716981132076,27.62644211553069,0.04647225797832629
FAPI_TEMPO_49_71,2394.0083,22.2403,217.0476,9.9327,0.361405,0.058748,0,0.0,0.0,5.478918,0.013186,0.347809,0.043476,587,5.537735849056604,594.4622641509434,27.605008775511198,0.046436940475841286
FAPI_TEMPO_35_22,2394.0083,22.2403,217.9488,9.9533,0.366675,0.058144,2,48.5537,4.2368,5.593377,0.013221,0.60737,0.075921,588,5.547169811320755,594.4528301886793,27.605008775511198,0.046437677429762375
FAPI_TEMPO_16_17,2387.8099,22.2115,209.9497,9.7689,0.319264,0.063665,0,0.0,0.0,5.811152,0.013269,0.570882,0.07136,589,5.556603773584905,594.4433962264151,27.56924912828655,0.04637825788510537
FAPI_TEMPO_37_76,2382.8512,22.1884,195.9746,9.4382,0.220337,0.075448,0,0.0,0.0,5.555202,0.013244,0.522484,0.06531,590,5.566037735849057,594.433962264151,27.540608095409024,0.04633081190467158
FAPI_TEMPO_26_11,2377.4793,22.1634,209.8205,9.7659,0.321374,0.063488,0,0.0,0.0,5.237793,0.013218,0.25842,0.032303,591,5.5754716981132075,594.4245283018868,27.509546804469867,0.046279292819657605
FAPI_TEMPO_19_14,2376.0331,22.1566,187.1578,9.2234,0.147594,0.084391,2,48.1405,0.1461,5.831762,0.013309,0.193719,0.024215,592,5.584905660377358,594.4150943396227,27.501178622559422,0.04626594930788628
FAPI_TEMPO_37_2,2374.1736,22.148,196.0092,9.439,0.22345,0.075141,0,0.0,0.0,5.636902,0.013283,0.154608,0.019326,593,5.59433962264151,594.4056603773585,27.490415209606432,0.04624857574901649
FAPI_TEMPO_37_23,2371.0744,22.1335,196.6064,9.4534,0.229168,0.074476,0,0.0,0.0,5.619581,0.013274,0.225258,0.028157,594,5.60377358490566,594.3962264150944,27.472466623827206,0.04621911345150753
FAPI_TEMPO_48_82,2371.0744,22.1335,203.5136,9.618,0.280604,0.068328,0,0.0,0.0,4.994502,0.013142,0.183816,0.022977,595,5.613207547169812,594.3867924528302,27.472466623827206,0.046219847030008476
FAPI_TEMPO_6_97,2370.2479,22.1296,210.216,9.7751,0.325981,0.062999,0,0.0,0.0,5.162783,0.013206,0.266502,0.033313,596,5.622641509433962,594.377358490566,27.467678083091933,0.046212524233504935
FAPI_TEMPO_33_42,2369.2149,22.1248,222.3461,10.0532,0.39778,0.054747,0,0.0,0.0,5.363114,0.013235,0.542883,0.06786,597,5.632075471698113,594.3679245283018,27.461691957414807,0.046203186316301915
FAPI_TEMPO_24_7,2365.4959,22.1074,202.5856,9.5961,0.275706,0.06895,0,0.0,0.0,5.491001,0.013296,0.211771,0.026471,598,5.6415094339622645,594.3584905660377,27.440129932221957,0.046167641865584065
FAPI_TEMPO_38_43,2364.876,22.1045,212.7494,9.8338,0.343429,0.061006,0,0.0,0.0,5.509903,0.01327,0.252348,0.031544,599,5.650943396226415,594.3490566037735,27.436534227171954,0.046162324853259905
FAPI_TEMPO_49_1,2364.876,22.1045,190.665,9.3095,0.182522,0.080194,0,0.0,0.0,5.604609,0.013286,0.169657,0.021207,600,5.660377358490566,594.3396226415094,27.436534227171954,0.046163057588575036
FAPI_TEMPO_29_62,2361.5702,22.0891,213.2017,9.8443,0.347126,0.0606,0,0.0,0.0,5.492223,0.013281,0.301683,0.03771,601,5.669811320754717,594.3301886792453,27.41735110431042,0.046131513469371006
FAPI_TEMPO_39_0,2360.5372,22.0843,188.7476,9.2625,0.167359,0.082092,0,0.0,0.0,5.749341,0.013331,0.107744,0.013468,602,5.679245283018868,594.3207547169811,27.411353988167093,0.04612215503263138
FAPI_TEMPO_31_33,2359.7107,22.0804,188.2608,9.2506,0.16334,0.082594,0,0.0,0.0,5.439807,0.013276,0.259175,0.032397,603,5.688679245283019,594.311320754717,27.406554769683712,0.04611481190511411
FAPI_TEMPO_16_53,2359.0909,22.0775,203.0803,9.6078,0.281182,0.068347,0,0.0,0.0,5.903786,0.01337,0.482949,0.060369,604,5.69811320754717,594.3018867924528,27.40295523983164,0.04610948719636412
FAPI_TEMPO_41_15,2356.405,22.0649,188.0937,9.2465,0.163027,0.082662,1,82.2314,0.0,5.70673,0.013338,0.224829,0.028104,605,5.7075471698113205,594.2924528301887,27.38735122922469,0.04608396270017965
FAPI_TEMPO_20_31,2356.1983,22.0639,199.4172,9.5207,0.255445,0.071435,0,0.0,0.0,5.533264,0.01332,0.464972,0.058121,606,5.716981132075472,594.2830188679245,27.386150016010667,0.0460826729799208
FAPI_TEMPO_48_3,2354.7521,22.0572,184.6701,9.1619,0.132315,0.086479,0,0.0,0.0,5.360319,0.013302,0.206704,0.025838,607,5.726415094339623,594.2735849056604,27.37774411711166,0.046069259702091275
FAPI_TEMPO_8_31,2354.7521,22.0572,206.5261,9.6889,0.306247,0.065417,0,0.0,0.0,5.149213,0.013249,0.454475,0.056809,608,5.735849056603773,594.2641509433962,27.37774411711166,0.046069991053051755
FAPI_TEMPO_50_37,2353.0992,22.0494,196.8002,9.458,0.236518,0.073732,1,16.5289,0.0,5.509384,0.013318,0.207252,0.025907,609,5.745283018867925,594.2547169811321,27.368133632587536,0.04605455009531963
FAPI_TEMPO_35_1,2353.0992,22.0494,200.8667,9.5553,0.267117,0.070064,0,0.0,0.0,5.810455,0.013363,0.265169,0.033146,610,5.754716981132075,594.2452830188679,27.368133632587536,0.04605528123597839
FAPI_TEMPO_11_50,2352.8926,22.0485,202.7038,9.5989,0.280405,0.068484,0,0.0,0.0,5.342488,0.013306,0.304154,0.038019,611,5.764150943396227,594.2358490566038,27.36693215741734,0.046053990517173446
FAPI_TEMPO_8_2,2351.6529,22.0427,184.0351,9.1462,0.127467,0.087111,1,25.4132,0.0,5.316475,0.013322,0.276873,0.034609,612,5.773584905660377,594.2264150943396,27.35972161669013,0.04604258733995609
FAPI_TEMPO_10_49,2350.4132,22.0368,201.2543,9.5645,0.270771,0.069649,0,0.0,0.0,5.696309,0.013361,0.200285,0.025036,613,5.783018867924528,594.2169811320755,27.352509175153916,0.04603118060181172
