Repository: sandysanche-glitch/fira-fapi-kinetics

## Overview

The study combines bright-field optical microscopy, segmentation-informed computer vision, grain-resolved descriptor extraction, and video-anchored kinetics reconstruction to compare:

- pristine FAPI
- FAPI--TEMPO

The workflow links:
- time-resolved crystallization dynamics,
- grain-scale morphology,
- radial microstructural fingerprints,
- and effective growth-rate heterogeneity.

The repository is organized to preserve both:
- a **core reproducible pipeline**, and
- a **figure-centric structure**, since several manuscript figures were assembled from multiple panel-level scripts and then combined externally.

File: data/processed/kinetics/morpho_kinetics_from_cm_fapi_with_veff.csv (part 4 of 17)
file_name,area_(µm²),area_error_(µm²),perimeter_(µm),perimeter_error_(µm),circularity_distortion,circularity_distortion_error,defects_count,defects_area_(µm²),defects_area_error_(µm²),entropy_hm_(bits),entropy_hm_error_(bits),nucleus_circularity,nucleus_circularity_error,rank_for_t0,t0_ms,dt_ms,R_um_final,v_eff_um_per_ms
FAPI_14_21,4677.2727,31.0866,298.9793,11.6576,0.342463,0.051462,4,135.124,22.7276,5.778028,0.009466,0.315818,0.039477,629,10.776699029126213,589.2233009708738,38.58525807594853,0.06548494944509307
FAPI_14_51,4675.4132,31.0805,333.0914,12.3047,0.470455,0.039282,0,0.0,0.0,5.970327,0.009495,0.568555,0.071069,630,10.793832095945174,589.2061679040548,38.577587321580815,0.06547383483579336
FAPI_13_40,4671.0744,31.066,286.1417,11.4046,0.283091,0.057345,0,0.0,0.0,5.692163,0.009467,0.785879,0.098235,631,10.810965162764134,589.1890348372359,38.55968309802375,0.0654453508434282
FAPI_49_23,4666.1157,31.0495,299.923,11.676,0.348153,0.050938,0,0.0,0.0,5.608809,0.009459,0.373192,0.046649,632,10.828098229583095,589.1719017704169,38.53921064821384,0.06541250615042304
FAPI_19_25,4662.8099,31.0385,305.9022,11.7918,0.37383,0.048454,0,0.0,0.0,6.083346,0.009521,0.69583,0.086979,633,10.845231296402057,589.1547687035979,38.52555630442801,0.06539123223800995
FAPI_42_29,4656.6116,31.0179,311.8814,11.9065,0.39841,0.046107,2,83.6777,25.8591,5.580196,0.009465,0.520929,0.065116,634,10.862364363221017,589.137635636779,38.49994166746385,0.06534965573172144
FAPI_35_22,4648.3471,30.9904,313.821,11.9434,0.406877,0.045319,0,0.0,0.0,5.743782,0.009501,0.442889,0.055361,635,10.879497430039978,589.12050256996,38.46576187135455,0.06529353791550756
FAPI_19_18,4647.314,30.9869,269.0785,11.0593,0.193408,0.066521,0,0.0,0.0,5.851218,0.009512,0.369112,0.046139,636,10.896630496858938,589.103369503141,38.46148710593933,0.06528818047396052
FAPI_45_69,4646.4876,30.9842,310.246,11.8752,0.393372,0.046615,0,0.0,0.0,5.506998,0.009465,0.288612,0.036077,637,10.913763563677898,589.0862364363221,38.458067282566276,0.06528427402279571
FAPI_10_34,4646.281,30.9835,297.6858,11.6324,0.341131,0.051679,0,0.0,0.0,5.689124,0.009489,0.240204,0.030025,638,10.930896630496859,589.0691033695032,38.457212279205955,0.06528472136669344
FAPI_11_17,4644.8347,30.9786,281.4938,11.3116,0.263382,0.059404,1,55.1653,0.0,5.445555,0.009471,0.532894,0.066612,639,10.94802969731582,589.0519703026841,38.451226309436755,0.06527645818700616
FAPI_35_13,4641.1157,30.9662,284.4338,11.3705,0.279109,0.057837,0,0.0,0.0,5.321719,0.009452,0.306932,0.038366,640,10.96516276413478,589.0348372358652,38.435829771618096,0.06525221827622968
FAPI_0_11,4640.9091,30.9656,281.6419,11.3146,0.264778,0.059276,0,0.0,0.0,5.479043,0.009485,0.358292,0.044787,641,10.98229583095374,589.0177041690463,38.4349742735743,0.06525266388689664
FAPI_9_38,4640.2893,30.9635,319.934,12.0592,0.430316,0.043114,3,99.1736,25.2768,5.731531,0.00951,0.333107,0.041638,642,10.9994288977727,589.0005711022274,38.43240766518358,0.06525020441535909
FAPI_28_20,4640.2893,30.9635,281.7979,11.3177,0.26569,0.059186,4,94.0083,3.5078,5.647581,0.009485,0.306492,0.038312,643,11.016561964591661,588.9834380354083,38.43240766518358,0.06525210249269033
FAPI_38_1,4638.4298,30.9573,268.5003,11.0474,0.191479,0.066752,1,21.4876,0.0,5.907777,0.009523,0.336383,0.042048,644,11.033695031410623,588.9663049685894,38.42470639718022,0.06524092477451572
FAPI_10_22,4637.8099,30.9552,271.437,11.1077,0.208985,0.064954,0,0.0,0.0,5.45171,0.00947,0.229043,0.02863,645,11.050828098229584,588.9491719017705,38.42213868866565,0.06523846287888828
FAPI_36_14,4636.9835,30.9525,318.5681,12.0334,0.42583,0.043546,0,0.0,0.0,5.498727,0.00949,0.20794,0.025992,646,11.067961165048544,588.9320388349514,38.418715362712426,0.06523454801119981
FAPI_31_70,4617.7686,30.8883,351.7366,12.6444,0.530963,0.033868,1,23.5537,0.0,5.447648,0.009503,0.549383,0.068673,647,11.085094231867505,588.9149057681325,38.33903229724353,0.06510114096575162
FAPI_35_19,4614.876,30.8786,286.7845,11.4174,0.294887,0.056341,1,22.1074,0.0,5.610721,0.009516,0.28498,0.035622,648,11.102227298686465,588.8977727013136,38.32702250778564,0.06508264130797613
FAPI_30_12,4603.5124,30.8405,274.1486,11.163,0.23029,0.062895,1,22.7273,0.0,5.692409,0.00954,0.303516,0.037939,649,11.119360365505425,588.8806396344946,38.279805486570446,0.0650043538709812
FAPI_18_39,4591.7355,30.8011,294.6055,11.572,0.335178,0.052418,0,0.0,0.0,5.825798,0.00957,0.563818,0.070477,650,11.136493432324386,588.8635065676756,38.230809622489964,0.06492304107165156
FAPI_45_34,4591.3223,30.7997,279.0596,11.2626,0.25911,0.060009,0,0.0,0.0,5.465387,0.009522,0.152814,0.019102,651,11.153626499143346,588.8463735008567,38.22908943129695,0.06492200878136398
FAPI_17_45,4589.4628,30.7934,329.6567,12.2411,0.469301,0.039573,0,0.0,0.0,5.385993,0.0095,0.322788,0.040349,652,11.170759565962307,588.8292404340377,38.221347196465246,0.06491074928325831
FAPI_40_14,4582.438,30.7699,272.7259,11.134,0.225799,0.063427,0,0.0,0.0,5.519286,0.009535,0.717675,0.089709,653,11.187892632781267,588.8121073672187,38.19208449697761,0.06486294017924928
FAPI_18_33,4580.7851,30.7643,291.4592,11.5101,0.322367,0.053714,0,0.0,0.0,5.692858,0.009561,0.502033,0.062754,654,11.20502569960023,588.7949743003998,38.18519587239804,0.0648531280651118
FAPI_18_35,4579.7521,30.7608,285.0656,11.3831,0.29179,0.05676,0,0.0,0.0,5.642043,0.009549,0.563475,0.070434,655,11.22215876641919,588.7778412335808,38.18089011142847,0.06484770220196057
FAPI_31_21,4579.3388,30.7595,296.5829,11.6108,0.345785,0.051411,2,68.1818,19.2847,5.441467,0.009544,0.380315,0.047539,656,11.23929183323815,588.7607081667619,38.17916725421099,0.06484666304089884
FAPI_25_3,4568.595,30.7234,269.7781,11.0737,0.211178,0.064975,2,37.6033,1.7532,5.602017,0.00956,0.313662,0.039208,657,11.25642490005711,588.7435750999429,38.13435399308392,0.06477243337493811
FAPI_1_20,4568.1818,30.722,278.839,11.2581,0.261677,0.059826,0,0.0,0.0,5.349675,0.009537,0.195704,0.024463,658,11.273557966876071,588.7264420331239,38.132629450706176,0.06477138910054374
FAPI_17_38,4566.9421,30.7178,281.5395,11.3125,0.27597,0.058388,0,0.0,0.0,5.577981,0.009552,0.391158,0.048895,659,11.290691033695031,588.709308966305,38.12745493812775,0.06476448453834452
FAPI_46_21,4566.7355,30.7171,304.845,11.7714,0.382471,0.047872,0,0.0,0.0,5.842416,0.009603,0.549785,0.068723,660,11.307824100513992,588.692175899486,38.12659252066038,0.06476490444671744
FAPI_16_28,4564.6694,30.7102,291.8325,11.5174,0.326478,0.053355,0,0.0,0.0,5.545508,0.009573,0.237934,0.029742,661,11.324957167332952,588.675042832667,38.117966855285346,0.06475213671682785
FAPI_49_18,4559.0909,30.6914,285.3697,11.3892,0.296486,0.056354,0,0.0,0.0,5.72648,0.009593,0.232045,0.029006,662,11.342090234151913,588.6579097658481,38.094667677780784,0.06471444118186366
FAPI_38_25,4558.8843,30.6907,294.5519,11.571,0.339695,0.052068,0,0.0,0.0,5.718674,0.009583,0.790637,0.09883,663,11.359223300970873,588.6407766990292,38.09380451803246,0.06471485840932448
FAPI_20_49,4556.405,30.6823,297.7928,11.6344,0.35434,0.050637,0,0.0,0.0,5.284217,0.009571,0.671515,0.083939,664,11.376356367789834,588.6236436322101,38.083444657190014,0.06469914192061524
FAPI_18_2,4556.1983,30.6816,262.072,10.9144,0.166374,0.069662,0,0.0,0.0,5.803888,0.0096,0.124315,0.015539,665,11.393489434608796,588.6065105653912,38.08258082514604,0.0646995575848549
FAPI_29_23,4551.2397,30.6649,291.946,11.5197,0.328982,0.053147,3,121.281,30.4192,5.796058,0.009611,0.599635,0.074954,666,11.410622501427756,588.5893774985723,38.061852173825564,0.06466622339598355
FAPI_1_19,4550.6198,30.6629,279.9151,11.2798,0.27016,0.059026,0,0.0,0.0,5.415198,0.00957,0.29981,0.037476,667,11.427755568246717,588.5722444317532,38.05925998497218,0.06466370160169058
FAPI_50_42,4549.1736,30.658,309.641,11.8636,0.403754,0.045866,0,0.0,0.0,5.8029,0.009605,0.446628,0.055829,668,11.444888635065677,588.5551113649343,38.053211833514204,0.06465530771666218
FAPI_21_17,4546.4876,30.6489,265.8754,10.9933,0.19178,0.067057,2,34.2975,0.2922,5.170326,0.00954,0.333119,0.04164,669,11.462021701884638,588.5379782981154,38.041976164389986,0.06463809909837352
FAPI_40_31,4544.8347,30.6434,269.7402,11.0729,0.21506,0.064661,0,0.0,0.0,5.364422,0.009555,0.630751,0.078844,670,11.479154768703598,588.5208452312964,38.03506035332588,0.06462822967362797
FAPI_10_17,4544.6281,30.6427,266.1652,10.9993,0.193869,0.066848,0,0.0,0.0,5.635526,0.009597,0.341869,0.042734,671,11.496287835522558,588.5037121644774,38.03419584083061,0.06462864218977206
FAPI_18_59,4539.4628,30.6252,297.8874,11.6363,0.35715,0.05041,0,0.0,0.0,5.503643,0.009581,0.312029,0.039004,672,11.513420902341519,588.4865790976585,38.01257538241196,0.06459378468867992
FAPI_22_15,4537.3967,30.6183,270.988,11.0985,0.223545,0.063816,1,23.5537,0.0,5.604669,0.009595,0.379287,0.047411,673,11.53055396916048,588.4694460308395,38.00392383883153,0.0645809635405266
FAPI_20_61,4528.719,30.589,309.3637,11.8583,0.40537,0.045763,0,0.0,0.0,4.970172,0.009508,0.41409,0.051761,674,11.54768703597944,588.4523129640205,37.96756549277779,0.06452105745244853
FAPI_35_6,4527.2727,30.5841,273.2585,11.1449,0.238098,0.062361,0,0.0,0.0,5.827771,0.009624,0.203037,0.02538,675,11.5648201027984,588.4351798972016,37.961502313001034,0.06451263216389073
FAPI_43_9,4527.0661,30.5834,271.7065,11.1132,0.229404,0.063252,0,0.0,0.0,5.782109,0.009623,0.211355,0.026419,676,11.581953169617362,588.4180468303827,37.960636125300866,0.06451303852725543
FAPI_10_24,4525.0,30.5764,267.9031,11.0351,0.207731,0.065488,1,31.8182,0.0,5.546129,0.009597,0.475368,0.059421,677,11.599086236436323,588.4009137635637,37.95197274163298,0.06450019341214545
FAPI_50_68,4519.6281,30.5583,295.3964,11.5875,0.349118,0.051254,1,22.1074,0.0,5.973858,0.009653,0.28594,0.035743,678,11.616219303255283,588.3837806967447,37.92943851553912,0.06446377306768097
FAPI_46_48,4517.3554,30.5506,286.3701,11.4091,0.307789,0.055354,0,0.0,0.0,5.713782,0.009633,0.375117,0.04689,679,11.633352370074244,588.3666476299258,37.91990088628572,0.0644494398841873
FAPI_39_21,4516.9421,30.5492,306.4647,11.8026,0.395643,0.046729,0,0.0,0.0,5.471474,0.009591,0.321356,0.04017,680,11.650485436893204,588.3495145631068,37.91816617071259,0.06444836824395044
FAPI_0_24,4506.8182,30.5149,292.3304,11.5272,0.337277,0.052458,3,95.6612,11.792,5.570786,0.009648,0.332454,0.041557,681,11.667618503712164,588.3323814962878,37.875649014809454,0.06437797783368897
FAPI_13_6,4506.405,30.5135,276.9594,11.2201,0.261743,0.060025,2,35.9504,2.0454,5.580715,0.009619,0.252932,0.031616,682,11.684751570531125,588.3152484294689,37.87391269261819,0.06437690131901921
FAPI_44_19,4504.9587,30.5086,266.8113,11.0126,0.204771,0.065867,4,120.8678,21.5229,5.536337,0.009618,0.182601,0.022825,683,11.701884637350085,588.2981153626499,37.86783451769691,0.0643684443801995
FAPI_22_30,4504.1322,30.5058,272.7259,11.134,0.239029,0.062347,1,26.6529,0.0,5.736556,0.009651,0.522413,0.065302,684,11.719017704169046,588.280982295831,37.864360656674855,0.06436441393856561
FAPI_0_37,4502.4793,30.5002,273.6885,11.1536,0.24465,0.061778,1,67.7686,0.0,5.182455,0.009582,0.63351,0.079189,685,11.736150770988006,588.263849229012,37.85741239873472,0.06435447707410757
FAPI_37_6,4502.0661,30.4988,289.3937,11.4692,0.324472,0.05374,1,35.7438,0.0,5.695114,0.009641,0.252048,0.031506,686,11.753283837806967,588.246716162193,37.855675240086555,0.0643533983275971
FAPI_11_34,4494.4215,30.4729,283.9202,11.3602,0.299366,0.056268,0,0.0,0.0,5.377389,0.009616,0.52658,0.065822,687,11.770416904625929,588.2295830953741,37.82352173088833,0.064300611220289
FAPI_4_18,4488.0165,30.4512,274.7268,11.1748,0.252757,0.061001,0,0.0,0.0,5.09649,0.009566,0.43782,0.054727,688,11.78754997144489,588.2124500285552,37.79656097194525,0.06425664905615376
FAPI_23_12,4486.157,30.4449,286.5072,11.4119,0.313227,0.054908,2,39.2562,11.9799,5.581537,0.009646,0.231892,0.028987,689,11.80468303826385,588.1953169617361,37.78873011987325,0.06424520738292706
FAPI_26_64,4485.124,30.4414,280.7707,11.297,0.285042,0.057738,0,0.0,0.0,5.546953,0.009655,0.665526,0.083191,690,11.82181610508281,588.1781838949172,37.78437917923474,0.06423968146697741
FAPI_14_37,4482.438,30.4323,309.9797,11.8701,0.413784,0.045072,0,0.0,0.0,5.680834,0.009658,0.437253,0.054657,691,11.83894917190177,588.1610508280983,37.77306354541419,0.06422231375612479
FAPI_43_41,4469.6281,30.3888,274.3046,11.1662,0.253525,0.060985,0,0.0,0.0,5.838669,0.009695,0.582884,0.07286,692,11.856082238720731,588.1439177612792,37.719051045789485,0.06413234908449603
FAPI_38_26,4465.7025,30.3754,309.8127,11.8669,0.415343,0.044965,1,33.2645,0.0,5.72829,0.009692,0.404573,0.050572,693,11.873215305539691,588.1267846944603,37.702483399713465,0.06410604716685435
FAPI_26_14,4461.3636,30.3607,278.8957,11.2593,0.279235,0.058402,0,0.0,0.0,5.470242,0.009687,0.269873,0.033734,694,11.890348372358652,588.1096516276414,37.68416298314859,0.0640767633703249
FAPI_28_5,4460.9504,30.3592,264.6622,10.9682,0.199699,0.066556,0,0.0,0.0,5.648656,0.00969,0.193453,0.024182,695,11.907481439177612,588.0925185608224,37.68241783770696,0.06407566266940994
FAPI_17_17,4460.5372,30.3578,263.917,10.9527,0.195247,0.06702,0,0.0,0.0,5.703396,0.009688,0.18201,0.022751,696,11.924614505996573,588.0753854940034,37.68067261144053,0.06407456176691952
FAPI_40_53,4459.9174,30.3557,339.3748,12.4202,0.513394,0.035771,3,70.0413,6.9852,5.497207,0.009666,0.365195,0.045649,697,11.941747572815533,588.0582524271845,37.67805462046983,0.06407197665359736
FAPI_49_12,4458.4711,30.3508,256.0849,10.789,0.145666,0.072222,0,0.0,0.0,5.662621,0.009691,0.54469,0.068086,698,11.958880639634495,588.0411193603655,37.67194484486725,0.06406345339564763
FAPI_0_14,4455.5785,30.341,270.9802,11.0983,0.237502,0.062674,0,0.0,0.0,5.267342,0.009653,0.398533,0.049817,699,11.976013706453456,588.0239862935465,37.65972231997927,0.06404453423296107
FAPI_1_23,4453.9256,30.3353,266.1306,10.9986,0.209753,0.06554,0,0.0,0.0,5.374687,0.00967,0.246993,0.030874,700,11.993146773272416,588.0068532267276,37.652736299066916,0.06403451948297025
FAPI_36_11,4450.6198,30.3241,266.9483,11.0155,0.215169,0.064991,2,43.8017,4.0907,5.480146,0.009672,0.24522,0.030652,701,12.010279840091377,587.9897201599086,37.638760367277314,0.06401261633798826
FAPI_19_35,4444.6281,30.3037,289.7024,11.4753,0.334511,0.052916,0,0.0,0.0,5.616526,0.009709,0.681569,0.085196,702,12.027412906910337,587.9725870930897,37.61341601929128,0.06397137697396801
FAPI_23_34,4442.7686,30.2973,286.887,11.4194,0.321669,0.054199,1,17.9752,0.0,6.04348,0.009748,0.644418,0.080552,703,12.044545973729297,587.9554540262707,37.605547029752394,0.06395985745558222
FAPI_20_13,4434.5041,30.2691,260.402,10.8795,0.1782,0.068898,1,23.5537,0.0,5.371896,0.009711,0.200772,0.025096,704,12.061679040548258,587.9383209594517,37.57055356728928,0.06390220237044288
FAPI_30_8,4428.5124,30.2487,254.9096,10.7642,0.143563,0.072567,0,0.0,0.0,5.668106,0.009725,0.300522,0.037565,705,12.078812107367218,587.9211878926328,37.545163177265664,0.06386087787011722
FAPI_3_18,4427.686,30.2458,298.5003,11.6483,0.375551,0.048922,0,0.0,0.0,5.18407,0.009655,0.350789,0.043849,706,12.095945174186179,587.9040548258138,37.54165988229028,0.0638567799866821
FAPI_48_16,4427.4793,30.2451,300.0365,11.6782,0.381958,0.048296,1,19.6281,0.0,5.773633,0.009735,0.533477,0.066685,707,12.11307824100514,587.8869217589948,37.54078358351207,0.0638571504043459
FAPI_50_11,4423.5537,30.2317,266.4537,11.0052,0.217043,0.064897,1,30.1653,0.0,5.708597,0.009728,0.36996,0.046245,708,12.130211307824101,587.8697886921759,37.524137228920885,0.06383069508028336
FAPI_48_8,4419.2149,30.2169,262.7794,10.9291,0.195785,0.067121,1,18.3884,0.0,5.710508,0.009741,0.133638,0.016705,709,12.147344374643062,587.852655625357,37.50573012008581,0.06380124298356236
FAPI_18_10,4414.876,30.2021,273.3766,11.1473,0.257655,0.060753,0,0.0,0.0,5.657884,0.009728,0.187259,0.023407,710,12.164477441462022,587.835522558538,37.48731354839327,0.06377177307222055
FAPI_37_23,4414.4628,30.2006,308.2072,11.8361,0.416014,0.045031,0,0.0,0.0,6.04428,0.009776,0.412894,0.051612,711,12.181610508280983,587.818389491719,37.48555923859984,0.06377064737803328
FAPI_50_12,4412.3967,30.1936,293.9737,11.5596,0.358396,0.050649,0,0.0,0.0,5.835726,0.009761,0.400148,0.050018,712,12.198743575099943,587.8012564249001,37.476786033153026,0.06375758068482662
FAPI_9_19,4407.438,30.1766,273.8556,11.1571,0.261496,0.060386,5,202.0661,17.1018,5.82066,0.009761,0.274307,0.034288,713,12.215876641918904,587.784123358081,37.45572170099135,0.06372360227595521
FAPI_35_29,4406.6116,30.1738,271.007,11.0989,0.246031,0.061972,0,0.0,0.0,5.59725,0.009732,0.484218,0.060527,714,12.233009708737864,587.7669902912621,37.45221003962479,0.06371948520121165
FAPI_33_5,4398.1405,30.1448,263.0,10.9337,0.200962,0.066662,0,0.0,0.0,5.544828,0.009732,0.337711,0.042214,715,12.250142775556824,587.7498572244432,37.41619438124781,0.06366006545359269
FAPI_1_48,4397.314,30.1419,310.6872,11.8837,0.427533,0.043969,0,0.0,0.0,5.408903,0.009723,0.312526,0.039066,716,12.267275842375785,587.7327241576243,37.41267858433007,0.06365593925019623
FAPI_50_54,4365.2893,30.032,272.7259,11.134,0.262486,0.060431,0,0.0,0.0,5.531519,0.009776,0.669521,0.08369,717,12.284408909194745,587.7155910908052,37.27619535631714,0.06342556828742997
FAPI_13_12,4363.2231,30.0249,287.941,11.4404,0.338682,0.052747,0,0.0,0.0,5.558692,0.009777,0.489846,0.061231,718,12.301541976013706,587.6984580239863,37.267372436965374,0.06341240465777152
FAPI_8_13,4361.9835,30.0206,271.4024,11.107,0.25584,0.061123,2,39.6694,0.2922,5.650349,0.00979,0.210291,0.026286,719,12.318675042832668,587.6813249571674,37.262078195137924,0.0634052446670034
FAPI_29_20,4357.6446,30.0057,290.1357,11.4839,0.349482,0.051691,0,0.0,0.0,5.76272,0.009811,0.395047,0.049381,720,12.335808109651628,587.6641918903483,37.243541140114615,0.06337554959799874
FAPI_40_47,4355.7851,29.9993,313.03,11.9284,0.441396,0.042746,5,106.8182,6.053,5.415693,0.009765,0.654496,0.081812,721,12.352941176470589,587.6470588235294,37.23559398508437,0.06336387364829173
FAPI_2_19,4352.686,29.9886,273.7721,11.1554,0.270225,0.059684,0,0.0,0.0,5.441285,0.009791,0.275268,0.034408,722,12.37007424328955,587.6299257567105,37.22234524118247,0.06334317503188767
FAPI_10_3,4344.4215,29.9601,271.7601,11.1143,0.260785,0.060678,0,0.0,0.0,5.596456,0.009804,0.231124,0.028891,723,12.38720731010851,587.6127926898915,37.18699118239352,0.06328485636291906
FAPI_27_15,4341.7355,29.9508,269.5842,11.0697,0.249269,0.06187,0,0.0,0.0,5.788082,0.00984,0.571061,0.071383,724,12.40434037692747,587.5956596230725,37.17549371353558,0.06326713464388539
FAPI_32_19,4340.7025,29.9473,276.7656,11.2162,0.287892,0.057926,0,0.0,0.0,5.595177,0.009808,0.235389,0.029424,725,12.42147344374643,587.5785265562536,37.17107099254332,0.0632614524060294
FAPI_10_49,4338.843,29.9409,297.9331,11.6372,0.385749,0.048172,3,116.7355,17.8026,5.817074,0.009841,0.506476,0.06331,726,12.438606510565391,587.5613934894346,37.16310834011785,0.06324974505117159
FAPI_17_29,4337.8099,29.9373,307.785,11.828,0.424579,0.044404,0,0.0,0.0,5.787639,0.00983,0.55052,0.068815,727,12.455739577384351,587.5442604226156,37.15868371667544,0.06324405873686438
FAPI_34_9,4336.7769,29.9337,256.5339,10.7984,0.171891,0.06995,1,22.314,0.0,5.861691,0.009851,0.279148,0.034894,728,12.472872644203312,587.5271273557967,37.154258994676404,0.06323837192316807
FAPI_13_25,4334.2975,29.9252,269.7324,11.0727,0.251378,0.06168,0,0.0,0.0,5.58375,0.009824,0.356952,0.044619,729,12.490005711022272,587.5099942889777,37.14363665436771,0.06322213581969793
FAPI_1_67,4332.2314,29.918,295.3207,11.5861,0.375786,0.049168,0,0.0,0.0,5.252322,0.009779,0.585937,0.073242,730,12.507138777841234,587.4928612221588,37.13478266875739,0.06320890877125905
FAPI_31_27,4329.7521,29.9095,270.4666,11.0878,0.256218,0.061199,3,88.843,17.6557,5.430201,0.009828,0.321926,0.040241,731,12.524271844660195,587.4757281553398,37.124155184394816,0.06319266210531592
FAPI_33_17,4329.3388,29.9081,284.1865,11.3655,0.326365,0.054082,0,0.0,0.0,5.46643,0.009796,0.745722,0.093215,732,12.541404911479155,587.4585950885208,37.12238328393086,0.06319148888839918
FAPI_23_19,4326.6529,29.8988,298.1883,11.6422,0.388522,0.047934,0,0.0,0.0,5.766813,0.009839,0.479523,0.05994,733,12.558537978298116,587.4414620217019,37.11086622750496,0.06317372645060924
FAPI_10_4,4320.8678,29.8788,261.4024,10.9004,0.205376,0.066499,0,0.0,0.0,5.770023,0.009854,0.246906,0.030863,734,12.575671045117076,587.4243289548829,37.08604774889346,0.06313331934153149
FAPI_18_17,4315.4959,29.8602,265.5903,10.9874,0.231195,0.063833,0,0.0,0.0,5.754825,0.009848,0.363424,0.045428,735,12.592804111936037,587.4071958880639,37.06298704577945,0.06309590230631454
FAPI_19_11,4314.6694,29.8573,258.0969,10.8313,0.186061,0.068547,1,19.0083,0.0,5.569239,0.009844,0.215775,0.026972,736,12.609937178754997,587.390062821245,37.05943774040136,0.0630917001939124
FAPI_4_20,4314.0496,29.8552,269.8316,11.0748,0.255423,0.061337,4,142.3554,26.5346,5.447632,0.009851,0.206172,0.025771,737,12.627070245573957,587.3729297544261,37.05677586039061,0.06308900867441002
FAPI_1_32,4313.2231,29.8523,254.6244,10.7582,0.163989,0.070881,0,0.0,0.0,5.220139,0.009816,0.114965,0.014371,738,12.644203312392918,587.355796687607,37.053225960046944,0.06308480510281606
FAPI_43_35,4308.2645,29.8352,282.9622,11.341,0.323831,0.054403,0,0.0,0.0,5.340407,0.00981,0.59597,0.074496,739,12.661336379211878,587.3386636207881,37.03192113089282,0.06305037182909223
FAPI_25_15,4307.0248,29.8309,266.222,11.0005,0.236341,0.063331,1,26.2397,0.0,5.580573,0.009844,0.151966,0.018996,740,12.678469446030839,587.3215305539692,37.02659279327175,0.0630431388380191
FAPI_16_51,4305.1653,29.8244,290.1814,11.4848,0.357519,0.051051,0,0.0,0.0,5.480672,0.009858,0.255276,0.031909,741,12.695602512849801,587.3043974871503,37.01859906378691,0.0630313670767242
FAPI_14_36,4301.2397,29.8108,284.4763,11.3713,0.3321,0.053596,0,0.0,0.0,5.905123,0.009892,0.498302,0.062288,742,12.712735579668761,587.2872644203312,37.00171778926219,0.06300446141256598
FAPI_14_25,4295.0413,29.7893,279.4661,11.2708,0.308935,0.055946,2,91.7355,40.907,5.831215,0.009891,0.50244,0.062805,743,12.729868646487722,587.2701313535123,36.97504709067563,0.06296088480688998
FAPI_35_33,4292.1488,29.7793,299.611,11.6699,0.399146,0.046992,1,18.8017,0.0,5.529224,0.009856,0.561604,0.070201,744,12.747001713306682,587.2529982866934,36.96259455195067,0.0629415169608138
FAPI_4_63,4286.7769,29.7607,296.2598,11.6045,0.386245,0.04827,3,96.6942,14.5936,5.427577,0.009876,0.504668,0.063084,745,12.764134780125643,587.2358652198743,36.939456779090605,0.0629039521713471
FAPI_37_32,4285.9504,29.7578,336.0882,12.3599,0.523184,0.035226,0,0.0,0.0,5.838409,0.009896,0.433814,0.054227,746,12.781267846944603,587.2187321530554,36.935895603239025,0.06289972301771171
FAPI_20_31,4280.5785,29.7392,271.8404,11.1159,0.272079,0.059746,2,44.0083,3.9446,5.063733,0.009842,0.427541,0.053443,747,12.798400913763563,587.2015990862365,36.91274109485479,0.06286212631623604
FAPI_32_31,4280.1653,29.7377,266.9751,11.016,0.245379,0.062495,0,0.0,0.0,5.551418,0.009871,0.894899,0.111862,748,12.815533980582524,587.1844660194175,36.910959476702985,0.06286092635748028
FAPI_45_17,4269.0083,29.6989,274.4873,11.1699,0.28798,0.058161,0,0.0,0.0,5.651081,0.009902,0.179542,0.022443,749,12.832667047401484,587.1673329525985,36.86282064751229,0.06278077573244047
FAPI_10_18,4261.5702,29.673,266.9862,11.0162,0.24872,0.062218,2,46.0744,4.8212,5.812418,0.009924,0.278402,0.0348,750,12.849800114220445,587.1501998857796,36.8306927076621,0.06272788924337744
FAPI_19_58,4258.8843,29.6637,343.2774,12.4914,0.545833,0.033204,0,0.0,0.0,5.569251,0.009892,0.514578,0.064322,751,12.866933181039405,587.1330668189606,36.819084410166056,0.06270994854650049
FAPI_33_28,4247.7273,29.6248,291.2008,11.505,0.370521,0.049933,1,10.3306,0.0,5.609405,0.009914,0.470111,0.058764,752,12.884066247858367,587.1159337521416,36.77082530217102,0.06262958163505453
FAPI_18_19,4246.4876,29.6205,273.0536,11.1407,0.284279,0.058616,2,54.5455,11.6877,5.829142,0.009943,0.558517,0.069815,753,12.901199314677328,587.0988006853227,36.76545912452173,0.06262226916765164
FAPI_21_21,4244.0083,29.6118,252.3115,10.7092,0.162255,0.071355,2,33.6777,1.3149,5.193605,0.009902,0.132741,0.016593,754,12.918332381496288,587.0816676185037,36.754724851861745,0.06260581257963181
FAPI_19_21,4240.9091,29.601,291.5049,11.511,0.372842,0.049724,4,85.9504,4.7923,5.579339,0.009909,0.62791,0.078489,755,12.935465448315249,587.0645345516848,36.741302276005435,0.06258477580162995
FAPI_49_4,4240.2893,29.5989,255.3129,10.7727,0.182553,0.069219,0,0.0,0.0,5.357662,0.009883,0.132465,0.016558,756,12.95259851513421,587.0474014848658,36.7386173456398,0.0625820287300717
FAPI_47_17,4233.4711,29.5751,261.5206,10.9029,0.222152,0.065085,2,57.438,11.3955,5.734881,0.009952,0.459333,0.057417,757,12.96973158195317,587.0302684180468,36.70906841644673,0.0625335189535828
FAPI_36_27,4232.2314,29.5707,290.5958,11.493,0.370203,0.050011,0,0.0,0.0,5.363708,0.009928,0.4107,0.051337,758,12.98686464877213,587.0131353512279,36.70369320977747,0.06252618723398162
FAPI_1_26,4229.1322,29.5599,265.8676,10.9931,0.248152,0.062397,0,0.0,0.0,5.569998,0.009962,0.764945,0.095618,759,13.00399771559109,586.9960022844089,36.69025196476858,0.06250511387127228
FAPI_42_18,4222.314,29.5361,276.1039,11.2028,0.30399,0.05669,2,34.9174,1.8993,5.668234,0.009968,0.288104,0.036013,760,13.02113078241005,586.9788692175899,36.660664052526734,0.062456531188922276
FAPI_50_44,4221.0744,29.5317,292.8897,11.5383,0.381664,0.04891,2,63.6364,18.7003,5.972528,0.009987,0.557074,0.069634,761,13.038263849229011,586.961736150771,36.655282181935426,0.062449185226820136
FAPI_0_9,4215.9091,29.5137,254.9285,10.7646,0.1848,0.069081,0,0.0,0.0,5.556021,0.009975,0.224387,0.028048,762,13.055396916047972,586.9446030839521,36.632847907065695,0.06241278600158798
FAPI_45_8,4210.5372,29.4948,257.5266,10.8193,0.202183,0.067269,1,104.5455,0.0,5.799126,0.009991,0.177902,0.022238,763,13.072529982866934,586.927470017133,36.60950172980529,0.06237483096290691
FAPI_1_8,4201.8595,29.4644,272.9889,11.1394,0.291465,0.058037,0,0.0,0.0,5.503945,0.009971,0.409625,0.051203,764,13.089663049685894,586.9103369503141,36.57175712493562,0.06231234112346477
FAPI_36_55,4201.4463,29.463,313.5972,11.9392,0.463136,0.041052,0,0.0,0.0,5.609023,0.009979,0.541589,0.067699,765,13.106796116504855,586.8932038834952,36.56995889470356,0.062311096214300525
FAPI_40_3,4195.2479,29.4412,256.4693,10.7971,0.198513,0.067717,2,45.8678,6.7204,5.423592,0.00996,0.382893,0.047862,766,13.123929183323815,586.8760708166761,36.54297308049507,0.06226693316979707
FAPI_47_7,4189.2562,29.4202,254.1029,10.7472,0.184681,0.069204,0,0.0,0.0,5.807479,0.010014,0.750159,0.09377,767,13.141062250142776,586.8589377498572,36.516868214795466,0.06222426867146125
FAPI_23_43,4188.843,29.4188,298.8957,11.656,0.410798,0.04614,1,26.4463,0.0,5.748492,0.010006,0.607613,0.075952,768,13.158195316961736,586.8418046830383,36.51506728149037,0.062223016475816136
FAPI_9_17,4183.4711,29.3999,259.1242,10.8528,0.217056,0.065814,3,84.9174,21.3801,5.484585,0.009975,0.257591,0.032199,769,13.175328383780696,586.8246716162193,36.49164575206464,0.06218492084110944
FAPI_39_33,4179.7521,29.3868,267.8685,11.0344,0.26799,0.060527,1,22.7273,0.0,5.671527,0.009999,0.296199,0.037025,770,13.192461450599657,586.8075385494003,36.47542207058693,0.062159089095472235
FAPI_39_38,4177.686,29.3796,277.336,11.2277,0.317452,0.055473,0,0.0,0.0,5.511924,0.009987,0.775853,0.096982,771,13.209594517418617,586.7904054825814,36.4664058438944,0.06214553868498262
FAPI_32_33,4174.1736,29.3672,276.4458,11.2097,0.313627,0.055873,2,32.438,5.1134,5.689774,0.009999,0.56593,0.070741,772,13.226727584237578,586.7732724157624,36.45107300927346,0.0621212224940024
FAPI_12_41,4171.281,29.357,268.9225,11.0561,0.275189,0.059816,0,0.0,0.0,5.416922,0.009993,0.253272,0.031659,773,13.24386065105654,586.7561393489434,36.43844097036272,0.062101507810032146
FAPI_46_39,4168.3884,29.3468,301.2275,11.7014,0.422717,0.045034,0,0.0,0.0,5.404022,0.009986,0.641024,0.080128,774,13.2609937178755,586.7390062821245,36.42580455081031,0.06208178450862277
FAPI_41_19,4165.7025,29.3374,271.6609,11.1123,0.290677,0.058244,1,17.562,0.0,5.48164,0.009999,0.239897,0.029987,775,13.27812678469446,586.7218732153055,36.4140671808373,0.062063592381998454
FAPI_44_38,4165.2893,29.3359,281.486,11.3114,0.339395,0.053296,0,0.0,0.0,5.469611,0.009989,0.322344,0.040293,776,13.295259851513421,586.7047401484866,36.412261163041784,0.06206232653553533
FAPI_1_38,4158.0579,29.3105,256.8648,10.8054,0.208062,0.066862,0,0.0,0.0,5.480681,0.010029,0.301632,0.037704,777,13.312392918332382,586.6876070816676,36.38063958886116,0.06201024045799715
FAPI_31_10,4155.9917,29.3032,257.4509,10.8177,0.212055,0.066449,9,284.5041,14.097,5.601398,0.010032,0.662952,0.082869,778,13.329525985151342,586.6704740148487,36.37159942878205,0.06199664213519203
FAPI_11_28,4154.7521,29.2988,282.0531,11.3228,0.343714,0.052895,0,0.0,0.0,5.508623,0.010015,0.455622,0.056953,779,13.346659051970303,586.6533409480297,36.36617477922122,0.06198920596012222
FAPI_47_21,4145.2479,29.2653,307.7282,11.8269,0.44992,0.04246,2,60.9504,11.8338,5.506152,0.010022,0.391414,0.048927,780,13.363792118789263,586.6362078812108,36.32455625678857,0.06192007204598596
FAPI_12_15,4143.595,29.2594,253.4301,10.7329,0.18928,0.068907,0,0.0,0.0,5.271292,0.00999,0.298308,0.037288,781,13.380925185608223,586.6190748143918,36.31731340341304,0.061909533737722316
FAPI_11_3,4141.3223,29.2514,256.2109,10.7916,0.207218,0.067019,1,19.8347,0.0,5.547564,0.010043,0.225106,0.028138,782,13.398058252427184,586.6019417475728,36.30735228522446,0.061894360896691814
FAPI_4_12,4139.4628,29.2448,268.9493,11.0567,0.280861,0.059346,1,19.0083,0.0,5.330759,0.01004,0.319627,0.039953,783,13.415191319246144,586.5848086807539,36.29920016653308,0.06188227112149568
FAPI_39_51,4137.1901,29.2368,284.2746,11.3673,0.356662,0.051651,0,0.0,0.0,5.446821,0.010028,0.40076,0.050095,784,13.432324386065106,586.5676756139349,36.289234076399374,0.061867088121446534
FAPI_19_69,4133.0579,29.2222,285.3318,11.3884,0.362058,0.051124,0,0.0,0.0,5.254625,0.010003,0.377531,0.047191,785,13.449457452884067,586.5505425471159,36.271106817135,0.061837990396576004
FAPI_3_29,4132.2314,29.2193,301.0259,11.6974,0.426957,0.044719,4,123.3471,16.0488,5.369993,0.010049,0.321469,0.040184,786,13.466590519703027,586.533409480297,36.26748001473339,0.06183361327510482
FAPI_25_43,4121.4876,29.1813,270.6493,11.0915,0.29295,0.058167,2,37.1901,2.6297,5.526383,0.01006,0.596968,0.074621,787,13.483723586521988,586.5162764134781,36.22030161199524,0.06175498118054086
FAPI_9_32,4119.0083,29.1725,260.539,10.8824,0.23747,0.063928,2,40.4959,4.0907,5.62983,0.010071,0.242776,0.030347,788,13.500856653340948,586.499143346659,36.209405727836646,0.061738207359042195
FAPI_2_54,4105.1653,29.1234,291.4938,11.5107,0.39287,0.048143,0,0.0,0.0,5.188205,0.01002,0.440738,0.055092,789,13.517989720159909,586.4820102798401,36.14850895138895,0.06163617692917925
FAPI_16_13,4100.2066,29.1058,247.7093,10.6111,0.160287,0.072188,0,0.0,0.0,5.069925,0.010039,0.374439,0.046805,790,13.535122786978869,586.4648772130212,36.12667015067992,0.06160073954020892
FAPI_29_14,4099.3802,29.1029,290.7674,11.4964,0.390693,0.048376,0,0.0,0.0,5.569024,0.010094,0.312236,0.039029,791,13.55225585379783,586.4477441462021,36.12302928723012,0.061596330871424756
FAPI_47_50,4096.4876,29.0926,293.6128,11.5525,0.402867,0.047181,0,0.0,0.0,5.614501,0.010095,0.561137,0.070142,792,13.56938892061679,586.4306110793832,36.11028249279296,0.061576394223910716
FAPI_10_37,4092.7686,29.0794,279.4015,11.2695,0.341176,0.053352,0,0.0,0.0,5.712139,0.010118,0.719307,0.089913,793,13.58652198743575,586.4134780125643,36.093887394441076,0.06155023502660309
FAPI_31_16,4090.9091,29.0728,255.4421,10.7754,0.212148,0.066704,2,54.5455,1.7532,5.585156,0.010107,0.212042,0.026505,794,13.60365505425471,586.3963449457453,36.08568705192176,0.061538049073720756
FAPI_24_13,4086.157,29.0559,258.6295,10.8425,0.23234,0.064596,6,157.0248,4.7667,5.777213,0.010137,0.400194,0.050024,795,13.620788121073673,586.3792118789263,36.064721953719534,0.0615040936361947
FAPI_31_73,4084.7107,29.0508,289.2534,11.4664,0.3865,0.048835,3,120.2479,23.6631,5.589784,0.010121,0.537382,0.067173,796,13.637921187892633,586.3620788121074,36.05833881379884,0.061495004736405026
FAPI_50_32,4084.5041,29.0501,253.6885,10.7384,0.202469,0.067755,0,0.0,0.0,5.310665,0.010066,0.166581,0.020823,797,13.655054254711594,586.3449457452884,36.057426907479496,0.061495246388877454
FAPI_3_53,4082.6446,29.0434,281.4938,11.3116,0.352539,0.052239,1,18.3884,0.0,5.474997,0.010113,0.894897,0.111862,798,13.672187321530554,586.3278126784694,36.04921827106474,0.06148304325934035
FAPI_27_14,4076.8595,29.0229,261.6309,10.9052,0.251559,0.06262,0,0.0,0.0,5.708875,0.010131,0.5765,0.072062,799,13.689320388349515,586.3106796116505,36.023668378335735,0.06144126250982913
FAPI_48_7,4075.2066,29.017,258.6941,10.8438,0.23478,0.064383,3,61.5702,5.3093,5.760649,0.010147,0.471307,0.058913,800,13.706453455168475,586.2935465448315,36.01636501677304,0.06143060115368165
FAPI_21_42,4071.9008,29.0052,358.0056,12.7566,0.600766,0.028593,1,17.562,0.0,5.254115,0.010096,0.334536,0.041817,801,13.723586521987436,586.2764134780126,36.001753848940275,0.06140747439482395
FAPI_31_55,4064.6694,28.9794,269.5196,11.0684,0.29684,0.057971,2,133.4711,56.6854,5.728321,0.010163,0.242075,0.030259,802,13.740719588806396,586.2592804111936,35.96977139333438,0.06135471555879801
FAPI_44_22,4056.405,28.95,271.467,11.1083,0.308301,0.056823,1,18.3884,0.0,5.816632,0.010177,0.291477,0.036435,803,13.757852655625356,586.2421473443746,35.93318541216962,0.06129410103818668
FAPI_50_29,4055.9917,28.9485,259.8048,10.8671,0.244886,0.063399,1,16.7355,0.0,5.46563,0.010133,0.398469,0.049809,804,13.774985722444317,586.2250142775557,35.93135478087905,0.061292769680187834
FAPI_45_54,4050.0,28.9271,275.4878,11.1903,0.329405,0.054689,0,0.0,0.0,5.390425,0.01012,0.423586,0.052948,805,13.792118789263277,586.2078812107367,35.904805236128944,0.061249270756940706
FAPI_21_41,4047.7273,28.919,319.0706,12.0429,0.500371,0.037884,2,46.4876,9.7885,5.460537,0.010156,0.427256,0.053407,806,13.80925185608224,586.1907481439177,35.89472964330589,0.061233872688985606
FAPI_5_16,4041.3223,28.8961,251.4103,10.6901,0.196534,0.068568,0,0.0,0.0,5.330151,0.010139,0.30393,0.037991,807,13.8263849229012,586.1736150770988,35.86631903813124,0.0611871945710381
FAPI_35_30,4040.2893,28.8924,273.1482,11.1426,0.319504,0.055732,0,0.0,0.0,5.555111,0.01016,0.187982,0.023498,808,13.84351798972016,586.1564820102799,35.86173486088741,0.061181162303104025
FAPI_32_42,4039.6694,28.8902,305.1602,11.7775,0.45487,0.042258,0,0.0,0.0,5.818374,0.010203,0.864122,0.108015,809,13.86065105653912,586.1393489434608,35.858983629407874,0.0611782568326885
FAPI_39_14,4037.1901,28.8813,256.3434,10.7944,0.227951,0.065255,0,0.0,0.0,5.728022,0.010183,0.502577,0.062822,810,13.877784123358081,586.1222158766419,35.847977923912616,0.061161267996463986
FAPI_19_4,4034.5041,28.8717,251.3346,10.6885,0.197407,0.068505,0,0.0,0.0,5.591651,0.010169,0.495749,0.061969,811,13.894917190177042,586.105082809823,35.83605085495662,0.061142706156302955
FAPI_44_16,4029.9587,28.8554,273.7264,11.1544,0.324108,0.055298,1,18.1818,0.0,6.007301,0.010231,0.24713,0.030891,812,13.912050256996002,586.087949743004,35.81585815141635,0.061110040169093036
FAPI_7_5,4023.5537,28.8325,255.5524,10.7778,0.225788,0.065539,1,39.2562,0.0,4.860583,0.010064,0.137913,0.017239,813,13.929183323814962,586.070816676185,35.78738493242234,0.061063243406974714
FAPI_18_57,4019.2149,28.8169,353.4712,12.6755,0.595757,0.029137,0,0.0,0.0,5.434243,0.010166,0.499409,0.062426,814,13.946316390633923,586.0536836093661,35.76808406061465,0.06103209494448951
FAPI_11_23,4014.876,28.8014,296.9483,11.6179,0.427836,0.044959,3,62.1901,6.9217,5.633989,0.010211,0.34371,0.042964,815,13.963449457452883,586.0365505425472,35.748772323004786,0.061000926119555016
FAPI_49_35,4013.2231,28.7955,289.2266,11.4659,0.397126,0.047995,1,40.9091,0.0,5.785191,0.010224,0.42038,0.052548,816,13.980582524271844,586.0194174757281,35.74141278952414,0.06099015104905545
FAPI_12_26,4012.8099,28.794,262.7259,10.928,0.269446,0.061,0,0.0,0.0,5.620445,0.010225,0.180131,0.022516,817,13.997715591090806,586.0022844089092,35.739572780689315,0.06098879429580933
FAPI_11_44,4011.7769,28.7903,275.1223,11.1828,0.333968,0.054355,1,22.9339,0.0,5.745441,0.010226,0.552861,0.069108,818,14.014848657909766,585.9851513420903,35.73497234410236,0.060982726716296544
FAPI_8_10,4009.7107,28.7829,247.1043,10.5981,0.174794,0.071032,1,19.6281,0.0,5.633852,0.010212,0.2578,0.032225,819,14.031981724728727,585.9680182752712,35.72576880274136,0.060968803225636796
FAPI_21_14,4009.5041,28.7821,271.0337,11.0994,0.314111,0.056393,1,85.9504,0.0,5.206532,0.010155,0.352034,0.044004,820,14.049114791547687,585.9508852084523,35.724848407298275,0.0609690151668414
FAPI_12_24,4006.1983,28.7702,271.8247,11.1156,0.318659,0.055938,0,0.0,0.0,5.214174,0.010146,0.407748,0.050969,821,14.066247858366648,585.9337521416334,35.71011796259844,0.06094565781895169
FAPI_12_19,4006.1983,28.7702,263.9927,10.9543,0.277632,0.060173,0,0.0,0.0,5.40448,0.010185,0.346573,0.043322,822,14.083380925185608,585.9166190748144,35.71011796259844,0.06094743995994879
FAPI_43_28,3997.9339,28.7406,255.4878,10.7764,0.230329,0.065164,0,0.0,0.0,5.51842,0.010206,0.161671,0.020209,823,14.100513992004569,585.8994860079954,35.67326568565483,0.06088632357183536
FAPI_21_36,3992.562,28.7212,291.3567,11.508,0.408967,0.046883,4,283.0579,59.6142,5.494569,0.010219,0.515658,0.064457,824,14.117647058823529,585.8823529411765,35.6492910981653,0.06084718360128615
FAPI_38_23,3987.8099,28.7041,263.9437,10.9533,0.280681,0.059926,0,0.0,0.0,5.782173,0.010267,0.956011,0.119501,825,14.13478012564249,585.8652198743575,35.62806920661845,0.060812739855523615
FAPI_19_27,3986.7769,28.7004,256.2331,10.7921,0.236935,0.064512,0,0.0,0.0,5.960362,0.010271,0.174352,0.021794,826,14.15191319246145,585.8480868075385,35.6234543703887,0.06080664112860991
FAPI_34_7,3982.438,28.6848,250.7596,10.6762,0.204127,0.068011,0,0.0,0.0,5.558324,0.010228,0.577073,0.072134,827,14.169046259280412,585.8309537407196,35.60406418534271,0.060775320863466285
FAPI_20_57,3977.2727,28.6662,304.9285,11.773,0.462474,0.041687,0,0.0,0.0,5.371418,0.01025,0.641365,0.080171,828,14.186179326099372,585.8138206739006,35.58096710966269,0.06073767100395742
FAPI_39_35,3977.2727,28.6662,250.216,10.6646,0.201702,0.068293,0,0.0,0.0,5.667594,0.01026,0.671691,0.083961,829,14.203312392918333,585.7966876070817,35.58096710966269,0.060739447426729605
FAPI_11_53,3975.0,28.658,252.8519,10.7207,0.218706,0.066491,1,10.124,0.0,5.703239,0.010263,0.713781,0.089223,830,14.220445459737293,585.7795545402627,35.570799788317494,0.06072386704625518
FAPI_3_20,3971.9008,28.6468,256.1763,10.7909,0.239445,0.064308,0,0.0,0.0,5.459436,0.010257,0.306541,0.038318,831,14.237578526556254,585.7624214734437,35.5569302890633,0.060701965482221225
FAPI_34_24,3971.0744,28.6438,259.3101,10.8567,0.257872,0.062372,0,0.0,0.0,5.898678,0.010293,0.554105,0.069263,832,14.254711593375214,585.7452884066248,35.55323108089284,0.06069742562950291
FAPI_19_16,3968.8017,28.6356,246.1763,10.5782,0.177044,0.070974,0,0.0,0.0,5.722615,0.010274,0.369509,0.046189,833,14.271844660194175,585.7281553398059,35.54305582547785,0.0606818291069819
FAPI_16_20,3960.9504,28.6073,243.2741,10.5157,0.158959,0.072962,1,20.2479,0.0,5.24042,0.010224,0.196916,0.024614,834,14.288977727013135,585.7110222729868,35.50788181522013,0.060623550633251866
FAPI_45_12,3960.7438,28.6066,254.6512,10.7587,0.23247,0.065091,0,0.0,0.0,5.290166,0.010227,0.149534,0.018692,835,14.306110793832095,585.6938892061679,35.50695577180836,0.06062374292471009
FAPI_8_30,3959.5041,28.6021,281.2386,11.3064,0.370927,0.050784,0,0.0,0.0,5.467495,0.010244,0.234229,0.029279,836,14.323243860651056,585.676756139349,35.50139855576471,0.0606160278406506
FAPI_0_39,3949.5868,28.5662,274.7915,11.1761,0.342713,0.053676,0,0.0,0.0,5.488055,0.010298,0.51679,0.064599,837,14.340376927470016,585.6596230725299,35.45691081835813,0.06054183935771689
FAPI_48_17,3936.157,28.5176,257.941,10.828,0.256567,0.062649,0,0.0,0.0,5.654499,0.010317,0.33224,0.04153,838,14.357509994288979,585.642490005711,35.39657732989916,0.06044058949608315
