Repository: sandysanche-glitch/fira-fapi-kinetics

## Overview

The study combines bright-field optical microscopy, segmentation-informed computer vision, grain-resolved descriptor extraction, and video-anchored kinetics reconstruction to compare:

- pristine FAPI
- FAPI--TEMPO

The workflow links:
- time-resolved crystallization dynamics,
- grain-scale morphology,
- radial microstructural fingerprints,
- and effective growth-rate heterogeneity.

The repository is organized to preserve both:
- a **core reproducible pipeline**, and
- a **figure-centric structure**, since several manuscript figures were assembled from multiple panel-level scripts and then combined externally.

File: data/processed/kinetics/morpho_kinetics_from_cm_fapitempo_with_veff.csv (part 4 of 31)
file_name,area_(µm²),area_error_(µm²),perimeter_(µm),perimeter_error_(µm),circularity_distortion,circularity_distortion_error,defects_count,defects_area_(µm²),defects_area_error_(µm²),entropy_hm_(bits),entropy_hm_error_(bits),nucleus_circularity,nucleus_circularity_error,rank_for_t0,t0_ms,dt_ms,R_um_final,v_eff_um_per_ms
FAPI_TEMPO_25_7,2349.7934,22.0339,193.2206,9.3716,0.20908,0.07708,0,0.0,0.0,5.642233,0.013347,0.09072,0.01134,614,5.7924528301886795,594.2075471698113,27.34890253208385,0.04602584174897419
FAPI_TEMPO_15_19,2349.7934,22.0339,186.1841,9.1994,0.148168,0.084557,0,0.0,0.0,5.60735,0.013344,0.274284,0.034286,615,5.80188679245283,594.1981132075472,27.34890253208385,0.04602657249187724
FAPI_TEMPO_14_20,2349.5868,22.033,207.3138,9.7074,0.313019,0.064657,0,0.0,0.0,5.24622,0.013283,0.383944,0.047993,616,5.811320754716981,594.188679245283,27.347700212027647,0.04602527979288281
FAPI_TEMPO_24_2,2347.7273,22.0243,193.5404,9.3794,0.212385,0.076696,1,26.4463,0.0,5.724431,0.013362,0.133312,0.016664,617,5.820754716981132,594.1792452830189,27.33687636972407,0.04600779409032201
FAPI_TEMPO_37_38,2347.1074,22.0213,189.9497,9.292,0.182542,0.080344,0,0.0,0.0,5.543592,0.013324,0.32004,0.040005,618,5.830188679245283,594.1698113207547,27.333267081619294,0.0460024500754445
FAPI_TEMPO_8_19,2346.281,22.0175,193.1071,9.3689,0.209333,0.077079,0,0.0,0.0,5.384337,0.013353,0.122595,0.015324,619,5.839622641509434,594.1603773584906,27.328454732479674,0.04599508108227633
FAPI_TEMPO_15_116,2346.0744,22.0165,203.0268,9.6065,0.284771,0.068016,0,0.0,0.0,5.340486,0.0133,0.713766,0.089221,620,5.849056603773585,594.1509433962265,27.32725151277942,0.04599378628698981
FAPI_TEMPO_50_19,2335.9504,21.9689,202.8976,9.6034,0.28695,0.067832,0,0.0,0.0,5.761047,0.013407,0.405918,0.05074,621,5.8584905660377355,594.1415094339623,27.268225207280732,0.04589516937346985
FAPI_TEMPO_47_43,2332.2314,21.9514,203.8713,9.6265,0.29487,0.06692,0,0.0,0.0,5.699996,0.013412,0.275919,0.03449,622,5.867924528301887,594.1320754716982,27.246510079058986,0.04585934879450367
FAPI_TEMPO_18_15,2330.7851,21.9446,191.0148,9.318,0.197254,0.078682,0,0.0,0.0,5.676242,0.013417,0.417278,0.05216,623,5.877358490566038,594.122641509434,27.2380605018029,0.045845855045351595
FAPI_TEMPO_38_4,2330.5785,21.9437,199.0596,9.5122,0.260893,0.070979,0,0.0,0.0,5.850869,0.013432,0.400012,0.050001,624,5.886792452830188,594.1132075471698,27.23685328883257,0.04584455107685868
FAPI_TEMPO_31_14,2329.5455,21.9388,198.9114,9.5086,0.260119,0.07108,0,0.0,0.0,5.473953,0.0134,0.185238,0.023155,625,5.89622641509434,594.1037735849056,27.23081642119754,0.04583511775540992
FAPI_TEMPO_5_15,2329.5455,21.9388,197.6715,9.479,0.250808,0.072198,0,0.0,0.0,5.335442,0.013383,0.183199,0.0229,626,5.90566037735849,594.0943396226415,27.23081642119754,0.045835845597340795
FAPI_TEMPO_45_84,2327.686,21.93,196.8191,9.4585,0.244908,0.072922,0,0.0,0.0,5.483279,0.013384,0.138614,0.017327,627,5.915094339622642,594.0849056603773,27.219946100821048,0.04581827587516922
FAPI_TEMPO_32_44,2326.6529,21.9252,221.8514,10.042,0.405958,0.054069,0,0.0,0.0,5.688471,0.013427,0.334949,0.041869,628,5.9245283018867925,594.0754716981132,27.213904897830936,0.045808834389412426
FAPI_TEMPO_16_3,2324.1736,21.9135,193.3577,9.375,0.218812,0.076109,0,0.0,0.0,5.607787,0.013415,0.270503,0.033813,629,5.933962264150943,594.066037735849,27.19940135531242,0.045785147824603654
FAPI_TEMPO_16_16,2322.314,21.9047,195.1112,9.4174,0.233405,0.074354,0,0.0,0.0,5.48388,0.013401,0.294507,0.036813,630,5.943396226415095,594.0566037735849,27.188517889414708,0.04576755433187167
FAPI_TEMPO_28_77,2321.6942,21.9018,204.2478,9.6353,0.300641,0.066313,0,0.0,0.0,5.729721,0.013443,0.227438,0.02843,631,5.952830188679245,594.0471698113207,27.18488948948601,0.045762173226278284
FAPI_TEMPO_36_0,2321.4876,21.9008,181.3457,9.0791,0.112922,0.089217,0,0.0,0.0,5.485364,0.013429,0.225467,0.028183,632,5.962264150943396,594.0377358490566,27.18367991521901,0.04576086378816566
FAPI_TEMPO_38_24,2320.8678,21.8979,192.7227,9.3596,0.214774,0.076628,0,0.0,0.0,5.49957,0.013398,0.22372,0.027965,633,5.971698113207547,594.0283018867924,27.180050869445125,0.045755481318169575
FAPI_TEMPO_15_36,2319.8347,21.893,191.7111,9.335,0.206819,0.077606,0,0.0,0.0,5.585732,0.013434,0.307547,0.038443,634,5.981132075471698,594.0188679245283,27.17400079712607,0.04574602300440497
FAPI_TEMPO_35_3,2319.4215,21.8911,189.8584,9.2897,0.191407,0.079496,0,0.0,0.0,5.682384,0.01345,0.434178,0.054272,635,5.990566037735849,594.0094339622641,27.17158062530108,0.04574267523674922
FAPI_TEMPO_21_29,2318.8017,21.8882,193.5293,9.3791,0.221999,0.075766,0,0.0,0.0,5.469565,0.013423,0.154271,0.019284,636,6.0,594.0,27.16794996332591,0.04573728950054867
FAPI_TEMPO_31_44,2318.3884,21.8862,199.3983,9.5203,0.267254,0.070311,0,0.0,0.0,5.491559,0.013437,0.141496,0.017687,637,6.009433962264151,593.9905660377359,27.165528666562345,0.04573393959397755
FAPI_TEMPO_41_28,2318.1818,21.8852,198.1394,9.4902,0.25798,0.071425,0,0.0,0.0,5.558971,0.013427,0.308372,0.038547,638,6.018867924528302,593.9811320754717,27.164318230195562,0.04573262813126536
FAPI_TEMPO_45_50,2316.9421,21.8794,202.2626,9.5884,0.288305,0.067811,0,0.0,0.0,5.729732,0.013461,0.17543,0.021929,639,6.028301886792453,593.9716981132076,27.157053892965507,0.04572112438897641
FAPI_TEMPO_7_12,2316.7355,21.8784,207.462,9.7109,0.323591,0.063644,0,0.0,0.0,5.0338,0.013376,0.296834,0.037104,640,6.037735849056604,593.9622641509434,27.15584307884672,0.045719812045072306
FAPI_TEMPO_30_19,2316.3223,21.8764,202.6124,9.5967,0.29095,0.067501,0,0.0,0.0,5.666811,0.013459,0.334303,0.041788,641,6.047169811320755,593.9528301886793,27.153421288632785,0.045716460817279106
FAPI_TEMPO_2_3,2315.0826,21.8706,207.0397,9.701,0.321314,0.063923,0,0.0,0.0,5.266003,0.013384,0.236667,0.029583,642,6.056603773584905,593.9433962264151,27.146154035370724,0.0457049513604196
FAPI_TEMPO_17_0,2314.0496,21.8657,190.2428,9.2991,0.196536,0.078913,1,22.314,0.0,5.773257,0.013487,0.197038,0.02463,643,6.066037735849057,593.933962264151,27.14009699318789,0.04569547915685176
FAPI_TEMPO_22_2,2311.3636,21.853,196.4961,9.4507,0.247736,0.072711,0,0.0,0.0,5.502997,0.013458,0.170493,0.021312,644,6.0754716981132075,593.9245283018868,27.124341179932035,0.04566967668010667
FAPI_TEMPO_44_10,2308.8843,21.8413,197.599,9.4772,0.256908,0.071626,6,202.4793,14.8293,5.32154,0.013422,0.404946,0.050618,645,6.084905660377358,593.9150943396227,27.10978972151096,0.04564590120689638
FAPI_TEMPO_25_21,2308.8843,21.8413,218.1772,9.9585,0.390473,0.055941,0,0.0,0.0,5.695671,0.013485,0.156168,0.019521,646,6.09433962264151,593.9056603773585,27.10978972151096,0.045646626274425166
FAPI_TEMPO_46_0,2308.2645,21.8384,186.7167,9.2126,0.167989,0.082479,0,0.0,0.0,5.664409,0.013475,0.16698,0.020873,647,6.10377358490566,593.8962264150944,27.106150783117187,0.04564122413563169
FAPI_TEMPO_11_7,2308.0579,21.8374,193.761,9.3847,0.227455,0.075192,0,0.0,0.0,5.410463,0.013465,0.211272,0.026409,648,6.113207547169812,593.8867924528302,27.104937695087933,0.045639906526866836
FAPI_TEMPO_30_1,2305.1653,21.8237,188.5805,9.2584,0.185449,0.080352,0,0.0,0.0,5.464445,0.01346,0.133875,0.016734,649,6.122641509433962,593.877358490566,27.087947583340895,0.045612022745216675
FAPI_TEMPO_17_7,2304.9587,21.8227,212.4832,9.8277,0.35846,0.059655,2,80.5785,17.2394,5.658772,0.013479,0.29914,0.037392,650,6.132075471698113,593.8679245283018,27.086733680075533,0.04561070325795086
FAPI_TEMPO_36_23,2303.9256,21.8178,219.288,9.9838,0.397928,0.055118,0,0.0,0.0,5.436124,0.013457,0.423087,0.052886,651,6.1415094339622645,593.8584905660377,27.080662759835135,0.04560120498407479
FAPI_TEMPO_18_11,2303.5124,21.8159,208.0859,9.7255,0.331479,0.06281,0,0.0,0.0,5.543118,0.01347,0.282873,0.035359,652,6.150943396226415,593.8490566037735,27.078234245736013,0.045597839963907
FAPI_TEMPO_39_51,2302.0661,21.809,192.521,9.3547,0.219503,0.076209,0,0.0,0.0,5.650996,0.013489,0.146873,0.018359,653,6.160377358490566,593.8396226415094,27.06973214271916,0.04558424717823297
FAPI_TEMPO_24_44,2299.5868,21.7973,190.7674,9.312,0.205944,0.077885,0,0.0,0.0,5.569667,0.013481,0.464735,0.058092,654,6.169811320754717,593.8301886792453,27.05515131315564,0.04556041748791818
FAPI_TEMPO_23_84,2295.2479,21.7767,206.0282,9.6773,0.320505,0.064157,0,0.0,0.0,5.626526,0.013525,0.270143,0.033768,655,6.179245283018868,593.8207547169811,27.029615199121583,0.04551813823348777
FAPI_TEMPO_35_11,2293.1818,21.7669,216.2298,9.9139,0.383665,0.056819,0,0.0,0.0,5.768015,0.013537,0.212323,0.02654,656,6.188679245283019,593.811320754717,27.017446914109783,0.04549836954905371
FAPI_TEMPO_28_61,2292.9752,21.7659,204.9631,9.6522,0.314105,0.064928,0,0.0,0.0,5.594227,0.013504,0.276931,0.034616,657,6.19811320754717,593.8018867924528,27.016229843082375,0.04549704277468077
FAPI_TEMPO_21_56,2289.6694,21.7502,208.5081,9.7353,0.338185,0.06212,0,0.0,0.0,5.49359,0.013525,0.305568,0.038196,658,6.2075471698113205,593.7924528301887,26.996748065507973,0.04546495654640534
FAPI_TEMPO_16_79,2289.4628,21.7492,189.874,9.2901,0.201983,0.078458,0,0.0,0.0,5.664971,0.013536,0.203421,0.025428,659,6.216981132075472,593.7830188679245,26.995530061290196,0.04546362762740917
FAPI_TEMPO_19_91,2286.9835,21.7375,202.0609,9.5836,0.296105,0.067105,0,0.0,0.0,5.772437,0.013559,0.48744,0.06093,660,6.226415094339623,593.7735849056604,26.980909131999372,0.04543972621531511
FAPI_TEMPO_46_5,2285.7438,21.7316,194.4306,9.4009,0.240184,0.07383,0,0.0,0.0,5.700273,0.013554,0.144696,0.018087,661,6.235849056603773,593.7641509433962,26.973595400378223,0.04542813060963936
FAPI_TEMPO_28_22,2284.5041,21.7257,203.6885,9.6221,0.30806,0.065704,1,23.1405,0.0,5.721757,0.013554,0.319299,0.039912,662,6.245283018867925,593.7547169811321,26.966279685143874,0.045416531294690816
FAPI_TEMPO_28_16,2283.0579,21.7188,197.5344,9.4757,0.264739,0.070886,1,20.8678,0.0,5.847538,0.013572,0.129854,0.016232,663,6.254716981132075,593.7452830188679,26.957742863600508,0.045402874994703496
FAPI_TEMPO_34_12,2277.0661,21.6903,186.964,9.2187,0.181404,0.081101,0,0.0,0.0,5.643505,0.013562,0.193783,0.024223,664,6.264150943396227,593.7358490566038,26.922344829601453,0.0453439772457378
FAPI_TEMPO_12_97,2273.1405,21.6716,208.5081,9.7353,0.342962,0.061674,0,0.0,0.0,5.619212,0.013567,0.163198,0.0204,665,6.273584905660377,593.7264150943396,26.899128124063147,0.04530559436165399
FAPI_TEMPO_50_40,2269.6281,21.6548,196.2031,9.4437,0.259111,0.071671,0,0.0,0.0,5.620842,0.013576,0.22393,0.027991,666,6.283018867924528,593.7169811320755,26.878338159018185,0.045271297626973135
FAPI_TEMPO_10_4,2269.6281,21.6548,187.892,9.2415,0.192118,0.079845,0,0.0,0.0,5.617007,0.013577,0.335451,0.041931,667,6.2924528301886795,593.7075471698113,26.878338159018185,0.04527201698402949
FAPI_TEMPO_19_5,2269.2149,21.6529,187.7093,9.237,0.190692,0.080024,0,0.0,0.0,5.464233,0.013551,0.251084,0.031386,668,6.30188679245283,593.6981132075472,26.87589136280994,0.045268615083865975
FAPI_TEMPO_48_23,2265.9091,21.6371,200.9045,9.5562,0.294539,0.067449,2,42.1488,0.2922,5.469947,0.013591,0.223801,0.027975,669,6.311320754716981,593.688679245283,26.856307782787557,0.045236348142814846
FAPI_TEMPO_30_5,2264.4628,21.6302,188.6908,9.2611,0.200767,0.078825,0,0.0,0.0,5.71143,0.013626,0.228199,0.028525,670,6.320754716981132,593.6792452830189,26.84773540050311,0.045222627561629265
FAPI_TEMPO_8_32,2257.0248,21.5946,223.2095,10.0727,0.430727,0.051667,0,0.0,0.0,5.464286,0.01361,0.363366,0.045421,671,6.330188679245283,593.6698113207547,26.803606235019814,0.04514901334697994
FAPI_TEMPO_17_15,2255.3719,21.5867,209.6378,9.7617,0.355105,0.060375,1,18.3884,0.0,5.74126,0.013651,0.44803,0.056004,672,6.339622641509434,593.6603773584906,26.79378981762602,0.045133195408536074
FAPI_TEMPO_26_16,2255.3719,21.5867,188.0212,9.2447,0.198296,0.079209,0,0.0,0.0,5.424858,0.013617,0.229353,0.028669,673,6.349056603773585,593.6509433962265,26.79378981762602,0.045133912639540384
FAPI_TEMPO_49_3,2252.686,21.5738,189.5164,9.2814,0.211835,0.077567,0,0.0,0.0,5.683231,0.013641,0.275484,0.034435,674,6.3584905660377355,593.6415094339623,26.777830835745803,0.04510774669594532
FAPI_TEMPO_50_11,2251.4463,21.5679,194.9174,9.4127,0.255319,0.072275,0,0.0,0.0,5.682809,0.013636,0.197327,0.024666,675,6.367924528301887,593.6320754716982,26.770461622876745,0.04509604977393619
FAPI_TEMPO_25_19,2248.3471,21.5531,188.9114,9.2665,0.208307,0.078039,1,19.8347,0.0,5.744514,0.013668,0.27762,0.034703,676,6.377358490566038,593.622641509434,26.75203000713508,0.045065717067515075
FAPI_TEMPO_49_78,2246.6942,21.5451,216.9562,9.9306,0.400195,0.055209,0,0.0,0.0,5.639758,0.013635,0.376208,0.047026,677,6.386792452830188,593.6132075471698,26.742194657353433,0.045049864654887146
FAPI_TEMPO_39_86,2245.2479,21.5382,196.7356,9.4565,0.271032,0.070427,0,0.0,0.0,5.80855,0.013684,0.247409,0.030926,678,6.39622641509434,593.6037735849056,26.73358568361893,0.04503607772263448
FAPI_TEMPO_16_1,2240.2893,21.5144,199.2155,9.5159,0.290639,0.06811,0,0.0,0.0,5.74858,0.013684,0.227366,0.028421,679,6.40566037735849,593.5943396226415,26.704048983286487,0.04498703441185562
FAPI_TEMPO_29_102,2237.6033,21.5015,222.677,10.0607,0.432923,0.051531,0,0.0,0.0,5.888973,0.013726,0.581042,0.07263,680,6.415094339622642,593.5849056603773,26.688035741647877,0.04496077222845955
FAPI_TEMPO_20_25,2236.5702,21.4965,186.0739,9.1967,0.188251,0.08062,1,19.2149,0.0,5.620304,0.013676,0.224918,0.028115,681,6.4245283018867925,593.5754716981132,26.68187410591801,0.044951106267221486
FAPI_TEMPO_35_13,2236.3636,21.4955,196.9183,9.4609,0.275264,0.069987,0,0.0,0.0,5.829826,0.013711,0.425003,0.053125,682,6.433962264150943,593.566037735849,26.680641727319312,0.044949744478461603
FAPI_TEMPO_39_53,2234.7107,21.4876,187.443,9.2305,0.200732,0.079093,0,0.0,0.0,5.661332,0.013699,0.295516,0.03694,683,6.443396226415095,593.5566037735849,26.670780051785123,0.04493384435826919
FAPI_TEMPO_42_24,2233.8843,21.4836,195.9022,9.4364,0.268538,0.070818,0,0.0,0.0,5.803778,0.013719,0.625155,0.078144,684,6.452830188679245,593.5471698113207,26.66584814478544,0.04492624933796263
FAPI_TEMPO_33_53,2230.5785,21.4677,184.7693,9.1644,0.178953,0.081829,0,0.0,0.0,5.543264,0.013694,0.682643,0.08533,685,6.462264150943396,593.5377358490566,26.646110193778952,0.04489370866312595
FAPI_TEMPO_19_43,2227.2727,21.4518,184.8071,9.1653,0.180506,0.081666,0,0.0,0.0,5.683517,0.013716,0.417214,0.052152,686,6.471698113207547,593.5283018867924,26.62635761115786,0.044861142301915846
FAPI_TEMPO_41_57,2224.3802,21.4379,207.3706,9.7087,0.349983,0.061187,0,0.0,0.0,5.740617,0.01374,0.267471,0.033434,687,6.481132075471698,593.5188679245283,26.609062521845402,0.04483271545333417
FAPI_TEMPO_8_6,2224.1736,21.4369,186.9751,9.2189,0.200514,0.079214,0,0.0,0.0,5.278362,0.01367,0.235549,0.029444,688,6.490566037735849,593.5094339622641,26.607826770876873,0.04483134597076788
FAPI_TEMPO_33_32,2223.7603,21.4349,186.0092,9.1951,0.19234,0.08023,0,0.0,0.0,5.632923,0.013729,0.232655,0.029082,689,6.5,593.5,26.605354498540933,0.04482789300512373
FAPI_TEMPO_44_20,2222.314,21.4279,186.6978,9.2121,0.198807,0.079442,0,0.0,0.0,5.114905,0.013657,0.223199,0.0279,690,6.509433962264151,593.4905660377359,26.59670123163105,0.04481402528298985
FAPI_TEMPO_6_12,2221.0744,21.4219,195.138,9.418,0.267025,0.071104,0,0.0,0.0,5.013793,0.013654,0.318101,0.039763,691,6.518867924528302,593.4811320754717,26.589282417352507,0.04480223713998579
FAPI_TEMPO_46_10,2219.4215,21.414,183.2095,9.1256,0.169091,0.083162,1,46.6942,0.0,5.795934,0.013758,0.196819,0.024602,692,6.528301886792453,593.4716981132076,26.57938684505077,0.04478627528415116
FAPI_TEMPO_33_82,2219.0083,21.412,209.6456,9.7618,0.36555,0.059401,1,17.3554,0.0,5.609923,0.013736,0.589777,0.073722,693,6.537735849056604,593.4622641509434,26.576912525985534,0.0447828179336873
FAPI_TEMPO_19_20,2217.562,21.405,201.456,9.5693,0.313366,0.065567,0,0.0,0.0,5.7114,0.013747,0.33821,0.042276,694,6.547169811320755,593.4528301886793,26.568249995539773,0.044768933003643784
FAPI_TEMPO_45_141,2215.0826,21.393,213.449,9.85,0.389042,0.056695,0,0.0,0.0,5.520644,0.013729,0.297451,0.037181,695,6.556603773584905,593.4433962264151,26.55339319736171,0.04474460979127798
FAPI_TEMPO_44_17,2213.843,21.387,190.7564,9.3117,0.235463,0.075006,0,0.0,0.0,5.349274,0.01372,0.217858,0.027232,696,6.566037735849057,593.433962264151,26.54596227976642,0.04473279921237505
FAPI_TEMPO_0_50,2213.4298,21.385,200.5012,9.5466,0.308103,0.066226,0,0.0,0.0,5.102246,0.013656,0.184289,0.023036,697,6.5754716981132075,593.4245283018868,26.543484844944732,0.044729335541454966
FAPI_TEMPO_28_6,2212.3967,21.3801,185.4956,9.1824,0.192011,0.080374,0,0.0,0.0,5.831972,0.013785,0.201902,0.025238,698,6.584905660377358,593.4150943396227,26.53728964627688,0.04471960672960079
FAPI_TEMPO_8_48,2211.3636,21.3751,202.2169,9.5873,0.320429,0.064772,1,18.3884,0.0,5.230539,0.013702,0.275514,0.034439,699,6.59433962264151,593.4056603773585,26.531093000986175,0.044709875170578124
FAPI_TEMPO_37_28,2207.6446,21.3571,195.7162,9.432,0.275755,0.070156,0,0.0,0.0,5.998177,0.013809,0.352268,0.044034,700,6.60377358490566,593.3962264150944,26.508774044837686,0.04467297374805715
FAPI_TEMPO_23_50,2206.6116,21.3521,204.8528,9.6496,0.339228,0.062579,2,55.3719,2.0454,5.597832,0.013788,0.163382,0.020423,701,6.613207547169812,593.3867924528302,26.50257133275623,0.044663230914198326
FAPI_TEMPO_21_41,2203.3058,21.3361,193.1717,9.3704,0.258011,0.072343,0,0.0,0.0,5.220283,0.013723,0.190823,0.023853,702,6.622641509433962,593.377358490566,26.482711689441583,0.04463047217846049
FAPI_TEMPO_43_76,2202.686,21.3331,178.9493,9.0189,0.135624,0.087529,0,0.0,0.0,5.483554,0.013773,0.929934,0.116242,703,6.632075471698113,593.3679245283018,26.478986573481794,0.04462490383943702
FAPI_TEMPO_20_38,2202.2727,21.3311,204.5598,9.6427,0.338636,0.06268,0,0.0,0.0,5.607818,0.01378,0.248584,0.031073,704,6.6415094339622645,593.3584905660377,26.476502270554345,0.044621426492603034
FAPI_TEMPO_29_77,2202.2727,21.3311,211.8593,9.8132,0.383425,0.05743,0,0.0,0.0,5.658908,0.013787,0.301234,0.037654,705,6.650943396226415,593.3490566037735,26.476502270554345,0.04462213595164577
FAPI_TEMPO_15_0,2197.7273,21.3091,187.1389,9.223,0.211402,0.078106,0,0.0,0.0,5.750565,0.013827,0.209653,0.026207,706,6.660377358490566,593.3396226415094,26.449164953283677,0.04457677179139616
FAPI_TEMPO_36_9,2197.7273,21.3091,192.2815,9.3488,0.253021,0.072997,0,0.0,0.0,5.308082,0.013736,0.331647,0.041456,707,6.669811320754717,593.3301886792453,26.449164953283677,0.04457748056298904
FAPI_TEMPO_16_12,2195.2479,21.297,194.6244,9.4056,0.271719,0.070745,0,0.0,0.0,5.728357,0.013831,0.501246,0.062656,708,6.679245283018868,593.3207547169811,26.434241225997116,0.044553036474522904
FAPI_TEMPO_12_52,2193.3884,21.288,185.3853,9.1797,0.198,0.079805,0,0.0,0.0,5.711341,0.01383,0.218739,0.027342,709,6.688679245283019,593.311320754717,26.42304320022292,0.044534871113889575
FAPI_TEMPO_21_60,2193.1818,21.287,197.6101,9.4775,0.294225,0.068044,0,0.0,0.0,5.486818,0.013793,0.220799,0.0276,710,6.69811320754717,593.3018867924528,26.421798749107925,0.04453348175235236
FAPI_TEMPO_50_0,2190.4959,21.274,184.21,9.1505,0.188804,0.080975,0,0.0,0.0,5.559947,0.013814,0.344914,0.043114,711,6.7075471698113205,593.2924528301887,26.405614944838153,0.044506911926614254
FAPI_TEMPO_6_45,2188.4298,21.2639,196.5985,9.4532,0.288489,0.068773,0,0.0,0.0,5.250952,0.013802,0.2063,0.025788,712,6.716981132075472,593.2830188679245,26.393158972718968,0.044486624651892424
FAPI_TEMPO_8_3,2185.124,21.2479,186.2488,9.201,0.208412,0.078589,0,0.0,0.0,5.378679,0.013822,0.326731,0.040841,713,6.726415094339623,593.2735849056604,26.37321693949127,0.044453718504397964
FAPI_TEMPO_22_27,2181.8182,21.2318,194.4306,9.4009,0.274731,0.070489,0,0.0,0.0,5.116527,0.013799,0.177984,0.022248,714,6.735849056603773,593.2641509433962,26.353259815736706,0.04442078587393205
FAPI_TEMPO_7_22,2180.3719,21.2248,193.761,9.3847,0.270193,0.071052,0,0.0,0.0,5.039992,0.013768,0.350788,0.043849,715,6.745283018867925,593.2547169811321,26.344523744553353,0.044406766588576854
FAPI_TEMPO_30_16,2177.0661,21.2087,185.0734,9.1719,0.201282,0.079548,0,0.0,0.0,5.488071,0.013863,0.113738,0.014217,716,6.754716981132075,593.2452830188679,26.324544867966644,0.044373795496540684
FAPI_TEMPO_19_6,2176.0331,21.2036,191.1518,9.3213,0.251627,0.073351,1,15.7025,0.0,5.822339,0.013893,0.297818,0.037227,717,6.764150943396227,593.2358490566038,26.318298736680553,0.04436397223555076
FAPI_TEMPO_18_3,2174.3802,21.1956,191.905,9.3397,0.258053,0.07258,0,0.0,0.0,5.544131,0.013851,0.545379,0.068172,718,6.773584905660377,593.2264150943396,26.308301237105525,0.04434782499178121
FAPI_TEMPO_8_5,2173.5537,21.1915,187.892,9.2415,0.226316,0.07648,0,0.0,0.0,5.24639,0.013823,0.127426,0.015928,719,6.783018867924528,593.2169811320755,26.303300759816384,0.04434010083396474
FAPI_TEMPO_22_1,2170.8678,21.1784,185.8265,9.1906,0.209999,0.078523,0,0.0,0.0,5.212145,0.013846,0.113355,0.014169,720,6.7924528301886795,593.2075471698113,26.287044001523945,0.044313401147607165
FAPI_TEMPO_16_11,2170.6612,21.1774,180.8588,9.0669,0.166084,0.084007,3,65.2893,3.203,5.546206,0.013858,0.220923,0.027615,721,6.80188679245283,593.1981132075472,26.28579311178513,0.04431199716676829
FAPI_TEMPO_11_2,2165.7025,21.1532,179.2612,9.0268,0.153092,0.085693,0,0.0,0.0,5.552651,0.013889,0.103568,0.012946,722,6.811320754716981,593.188679245283,26.25575206089041,0.0442620585650686
FAPI_TEMPO_46_35,2164.876,21.1492,191.1062,9.3202,0.255108,0.07302,1,18.1818,0.0,5.622187,0.013897,0.162962,0.02037,723,6.820754716981132,593.1792452830189,26.250741573563598,0.044254315676602596
FAPI_TEMPO_21_90,2164.876,21.1492,192.677,9.3584,0.267204,0.071544,1,18.595,0.0,5.701858,0.013919,0.250913,0.031364,724,6.830188679245283,593.1698113207547,26.250741573563598,0.04425501951138339
FAPI_TEMPO_19_56,2164.876,21.1492,189.6724,9.2852,0.243803,0.074405,0,0.0,0.0,5.745876,0.013912,0.342987,0.042873,725,6.839622641509434,593.1603773584906,26.250741573563598,0.044255723368552546
FAPI_TEMPO_12_17,2161.9835,21.1351,187.3784,9.2289,0.22621,0.076597,1,30.5785,0.0,5.643161,0.013919,0.130708,0.016339,726,6.849056603773585,593.1509433962265,26.23319884833402,0.0442268517658079
FAPI_TEMPO_19_4,2161.9835,21.1351,183.8145,9.1407,0.195914,0.080356,0,0.0,0.0,5.675737,0.013925,0.277634,0.034704,727,6.8584905660377355,593.1415094339623,26.23319884833402,0.044227555197356674
FAPI_TEMPO_33_66,2161.7769,21.1341,225.7808,10.1305,0.467099,0.048104,0,0.0,0.0,5.731048,0.013937,0.422766,0.052846,728,6.867924528301887,593.1320754716982,26.23194539094933,0.04422614536583263
FAPI_TEMPO_45_5,2161.5702,21.133,181.0794,9.0724,0.171598,0.083403,0,0.0,0.0,5.582714,0.013912,0.122253,0.015282,729,6.877358490566038,593.122641509434,26.2306912669162,0.04422473436549629
FAPI_TEMPO_8_1,2160.5372,21.128,182.7873,9.1151,0.187395,0.081433,0,0.0,0.0,5.314112,0.013899,0.203186,0.025398,730,6.886792452830188,593.1132075471698,26.224422781595134,0.044214869013028214
FAPI_TEMPO_17_8,2160.124,21.126,196.8916,9.4602,0.29978,0.067636,1,17.7686,0.0,5.304574,0.013871,0.285889,0.035736,731,6.89622641509434,593.1037735849056,26.221914967882775,0.044211344010491246
FAPI_TEMPO_7_5,2159.9174,21.125,195.4043,9.4244,0.289148,0.068921,0,0.0,0.0,5.025737,0.013841,0.29615,0.037019,732,6.90566037735849,593.0943396226415,26.220660971081355,0.04420993292190977
FAPI_TEMPO_49_70,2158.6777,21.1189,201.9696,9.5815,0.334994,0.06343,0,0.0,0.0,5.73976,0.013948,0.192887,0.024111,733,6.915094339622642,593.0849056603773,26.213135123340113,0.04419794682542593
FAPI_TEMPO_16_101,2152.686,21.0896,202.3272,9.5899,0.339182,0.062977,0,0.0,0.0,5.650082,0.013948,0.818784,0.102348,734,6.9245283018867925,593.0754716981132,26.176730805229283,0.04413726760656482
FAPI_TEMPO_48_11,2152.4793,21.0886,185.4767,9.1819,0.213733,0.078228,1,40.0826,0.0,5.467459,0.013954,0.192219,0.024027,735,6.933962264150943,593.066037735849,26.175474035745093,0.04413585059713641
FAPI_TEMPO_18_16,2142.7686,21.0409,177.8464,8.9911,0.148675,0.086483,0,0.0,0.0,5.632995,0.013973,0.295213,0.036902,736,6.943396226415095,593.0566037735849,26.116363245754574,0.044036881268293214
FAPI_TEMPO_13_38,2140.0826,21.0277,195.4878,9.4265,0.296278,0.068219,0,0.0,0.0,5.580376,0.013986,0.160468,0.020059,737,6.952830188679245,593.0471698113207,26.099989441183897,0.0440099721738621
FAPI_TEMPO_20_68,2138.0165,21.0176,179.5164,9.0332,0.166294,0.084303,1,18.1818,0.0,5.342578,0.013944,1.013611,0.126701,738,6.962264150943396,593.0377358490566,26.087387542145084,0.04398942253614869
FAPI_TEMPO_22_33,2134.9174,21.0023,192.9889,9.366,0.279679,0.070274,0,0.0,0.0,5.1829,0.013964,0.130575,0.016322,739,6.971698113207547,593.0283018867924,26.068473576444674,0.04395822845807632
FAPI_TEMPO_3_5,2130.9917,20.983,186.8916,9.2169,0.233323,0.075996,0,0.0,0.0,5.406458,0.013989,0.175292,0.021911,740,6.981132075471698,593.0188679245283,26.044495109055248,0.04391849318421661
FAPI_TEMPO_12_18,2130.3719,20.98,178.9571,9.0191,0.164075,0.084659,0,0.0,0.0,5.629728,0.014019,0.115025,0.014378,741,6.990566037735849,593.0094339622641,26.040707306410592,0.04391280444295205
FAPI_TEMPO_14_17,2129.9587,20.9779,182.5745,9.1098,0.197028,0.08052,0,0.0,0.0,4.841399,0.013913,0.234198,0.029275,742,7.0,593.0,26.038181798527617,0.04390924417964185
FAPI_TEMPO_16_75,2122.1074,20.9392,214.689,9.8786,0.421428,0.053549,0,0.0,0.0,5.653009,0.014058,0.392624,0.049078,743,7.009433962264151,592.9905660377359,25.990147459446625,0.043828939190564964
FAPI_TEMPO_15_2,2121.281,20.9352,184.6055,9.1603,0.217798,0.07801,0,0.0,0.0,5.712949,0.014072,0.286089,0.035761,744,7.018867924528302,592.9811320754717,25.985086370336305,0.04382110149000332
FAPI_TEMPO_14_29,2119.8347,20.928,188.8925,9.2661,0.25341,0.073618,0,0.0,0.0,5.077999,0.013998,0.178114,0.022264,745,7.028301886792453,592.9716981132076,25.97622647894513,0.04380685715962427
FAPI_TEMPO_8_33,2119.0083,20.9239,199.0863,9.5128,0.32817,0.064545,1,15.7025,0.0,5.190454,0.014005,0.318569,0.039821,746,7.037735849056604,592.9622641509434,25.971162677005967,0.043799014283301504
FAPI_TEMPO_50_72,2117.3554,20.9158,195.6705,9.4309,0.305051,0.067341,0,0.0,0.0,5.602696,0.014056,0.380595,0.047574,747,7.047169811320755,592.9528301886793,25.96103149693083,0.043782625151936545
FAPI_TEMPO_39_55,2117.1488,20.9148,200.7296,9.552,0.339704,0.06318,0,0.0,0.0,5.482004,0.014035,0.903574,0.112947,748,7.056603773584905,592.9433962264151,25.959764898052313,0.043781185629630646
FAPI_TEMPO_38_19,2116.9421,20.9137,185.5792,9.1845,0.227568,0.076836,0,0.0,0.0,5.611792,0.014036,0.340367,0.042546,749,7.066037735849057,592.933962264151,25.958497624259284,0.043779744923254746
FAPI_TEMPO_49_30,2115.0826,20.9046,204.1911,9.634,0.362524,0.060483,0,0.0,0.0,5.718114,0.014081,0.518879,0.06486,750,7.0754716981132075,592.9245283018868,25.94709428192907,0.043761209131018004
FAPI_TEMPO_42_6,2114.6694,20.9025,179.9954,9.0452,0.179782,0.082834,1,16.9421,0.0,5.617888,0.014059,0.126939,0.015867,751,7.084905660377358,592.9150943396227,25.944559661523357,0.04375763057680274
FAPI_TEMPO_37_10,2109.7107,20.878,176.5985,8.9595,0.149923,0.086664,0,0.0,0.0,5.588615,0.014077,0.194961,0.02437,752,7.09433962264151,592.9056603773585,25.914123037404245,0.0437069921392065
FAPI_TEMPO_33_16,2106.8182,20.8637,189.9497,9.292,0.266231,0.072156,0,0.0,0.0,5.461035,0.01406,0.199401,0.024925,753,7.10377358490566,592.8962264150944,25.896352280812422,0.04367771479571207
FAPI_TEMPO_25_5,2101.2397,20.836,182.0342,9.0963,0.203144,0.080029,0,0.0,0.0,5.715972,0.014134,0.289169,0.036146,754,7.113207547169812,592.8867924528302,25.86204496461683,0.043620544923294785
FAPI_TEMPO_35_15,2101.2397,20.836,186.7702,9.2139,0.243045,0.075062,0,0.0,0.0,5.762155,0.014141,0.455358,0.05692,755,7.122641509433962,592.877358490566,25.86204496461683,0.04362123902059645
FAPI_TEMPO_35_35,2099.7934,20.8289,201.0794,9.5603,0.347394,0.062393,1,18.1818,0.0,5.704575,0.014141,0.272639,0.03408,756,7.132075471698113,592.8679245283018,25.85314290687836,0.043606917893977255
FAPI_TEMPO_45_31,2097.9339,20.8196,190.6382,9.3088,0.274593,0.071208,0,0.0,0.0,5.627796,0.014148,0.281322,0.035165,757,7.1415094339622645,592.8584905660377,25.841693073986388,0.04358829886928627
FAPI_TEMPO_45_82,2095.8678,20.8094,191.905,9.3397,0.284843,0.069972,0,0.0,0.0,5.619991,0.01414,0.215855,0.026982,758,7.150943396226415,592.8490566037735,25.828965152988065,0.043567523411360796
FAPI_TEMPO_21_26,2095.6612,20.8084,177.1578,8.9736,0.160907,0.085413,3,58.8843,1.9925,5.542423,0.014128,0.932464,0.116558,759,7.160377358490566,592.8396226415094,25.827692077531555,0.043566069289450275
FAPI_TEMPO_3_21,2093.1818,20.796,185.5602,9.184,0.236082,0.075998,0,0.0,0.0,5.628372,0.01416,0.352196,0.044024,760,7.169811320754717,592.8301886792453,25.812409041389028,0.043540982787829995
FAPI_TEMPO_35_5,2092.562,20.793,203.126,9.6089,0.362681,0.060628,0,0.0,0.0,6.003888,0.014204,0.329583,0.041198,761,7.179245283018868,592.8207547169811,25.80858717660704,0.04353522877067341
FAPI_TEMPO_45_46,2091.1157,20.7858,196.6442,9.4543,0.320444,0.065692,0,0.0,0.0,5.789546,0.014175,0.324891,0.040611,762,7.188679245283019,592.811320754717,25.799666673508355,0.04352087379279871
FAPI_TEMPO_33_83,2086.5702,20.7632,219.3447,9.9851,0.45501,0.049914,2,53.9256,0.7305,5.670189,0.014164,0.286731,0.035841,763,7.19811320754717,592.8018867924528,25.771610793205948,0.04347423880961584
FAPI_TEMPO_23_40,2085.9504,20.7601,193.8602,9.3871,0.302512,0.067903,0,0.0,0.0,5.490347,0.014148,0.4873,0.060912,764,7.2075471698113205,592.7924528301887,25.767782877248727,0.04346847324763455
FAPI_TEMPO_12_33,2085.5372,20.758,188.7365,9.2623,0.264274,0.072582,0,0.0,0.0,5.697723,0.014177,0.230192,0.028774,765,7.216981132075472,592.7830188679245,25.765230617327326,0.043464859480173416
FAPI_TEMPO_18_31,2084.5041,20.7529,188.3978,9.2539,0.261992,0.072872,0,0.0,0.0,5.458142,0.014127,0.401154,0.050144,766,7.226415094339623,592.7735849056604,25.75884824328613,0.04345478425356224
FAPI_TEMPO_23_51,2084.5041,20.7529,206.2409,9.6822,0.384167,0.058146,1,19.8347,0.0,5.792896,0.014208,0.259156,0.032395,767,7.235849056603773,592.7641509433962,25.75884824328613,0.04345547584530947
FAPI_TEMPO_50_30,2083.4711,20.7478,181.1329,9.0738,0.202001,0.080345,0,0.0,0.0,5.593702,0.014162,0.203556,0.025445,768,7.245283018867925,592.7547169811321,25.752464905484626,0.04344539852274908
FAPI_TEMPO_42_26,2080.3719,20.7323,202.4564,9.593,0.362195,0.060776,1,20.4545,0.0,5.668327,0.014214,0.408738,0.051092,769,7.254716981132075,592.7452830188679,25.733304154518446,0.04341376454901172
FAPI_TEMPO_37_60,2078.719,20.7241,207.2492,9.7059,0.391837,0.057285,0,0.0,0.0,5.712268,0.014194,0.209301,0.026163,770,7.264150943396227,592.7358490566038,25.723079292691285,0.04339720523675435
FAPI_TEMPO_8_7,2076.8595,20.7148,190.6839,9.3099,0.282224,0.070454,1,18.1818,0.0,5.242163,0.014169,0.299768,0.037471,771,7.273584905660377,592.7264150943396,25.7115715401592,0.043378481008083454
FAPI_TEMPO_29_7,2076.8595,20.7148,182.5478,9.1091,0.216816,0.078551,0,0.0,0.0,5.612806,0.014196,0.184926,0.023116,772,7.283018867924528,592.7169811320755,25.7115715401592,0.04337917144039083
FAPI_TEMPO_32_36,2076.4463,20.7127,196.9373,9.4613,0.327217,0.064992,0,0.0,0.0,5.501433,0.014166,0.561345,0.070168,773,7.2924528301886795,592.7075471698113,25.709013699863192,0.04337554637632703
FAPI_TEMPO_37_30,2074.7934,20.7045,216.8191,9.9274,0.445388,0.051088,0,0.0,0.0,5.590115,0.014184,0.553506,0.069188,774,7.30188679245283,592.6981132075472,25.69877917351095,0.043358969095472585
FAPI_TEMPO_29_50,2073.3471,20.6973,198.9114,9.5086,0.34149,0.0633,0,0.0,0.0,5.743224,0.014225,0.230953,0.028869,775,7.311320754716981,592.688679245283,25.689820540838593,0.04334454400841848
FAPI_TEMPO_50_75,2072.1074,20.6911,246.2866,10.5806,0.57072,0.037132,0,0.0,0.0,5.824406,0.014251,0.41944,0.05243,776,7.320754716981132,592.6792452830189,25.68213913704601,0.043332273470757625
FAPI_TEMPO_23_13,2069.8347,20.6797,186.515,9.2076,0.252316,0.074198,0,0.0,0.0,5.719295,0.014244,0.213085,0.026636,777,7.330188679245283,592.6698113207547,25.668051109818613,0.043309192773996356
FAPI_TEMPO_8_9,2069.0083,20.6756,226.4158,10.1448,0.492824,0.045731,0,0.0,0.0,5.041685,0.014118,0.541648,0.067706,778,7.339622641509434,592.6603773584906,25.66292649886833,0.04330123537741624
FAPI_TEMPO_35_25,2068.3884,20.6725,196.7624,9.4571,0.328636,0.064884,2,47.7273,10.665,5.865061,0.01427,0.212056,0.026507,779,7.349056603773585,592.6509433962265,25.659081748727345,0.04329543727997164
FAPI_TEMPO_43_5,2067.562,20.6684,179.9686,9.0446,0.197815,0.081027,0,0.0,0.0,5.460959,0.014221,0.150015,0.018752,780,7.3584905660377355,592.6415094339623,25.653955346065658,0.04328747638782171
FAPI_TEMPO_42_93,2066.5289,20.6632,217.7282,9.9482,0.4522,0.050358,0,0.0,0.0,5.749867,0.014252,0.324806,0.040601,781,7.367924528301887,592.6320754716982,25.647545281264524,0.04327734920667377
FAPI_TEMPO_32_17,2064.4628,20.6529,190.4633,9.3045,0.284855,0.070238,0,0.0,0.0,5.132037,0.014123,0.458396,0.057299,782,7.377358490566038,592.622641509434,25.634720963932292,0.04325639820078358
FAPI_TEMPO_3_3,2063.843,20.6498,169.444,8.7761,0.096695,0.094006,0,0.0,0.0,5.365229,0.014207,0.092335,0.011542,783,7.386792452830188,592.6132075471698,25.63087260378025,0.04325059292867705
FAPI_TEMPO_15_52,2063.6364,20.6488,214.6244,9.8771,0.43703,0.052121,0,0.0,0.0,5.735286,0.014266,0.283243,0.035405,784,7.39622641509434,592.6037735849056,25.629589688653375,0.04324911657853505
FAPI_TEMPO_43_0,2063.6364,20.6488,175.431,8.9298,0.157383,0.086195,0,0.0,0.0,5.772454,0.014283,0.594323,0.07429,785,7.40566037735849,592.5943396226415,25.629589688653375,0.043249805094280946
FAPI_TEMPO_3_33,2062.8099,20.6446,187.9299,9.2424,0.266032,0.072566,0,0.0,0.0,5.532997,0.014252,0.14488,0.01811,786,7.415094339622642,592.5849056603773,25.624456764735456,0.04324183171047789
FAPI_TEMPO_15_30,2061.9835,20.6405,201.6119,9.573,0.362526,0.060873,0,0.0,0.0,5.343694,0.014187,0.279199,0.0349,787,7.4245283018867925,592.5754716981132,25.619323433647782,0.043233857385679156
FAPI_TEMPO_20_30,2059.0909,20.626,178.0937,8.9973,0.184191,0.082834,1,19.2149,0.0,5.512559,0.014248,0.300439,0.037555,788,7.433962264150943,592.566037735849,25.601347425889113,0.04320420981889203
FAPI_TEMPO_37_3,2057.8512,20.6198,180.6193,9.0609,0.207324,0.079926,0,0.0,0.0,5.831885,0.0143,0.25773,0.032216,789,7.443396226415095,592.5566037735849,25.593639468726934,0.04319188969583441
FAPI_TEMPO_36_8,2056.8182,20.6146,191.593,9.3321,0.29588,0.068954,0,0.0,0.0,5.431064,0.014233,0.463773,0.057972,790,7.452830188679245,592.5471698113207,25.58721491571033,0.04318173509099339
FAPI_TEMPO_6_1,2056.6116,20.6136,178.5995,9.0101,0.189782,0.082151,0,0.0,0.0,5.374283,0.014251,0.181061,0.022633,791,7.462264150943396,592.5377358490566,25.585929811524608,0.043180253785629584
FAPI_TEMPO_44_18,2054.9587,20.6053,205.4689,9.6641,0.388325,0.057866,2,71.9008,15.7784,5.208108,0.014215,0.403939,0.050492,792,7.471698113207547,592.5283018867924,25.575646031124815,0.04316358551934834
FAPI_TEMPO_27_38,2054.5455,20.6032,195.7619,9.4331,0.326296,0.065277,0,0.0,0.0,5.31028,0.014244,0.358823,0.044853,793,7.481132075471698,592.5188679245283,25.5730745954494,0.04315993292336262
FAPI_TEMPO_5_16,2050.6198,20.5835,192.9889,9.366,0.308121,0.067514,1,20.8678,0.0,5.335204,0.014268,0.255133,0.031892,794,7.490566037735849,592.5094339622641,25.548631179462973,0.04311936606411928
FAPI_TEMPO_45_69,2049.5868,20.5783,207.0665,9.7016,0.399301,0.056611,0,0.0,0.0,5.552272,0.014277,0.253553,0.031694,795,7.5,592.5,25.54219530564669,0.043109190389277116
FAPI_TEMPO_15_43,2047.314,20.5669,183.5482,9.1341,0.236351,0.07639,0,0.0,0.0,5.678065,0.014306,0.382314,0.047789,796,7.509433962264151,592.4905660377359,25.5280294249768,0.043085967757587745
FAPI_TEMPO_1_1,2046.9008,20.5649,182.9511,9.1192,0.231513,0.076998,0,0.0,0.0,5.394498,0.014283,0.327861,0.040983,797,7.518867924528302,592.4811320754717,25.52545319240209,0.04308230559678075
FAPI_TEMPO_36_27,2045.6612,20.5586,185.7619,9.189,0.255045,0.07408,1,14.2562,0.0,5.484302,0.014257,0.319034,0.039879,798,7.528301886792453,592.4716981132076,25.517722934121625,0.04306994412625222
FAPI_TEMPO_24_4,2044.8347,20.5545,175.8722,8.941,0.169244,0.08488,1,21.281,0.0,5.533908,0.014299,0.120198,0.015025,799,7.537735849056604,592.4622641509434,25.51256750352002,0.0430619282395682
FAPI_TEMPO_50_21,2043.8017,20.5493,183.2095,9.1256,0.23484,0.076612,0,0.0,0.0,5.780269,0.014339,0.207977,0.025997,800,7.547169811320755,592.4528301886793,25.506122529879722,0.04305173548037023
FAPI_TEMPO_15_45,2043.1818,20.5462,197.3138,9.4704,0.34052,0.063652,0,0.0,0.0,5.611359,0.014321,0.214159,0.02677,801,7.556603773584905,592.4433962264151,25.502254139796985,0.0430458914762732
FAPI_TEMPO_39_41,2041.7355,20.5389,199.3337,9.5187,0.354274,0.062011,0,0.0,0.0,5.689394,0.014334,0.20709,0.025886,802,7.566037735849057,592.433962264151,25.493226445909215,0.04303133862967573
FAPI_TEMPO_44_6,2038.6364,20.5233,187.7361,9.2377,0.273134,0.071905,0,0.0,0.0,5.522208,0.014326,0.185735,0.023217,803,7.5754716981132075,592.4245283018868,25.473871328365714,0.04299935284817373
FAPI_TEMPO_50_73,2037.6033,20.5181,193.0425,9.3673,0.312894,0.067041,1,21.281,0.0,5.694997,0.014352,0.596075,0.074509,804,7.584905660377358,592.4150943396227,25.467415937050156,0.04298914085813294
FAPI_TEMPO_13_9,2036.9835,20.515,191.3267,9.3256,0.300728,0.06853,0,0.0,0.0,5.50935,0.014324,0.179754,0.022469,805,7.59433962264151,592.4056603773585,25.463542291740552,0.04298328661397402
FAPI_TEMPO_42_48,2036.7769,20.5139,184.6968,9.1626,0.249701,0.074825,0,0.0,0.0,5.592156,0.014352,0.196776,0.024597,806,7.60377358490566,592.3962264150944,25.462250945679845,0.04298179125779634
FAPI_TEMPO_21_34,2035.3306,20.5067,176.3023,8.9519,0.177134,0.083974,0,0.0,0.0,5.456483,0.014317,0.379388,0.047424,807,7.613207547169812,592.3867924528302,25.45320906354219,0.04296721228059612
FAPI_TEMPO_23_144,2035.3306,20.5067,194.6701,9.4067,0.325089,0.065579,0,0.0,0.0,5.712734,0.014357,0.317053,0.039632,808,7.622641509433962,592.377358490566,25.45320906354219,0.0429678965590437
FAPI_TEMPO_48_97,2032.438,20.4921,198.9193,9.5088,0.354534,0.062052,0,0.0,0.0,5.353924,0.014332,0.341848,0.042731,809,7.632075471698113,592.3679245283018,25.435115656422937,0.04293803665462935
FAPI_TEMPO_3_42,2029.9587,20.4796,193.3009,9.3736,0.317301,0.066568,0,0.0,0.0,5.60708,0.014372,0.345829,0.043229,810,7.6415094339622645,592.3584905660377,25.419597218579128,0.04291252277702481
FAPI_TEMPO_10_1,2029.5455,20.4775,184.2289,9.151,0.248562,0.075035,0,0.0,0.0,5.607166,0.014362,0.227015,0.028377,811,7.650943396226415,592.3490566037735,25.417009995470053,0.04290883848317103
FAPI_TEMPO_6_94,2028.5124,20.4723,180.7028,9.063,0.219348,0.078701,1,16.5289,0.0,4.912139,0.014259,0.307606,0.038451,812,7.660377358490566,592.3396226415094,25.410540158886985,0.042898599363604836
FAPI_TEMPO_48_8,2028.3058,20.4712,182.2548,9.1018,0.232664,0.077032,0,0.0,0.0,5.291391,0.014304,0.328887,0.041111,813,7.669811320754717,592.3301886792453,25.40924611915754,0.04289709794433082
FAPI_TEMPO_37_29,2028.0992,20.4702,193.3844,9.3756,0.318515,0.066436,0,0.0,0.0,5.451709,0.014335,0.355804,0.044475,814,7.679245283018868,592.3207547169811,25.407952013522006,0.04289559636596268
FAPI_TEMPO_31_13,2024.7934,20.4535,180.5469,9.0591,0.219432,0.078727,0,0.0,0.0,5.572138,0.014369,0.225325,0.028166,815,7.688679245283019,592.311320754717,25.387236098080674,0.042861304872127914
FAPI_TEMPO_21_37,2024.3802,20.4514,191.2354,9.3234,0.304391,0.06819,2,38.6364,0.4383,5.545085,0.014374,0.21482,0.026853,816,7.69811320754717,592.3018867924528,25.384645576700876,0.04285761390052072
FAPI_TEMPO_50_43,2023.5537,20.4472,211.2921,9.8001,0.430416,0.053149,0,0.0,0.0,5.779693,0.014411,0.411371,0.051421,817,7.7075471698113205,592.2924528301887,25.379463113584347,0.042849546693212184
FAPI_TEMPO_34_48,2021.0744,20.4347,204.8828,9.6503,0.394964,0.057324,1,22.314,0.0,5.677614,0.014384,0.237377,0.029672,818,7.716981132075472,592.2830188679245,25.36391062578823,0.04282397066569323
FAPI_TEMPO_35_7,2020.0413,20.4295,183.1717,9.1247,0.243422,0.075765,0,0.0,0.0,5.634324,0.014392,0.257473,0.032184,819,7.726415094339623,592.2735849056604,25.357427241136996,0.04281370617799209
FAPI_TEMPO_21_57,2019.6281,20.4274,195.7997,9.434,0.338001,0.064143,0,0.0,0.0,5.521525,0.014386,0.433355,0.054169,820,7.735849056603773,592.2641509433962,25.354833674165278,0.04281000907074736
