Repository: sandysanche-glitch/fira-fapi-kinetics

## Overview

The study combines bright-field optical microscopy, segmentation-informed computer vision, grain-resolved descriptor extraction, and video-anchored kinetics reconstruction to compare:

- pristine FAPI
- FAPI--TEMPO

The workflow links:
- time-resolved crystallization dynamics,
- grain-scale morphology,
- radial microstructural fingerprints,
- and effective growth-rate heterogeneity.

The repository is organized to preserve both:
- a **core reproducible pipeline**, and
- a **figure-centric structure**, since several manuscript figures were assembled from multiple panel-level scripts and then combined externally.

File: data/processed/kinetics/morpho_kinetics_from_cm_fapi_with_veff.csv (part 6 of 17)
file_name,area_(µm²),area_error_(µm²),perimeter_(µm),perimeter_error_(µm),circularity_distortion,circularity_distortion_error,defects_count,defects_area_(µm²),defects_area_error_(µm²),entropy_hm_(bits),entropy_hm_error_(bits),nucleus_circularity,nucleus_circularity_error,rank_for_t0,t0_ms,dt_ms,R_um_final,v_eff_um_per_ms
FAPI_48_25,3337.3967,26.2592,243.3544,10.5174,0.291827,0.061465,0,0.0,0.0,5.399357,0.011152,0.300613,0.037577,1049,17.972587093089665,582.0274129069103,32.59334845834589,0.05599967928582582
FAPI_39_5,3335.124,26.2502,231.3646,10.255,0.217061,0.069679,0,0.0,0.0,5.704097,0.011198,0.417445,0.052181,1050,17.989720159908625,582.0102798400914,32.5822488611334,0.05598225665375781
FAPI_3_22,3332.438,26.2397,238.6106,10.4144,0.264483,0.064465,3,67.562,4.6154,5.293005,0.011145,0.406748,0.050843,1051,18.006853226727586,581.9931467732724,32.56912587857615,0.055961356347833655
FAPI_46_60,3329.7521,26.2291,252.0609,10.7039,0.341417,0.056174,0,0.0,0.0,5.721806,0.011225,0.69718,0.087147,1052,18.023986293546546,581.9760137064535,32.55599809514735,0.05594044656206136
FAPI_18_50,3329.7521,26.2291,237.462,10.3893,0.257949,0.065194,0,0.0,0.0,5.848383,0.011239,0.816051,0.102006,1053,18.041119360365506,581.9588806396345,32.55599809514735,0.05594209346778051
FAPI_12_21,3328.0992,26.2226,234.0005,10.3133,0.236212,0.067594,0,0.0,0.0,5.531571,0.011205,0.268147,0.033518,1054,18.058252427184467,581.9417475728155,32.5479166393237,0.05592985341758994
FAPI_35_20,3326.8595,26.2177,246.5261,10.5857,0.312111,0.059323,0,0.0,0.0,5.785135,0.011235,0.283556,0.035445,1055,18.075385494003427,581.9246145059966,32.541854108124554,0.05592108203869286
FAPI_49_53,3326.2397,26.2153,272.7794,11.1351,0.438254,0.046075,2,58.8843,14.1714,5.55207,0.011195,0.537916,0.067239,1056,18.092518560822388,581.9074814391776,32.53882266350468,0.05591751902386517
FAPI_3_8,3325.2066,26.2112,230.3452,10.2324,0.212464,0.070243,0,0.0,0.0,5.078368,0.011142,0.345321,0.043165,1057,18.109651627641348,581.8903483723586,32.53376913890534,0.0559104807802837
FAPI_11_11,3320.6612,26.1933,234.533,10.325,0.241376,0.067062,7,180.7851,7.5208,5.489037,0.011202,0.149675,0.018709,1058,18.12678469446031,581.8732153055397,32.51152547369824,0.05587389936246945
FAPI_44_31,3313.6364,26.1655,240.2082,10.4492,0.278329,0.063044,0,0.0,0.0,5.615121,0.011235,0.375357,0.04692,1059,18.14391776127927,581.8560822387208,32.477118488844816,0.05581641144643097
FAPI_43_6,3311.3636,26.1566,222.9243,10.0662,0.16266,0.07591,1,19.8347,0.0,5.647969,0.011235,0.256088,0.032011,1060,18.16105082809823,581.8389491719017,32.465978664274814,0.055798909149141346
FAPI_11_45,3311.157,26.1558,236.4237,10.3665,0.255598,0.065544,4,84.0909,5.749,5.509987,0.011225,0.624674,0.078084,1061,18.17818389491719,581.8218161050828,32.464965852541134,0.05579881151565076
FAPI_35_37,3305.3719,26.1329,263.7075,10.9484,0.40271,0.04982,0,0.0,0.0,5.582804,0.011246,0.467231,0.058404,1062,18.19531696173615,581.8046830382639,32.436592812502674,0.05575168739294833
FAPI_50_25,3304.7521,26.1304,236.4883,10.368,0.257443,0.065374,0,0.0,0.0,5.691858,0.011264,0.337665,0.042208,1063,18.21245002855511,581.7875499714448,32.43355152949864,0.05574810174451229
FAPI_19_20,3301.2397,26.1166,240.1892,10.4488,0.280916,0.062822,0,0.0,0.0,5.791975,0.01127,0.262167,0.032771,1064,18.22958309537407,581.7704169046259,32.41631122093338,0.05572010930601794
FAPI_1_17,3300.8264,26.1149,257.2414,10.8133,0.373168,0.052931,0,0.0,0.0,5.588611,0.01127,0.252429,0.031554,1065,18.24671616219303,581.753283837807,32.414281971014745,0.05571826214229305
FAPI_19_1,3299.7934,26.1108,232.6235,10.2829,0.233716,0.068016,4,111.157,6.9197,5.597545,0.01125,0.348312,0.043539,1066,18.263849229011992,581.736150770988,32.40920951803705,0.05571118362694908
FAPI_19_9,3297.1074,26.1002,238.2151,10.4057,0.269863,0.064049,3,117.1488,9.7173,5.729154,0.011261,0.306711,0.038339,1067,18.280982295830952,581.719017704169,32.396016440756014,0.05569014499235589
FAPI_13_44,3295.4545,26.0937,242.0531,10.4892,0.293188,0.061514,0,0.0,0.0,5.558308,0.011224,0.264041,0.033005,1068,18.298115362649913,581.7018846373501,32.387895066195036,0.05567782385024692
FAPI_9_42,3295.0413,26.092,242.5132,10.4992,0.295956,0.061215,2,86.5702,5.4056,5.715024,0.011275,0.391746,0.048968,1069,18.315248429468873,581.6847515705311,32.38586452719596,0.05567597300729495
FAPI_1_14,3293.3884,26.0855,217.1768,9.9356,0.122542,0.080586,0,0.0,0.0,5.479324,0.011275,0.392297,0.049037,1070,18.332381496287834,581.6676185037122,32.37774060620995,0.05566364634410762
FAPI_27_19,3293.1818,26.0847,237.6636,10.3937,0.267344,0.064344,0,0.0,0.0,5.605003,0.01126,0.258327,0.032291,1071,18.349514563106798,581.6504854368932,32.376725034205215,0.055663539951980257
FAPI_21_43,3292.3554,26.0814,241.3189,10.4733,0.289549,0.061924,0,0.0,0.0,5.097182,0.011211,0.330265,0.041283,1072,18.366647629925758,581.6333523700742,32.372662427588324,0.055658194798620594
FAPI_16_44,3291.5289,26.0781,238.078,10.4028,0.270259,0.064033,0,0.0,0.0,5.343193,0.011258,0.208899,0.026112,1073,18.38378069674472,581.6162193032553,32.3685988193752,0.05565284760825794
FAPI_19_3,3286.7769,26.0593,224.6433,10.105,0.181548,0.073917,0,0.0,0.0,5.914564,0.011314,0.446564,0.05582,1074,18.40091376356368,581.5990862364363,32.34522501004611,0.05561429819182499
FAPI_16_48,3282.2314,26.0413,275.3051,11.1865,0.45581,0.044435,0,0.0,0.0,5.247683,0.011234,0.319026,0.039878,1075,18.41804683038264,581.5819531696173,32.3228511020124,0.055577465782514573
FAPI_32_22,3279.1322,26.029,256.8837,10.8058,0.375553,0.052768,0,0.0,0.0,5.686325,0.011287,0.697996,0.08725,1076,18.4351798972016,581.5648201027984,32.307587303350324,0.055552857027424005
FAPI_2_9,3277.0661,26.0208,239.6299,10.4366,0.282845,0.062727,0,0.0,0.0,5.317271,0.011238,0.235852,0.029481,1077,18.45231296402056,581.5476870359795,32.297407594228964,0.05553698916565508
FAPI_20_0,3275.4132,26.0142,233.2663,10.2971,0.243564,0.067052,2,36.5702,2.1914,5.120083,0.011218,0.346896,0.043362,1078,18.46944603083952,581.5305539691605,32.28926141764295,0.055524617231643
FAPI_11_61,3270.8678,25.9961,252.7984,10.7195,0.356832,0.054784,0,0.0,0.0,5.668353,0.011312,0.330449,0.041306,1079,18.48657909765848,581.5134209023415,32.266849197593274,0.05548771195602744
FAPI_2_3,3267.3554,25.9822,220.0333,10.0008,0.151934,0.077385,0,0.0,0.0,5.227186,0.011294,0.13453,0.016816,1080,18.50371216447744,581.4962878355226,32.249519771556194,0.055459545393827234
FAPI_19_53,3266.7355,25.9797,270.9613,11.0979,0.440874,0.046016,7,408.0579,47.3018,5.685437,0.011314,0.600587,0.075073,1081,18.520845231296402,581.4791547687036,32.24646035144863,0.055455918044517674
FAPI_9_16,3263.0165,25.9649,237.3249,10.3863,0.271981,0.063985,2,42.9752,3.7985,5.652524,0.011317,0.351488,0.043936,1082,18.537978298115362,581.4620217018846,32.2280997071008,0.0554259753934955
FAPI_7_23,3262.1901,25.9616,236.1841,10.3613,0.265118,0.064743,1,21.0744,0.0,5.418761,0.011286,0.633081,0.079135,1083,18.555111364934323,581.4448886350657,32.22401836271958,0.055420589281238754
FAPI_34_13,3259.0909,25.9493,234.7536,10.3299,0.256841,0.06567,0,0.0,0.0,5.901826,0.011358,0.425496,0.053187,1084,18.572244431753283,581.4277555682468,32.2087077269739,0.05539588954692293
FAPI_31_39,3258.6777,25.9476,231.5584,10.2593,0.236287,0.067946,3,71.281,2.5135,5.496021,0.011312,0.197761,0.02472,1085,18.589377498572244,581.4106225014277,32.206665890722945,0.0553940100924865
FAPI_13_1,3258.2645,25.946,225.2672,10.119,0.193136,0.072773,1,21.6942,0.0,5.625779,0.011314,0.1748,0.02185,1086,18.606510565391204,581.3934894346088,32.204623925015575,0.055392130304613145
FAPI_20_24,3256.405,25.9386,238.371,10.4092,0.27982,0.063159,0,0.0,0.0,5.265516,0.01128,0.25611,0.032014,1087,18.623643632210165,581.3763563677899,32.19543298230864,0.05537795376381145
FAPI_15_27,3252.0661,25.9213,236.5718,10.3698,0.269797,0.064279,0,0.0,0.0,4.560254,0.011106,0.276471,0.034559,1088,18.640776699029125,581.3592233009708,32.173976909191126,0.05534267905221587
FAPI_18_62,3250.8264,25.9164,247.8464,10.614,0.334974,0.057206,0,0.0,0.0,5.755664,0.011344,0.419937,0.052492,1089,18.657909765848085,581.3420902341519,32.16784390330291,0.055333760351579574
FAPI_25_8,3250.6198,25.9155,222.2391,10.0508,0.172943,0.075097,2,36.3636,2.6297,5.55958,0.011339,0.167204,0.020901,1090,18.675042832667046,581.324957167333,32.16682170443291,0.05533363277774048
FAPI_1_18,3249.3802,25.9106,241.0526,10.4675,0.297273,0.061288,2,75.4132,17.6777,5.457777,0.011328,0.39576,0.04947,1091,18.692175899486006,581.307824100514,32.16068782892964,0.055324711788790115
FAPI_14_31,3248.9669,25.909,252.1366,10.7055,0.357781,0.054776,2,44.8347,8.3275,5.672332,0.011354,0.638683,0.079835,1092,18.70930896630497,581.290691033695,32.1586424488644,0.055322823752221924
FAPI_20_25,3246.0744,25.8974,226.0203,10.1359,0.201503,0.0719,2,44.6281,1.461,5.31317,0.011347,0.554016,0.069252,1093,18.72644203312393,581.2735579668761,32.14432411496805,0.05529982170081749
FAPI_36_44,3244.4215,25.8908,258.6752,10.8434,0.390691,0.051314,0,0.0,0.0,5.377881,0.011324,0.290208,0.036276,1094,18.74357509994289,581.2564249000571,32.13613913333777,0.05528737018066226
FAPI_8_1,3242.562,25.8834,225.3886,10.1217,0.197889,0.072326,3,86.157,11.8383,5.58083,0.011338,0.294166,0.036771,1095,18.76070816676185,581.2392918332381,32.12692859835631,0.05527315350107777
FAPI_50_45,3241.9421,25.8809,246.7924,10.5914,0.331115,0.05766,0,0.0,0.0,5.862796,0.011384,0.491077,0.061385,1096,18.777841233580812,581.2221587664192,32.12385750288155,0.05526949896587037
FAPI_12_35,3240.2893,25.8743,250.3909,10.6684,0.350534,0.055586,0,0.0,0.0,5.572603,0.011364,0.602437,0.075305,1097,18.794974300399772,581.2050256996002,32.1156678007099,0.05525703732869836
FAPI_42_35,3240.0826,25.8735,237.2603,10.3849,0.276704,0.06358,1,20.8678,0.0,5.855951,0.011391,0.65513,0.081891,1098,18.812107367218733,581.1878926327813,32.11464344550755,0.0552569037528091
FAPI_8_58,3235.9504,25.857,224.5519,10.1029,0.193549,0.072852,0,0.0,0.0,5.548155,0.01136,0.122768,0.015346,1099,18.829240434037693,581.1707595659623,32.09415840180876,0.05522328484966751
FAPI_19_48,3235.124,25.8537,249.0896,10.6406,0.344776,0.056224,0,0.0,0.0,5.797788,0.011385,0.436245,0.054531,1100,18.846373500856654,581.1536264991433,32.09006002223196,0.05521786074973287
FAPI_34_43,3226.4463,25.819,265.1491,10.9783,0.423295,0.047978,0,0.0,0.0,5.795259,0.011408,0.471994,0.058999,1101,18.863506567675614,581.1364934323244,32.046992909337256,0.055145380253200794
FAPI_11_6,3221.6942,25.8,219.4818,9.9882,0.159578,0.076788,1,27.4793,0.0,5.516396,0.011379,0.332879,0.04161,1102,18.880639634494575,581.1193603655054,32.023383864310446,0.055106379254287394
FAPI_35_62,3221.4876,25.7992,290.6147,11.4934,0.520674,0.038107,0,0.0,0.0,5.536713,0.011388,0.653774,0.081722,1103,18.897772701313535,581.1022272986864,32.02235705407228,0.055106236991951496
FAPI_41_1,3220.8678,25.7967,222.1634,10.049,0.179955,0.074476,0,0.0,0.0,5.566417,0.011392,0.266838,0.033355,1104,18.914905768132495,581.0850942318675,32.019276425788206,0.0551025602680693
FAPI_49_61,3218.3884,25.7867,277.5376,11.2318,0.474945,0.042705,0,0.0,0.0,5.985459,0.011449,0.465565,0.058196,1105,18.932038834951456,581.0679611650486,32.00694995308413,0.05508297151491504
FAPI_37_28,3217.9752,25.7851,251.7065,10.6964,0.361731,0.054487,0,0.0,0.0,5.953125,0.011448,0.625542,0.078193,1106,18.949171901770416,581.0508280982295,32.00489524516931,0.05508105951749667
FAPI_42_17,3216.3223,25.7785,227.5109,10.1693,0.219155,0.070084,2,29.5455,0.4383,5.547948,0.011391,0.296426,0.037053,1107,18.966304968589377,581.0336950314106,31.99667459664188,0.0550685353883171
FAPI_47_24,3213.6364,25.7677,231.0259,10.2475,0.243367,0.067397,0,0.0,0.0,5.470903,0.011393,0.619486,0.077436,1108,18.983438035408337,581.0165619645917,31.983311847275708,0.05504716034105898
FAPI_43_42,3213.0165,25.7652,233.9359,10.3119,0.262216,0.065311,1,34.7107,0.0,5.455045,0.011372,0.586923,0.073365,1109,19.000571102227298,580.9994288977728,31.980226960133376,0.055043474002726286
FAPI_20_1,3212.8099,25.7644,221.6955,10.0385,0.17855,0.074682,0,0.0,0.0,5.356294,0.01138,0.439837,0.05498,1110,19.017704169046258,580.9822958309537,31.979198764183508,0.055043327470839794
FAPI_45_37,3211.157,25.7578,253.0457,10.7248,0.369807,0.053657,0,0.0,0.0,5.400526,0.011375,0.23785,0.029731,1111,19.03483723586522,580.9651627641348,31.970971508358684,0.05503078937856818
FAPI_50_64,3210.3306,25.7544,253.4869,10.7341,0.37216,0.053411,0,0.0,0.0,5.732183,0.011424,0.742755,0.092844,1112,19.05197030268418,580.9480296973159,31.966857335345626,0.055025330496431706
FAPI_46_6,3206.6116,25.7395,224.2211,10.0955,0.1985,0.072461,0,0.0,0.0,5.374942,0.011379,0.39491,0.049364,1113,19.06910336950314,580.9308966304968,31.94833600411175,0.054995071168391654
FAPI_42_1,3203.9256,25.7287,232.9622,10.2904,0.258141,0.065809,1,47.1074,0.0,5.691693,0.011439,0.567302,0.070913,1114,19.086236436322103,580.9137635636779,31.934952529749175,0.05497365449536051
FAPI_9_4,3202.0661,25.7213,223.7988,10.086,0.196613,0.0727,0,0.0,0.0,5.598613,0.011416,0.15922,0.019902,1115,19.103369503141064,580.896630496859,31.92568395264187,0.05495932025864023
FAPI_41_47,3200.6198,25.7155,247.3138,10.6026,0.342422,0.056629,0,0.0,0.0,5.717277,0.011442,0.442155,0.055269,1116,19.120502569960024,580.8794974300399,31.918473087783926,0.05494852758446364
FAPI_42_2,3193.1818,25.6856,225.2483,10.1186,0.20912,0.07134,0,0.0,0.0,5.541686,0.011417,0.450744,0.056343,1117,19.137635636778985,580.862364363221,31.881363448292984,0.05488626119415294
FAPI_26_9,3191.9421,25.6806,230.0522,10.2259,0.2421,0.067653,0,0.0,0.0,5.515747,0.011452,0.171508,0.021439,1118,19.154768703597945,580.8452312964021,31.87517414158313,0.0548772244724127
FAPI_16_10,3191.7355,25.6797,233.1449,10.2944,0.262122,0.065431,0,0.0,0.0,5.347013,0.011427,0.167026,0.020878,1119,19.171901770416905,580.8280982295831,31.874142556840084,0.05487706716323706
FAPI_47_6,3189.876,25.6723,232.3004,10.2758,0.25718,0.065988,2,39.0496,2.1914,5.911044,0.011485,0.369261,0.046158,1120,19.189034837235866,580.8109651627641,31.8648562918524,0.0548626975093742
FAPI_13_14,3189.6694,25.6714,223.0457,10.069,0.19431,0.073031,0,0.0,0.0,5.576717,0.01144,0.54476,0.068095,1121,19.206167904054826,580.7938320959452,31.8638243730711,0.05486253918724004
FAPI_1_51,3189.4628,25.6706,251.8325,10.699,0.368019,0.053939,0,0.0,0.0,5.151246,0.011375,0.423005,0.052876,1122,19.223300970873787,580.7766990291262,31.86279242086974,0.054862380798221054
FAPI_22_5,3181.1983,25.6373,221.1818,10.0268,0.18285,0.07438,0,0.0,0.0,5.641087,0.011467,0.201484,0.025185,1123,19.240434037692747,580.7595659623073,31.82148439028369,0.054792871706824335
FAPI_3_47,3180.9917,25.6365,232.4753,10.2796,0.260363,0.065682,0,0.0,0.0,5.262695,0.011428,0.384619,0.048077,1124,19.257567104511708,580.7424328954883,31.820451064976794,0.05479270888873256
FAPI_20_53,3176.8595,25.6198,265.461,10.9847,0.433492,0.047106,0,0.0,0.0,5.078587,0.011384,0.606862,0.075858,1125,19.274700171330668,580.7252998286693,31.799776506555737,0.05475872416086846
FAPI_34_33,3164.6694,25.5706,226.3244,10.1427,0.223618,0.069869,0,0.0,0.0,5.522918,0.011468,0.167763,0.02097,1126,19.29183323814963,580.7081667618504,31.738707543366115,0.05465517683408476
FAPI_25_4,3158.8843,25.5473,224.9285,10.1114,0.215389,0.070827,1,17.3554,0.0,5.55911,0.01149,0.238913,0.029864,1127,19.30896630496859,580.6910336950314,31.70968467204875,0.054606809528769326
FAPI_36_53,3155.7851,25.5347,234.7079,10.3289,0.280117,0.063627,0,0.0,0.0,5.576925,0.011503,0.724441,0.090555,1128,19.32609937178755,580.6739006282124,31.6941255755937,0.05458162583388859
FAPI_2_72,3151.0331,25.5155,244.4384,10.5408,0.337289,0.057407,0,0.0,0.0,5.119766,0.011455,0.507073,0.063384,1129,19.34323243860651,580.6567675613935,31.67025398417823,0.05454212497545669
FAPI_4_23,3149.5868,25.5096,220.7596,10.0172,0.187872,0.073996,0,0.0,0.0,5.311183,0.01151,0.137378,0.017172,1130,19.36036550542547,580.6396344945746,31.662984948263635,0.05453121534809641
FAPI_45_65,3148.9669,25.5071,264.7614,10.9702,0.435494,0.047003,0,0.0,0.0,5.312785,0.011465,0.387016,0.048377,1131,19.37749857224443,580.6225014277555,31.65986884899437,0.05452745763580036
FAPI_45_28,3147.9339,25.5029,236.2788,10.3634,0.291425,0.062422,1,19.0083,0.0,5.426487,0.011495,0.516725,0.064591,1132,19.39463163906339,580.6053683609366,31.654675506520302,0.05452012198213434
FAPI_21_28,3145.2479,25.4921,244.1486,10.5345,0.336935,0.057472,0,0.0,0.0,5.277028,0.011481,0.489206,0.061151,1133,19.41176470588235,580.5882352941177,31.641167820875488,0.05449846534497298
FAPI_4_6,3141.1157,25.4753,232.677,10.2841,0.2709,0.064722,0,0.0,0.0,5.312806,0.011491,0.308956,0.038619,1134,19.428897772701312,580.5711022272986,31.62037604072915,0.05446426099993777
FAPI_27_54,3139.2562,25.4678,246.1117,10.5768,0.348713,0.056228,1,24.5868,0.0,5.721433,0.011567,0.302996,0.037874,1135,19.446030839520276,580.5539691604797,31.611015227666435,0.05444974439392448
FAPI_2_67,3136.157,25.4552,266.5072,11.0063,0.445132,0.046051,0,0.0,0.0,5.376459,0.011526,0.655503,0.081938,1136,19.463163906339236,580.5368360936608,31.595407541674447,0.05442446642021009
FAPI_2_57,3134.5041,25.4485,264.2857,10.9604,0.436062,0.046998,0,0.0,0.0,5.537394,0.011563,0.333789,0.041724,1137,19.480296973158197,580.5197030268419,31.587080322714623,0.054411728246291945
FAPI_50_0,3133.0579,25.4426,219.7748,9.9949,0.184878,0.074435,0,0.0,0.0,5.301071,0.011497,0.445719,0.055715,1138,19.497430039977157,580.5025699600228,31.579792645871287,0.05440078008275842
FAPI_24_33,3132.6446,25.4409,231.467,10.2573,0.265245,0.065393,3,75.6198,10.8623,5.690401,0.011564,0.213662,0.026708,1139,19.514563106796118,580.4854368932039,31.577709639558513,0.05439879733859386
FAPI_31_37,3130.9917,25.4342,231.3913,10.2556,0.265152,0.065412,1,16.9421,0.0,5.423342,0.011533,0.309577,0.038697,1140,19.531696173615078,580.468303826385,31.569377752331345,0.05438604923684788
FAPI_20_7,3130.5785,25.4325,225.9446,10.1342,0.229398,0.06941,3,58.4711,2.3038,5.216376,0.011527,0.457213,0.057152,1141,19.54882924043404,580.4511707595659,31.56729456295585,0.054384065625447134
FAPI_29_33,3129.5455,25.4283,243.9816,10.5309,0.339341,0.057284,1,19.0083,0.0,5.575216,0.011546,0.840084,0.105011,1142,19.565962307253,580.434037692747,31.562085987969716,0.054376697330553725
FAPI_48_5,3129.1322,25.4267,226.2944,10.142,0.232133,0.069111,0,0.0,0.0,5.482419,0.011524,0.523741,0.065468,1143,19.58309537407196,580.416904625928,31.560001812991622,0.054374711627897324
FAPI_22_17,3128.719,25.425,236.5985,10.3704,0.297652,0.061833,1,18.595,0.0,5.83955,0.011587,0.524597,0.065575,1144,19.60022844089092,580.3997715591091,31.557918004695168,0.05437272643978159
FAPI_10_39,3125.6198,25.4124,232.2548,10.2747,0.271857,0.064696,0,0.0,0.0,5.656173,0.011566,0.393679,0.04921,1145,19.61736150770988,580.3826384922901,31.542284045259034,0.05434739420737867
FAPI_3_59,3123.9669,25.4057,248.8579,10.6357,0.366111,0.054427,0,0.0,0.0,5.32349,0.011548,0.574268,0.071784,1146,19.63449457452884,580.3655054254712,31.533942797895243,0.054334626202116244
FAPI_17_7,3120.4545,25.3914,224.0729,10.0921,0.219004,0.070638,1,17.562,0.0,5.826924,0.011596,0.505876,0.063235,1147,19.6516276413478,580.3483723586522,31.516210380321702,0.05430567548976402
FAPI_31_45,3119.4215,25.3872,248.7933,10.6343,0.366704,0.054383,3,74.1736,4.365,5.587367,0.011579,0.298575,0.037322,1148,19.66876070816676,580.3312392918332,31.51099336143292,0.05429828902522147
FAPI_2_42,3113.6364,25.3636,240.2082,10.4492,0.321887,0.059255,0,0.0,0.0,5.629174,0.011613,0.328209,0.041026,1149,19.685893774985722,580.3141062250143,31.481760562295555,0.054249518018934115
FAPI_7_10,3113.6364,25.3636,237.4163,10.3883,0.305844,0.061009,0,0.0,0.0,5.348801,0.011529,0.189196,0.02365,1150,19.703026841804682,580.2969731581953,31.481760562295555,0.054251119717133665
FAPI_46_0,3112.6033,25.3594,217.8653,9.9514,0.175942,0.075579,0,0.0,0.0,5.548917,0.011578,0.159722,0.019965,1151,19.720159908623643,580.2798400913764,31.476537327957335,0.05424372027641136
FAPI_14_49,3111.7769,25.356,244.2857,10.5375,0.344727,0.056783,0,0.0,0.0,5.908697,0.011615,0.167682,0.02096,1152,19.737292975442603,580.2627070245574,31.472358520904482,0.054238120320168254
FAPI_43_3,3110.7438,25.3518,221.4906,10.0338,0.203174,0.072486,0,0.0,0.0,5.586979,0.011588,0.296534,0.037067,1153,19.754426042261564,580.2455739577384,31.46713372592001,0.05423071736900812
FAPI_16_9,3110.7438,25.3518,227.2035,10.1624,0.242742,0.068022,0,0.0,0.0,5.379547,0.011565,0.157696,0.019712,1154,19.771559109080524,580.2284408909195,31.46713372592001,0.054232318701240116
FAPI_21_38,3107.8512,25.34,254.6355,10.7584,0.397673,0.051133,0,0.0,0.0,5.141633,0.011563,0.491233,0.061404,1155,19.788692175899484,580.2113078241005,31.45250008740414,0.054208698905501895
FAPI_19_64,3107.6446,25.3392,248.7854,10.6341,0.369055,0.054183,0,0.0,0.0,6.143166,0.011655,0.294448,0.036806,1156,19.805825242718445,580.1941747572815,31.451454639263854,0.05420849778855718
FAPI_14_6,3104.7521,25.3274,234.5976,10.3264,0.291093,0.062676,1,18.3884,0.0,5.807096,0.011626,0.368283,0.046035,1157,19.82295830953741,580.1770416904626,31.43681420850219,0.054184864187153466
FAPI_36_18,3104.1322,25.3249,226.7656,10.1526,0.24143,0.068206,8,469.0083,27.2214,5.539187,0.011619,0.22398,0.027998,1158,19.84009137635637,580.1599086236437,31.43367568836708,0.05418105460430646
FAPI_31_35,3101.4463,25.3139,236.9405,10.3779,0.305783,0.061076,0,0.0,0.0,5.143311,0.01154,0.310938,0.038867,1159,19.85722444317533,580.1427755568246,31.42007350020268,0.054159208429417224
FAPI_10_5,3098.5537,25.3021,234.0273,10.3139,0.289055,0.062933,0,0.0,0.0,5.538459,0.01161,0.283028,0.035378,1160,19.87435750999429,580.1256424900057,31.40541793355668,0.05413554518769221
FAPI_37_21,3088.2231,25.2599,251.0448,10.6823,0.384233,0.052645,4,217.562,21.5355,5.832494,0.011661,0.412159,0.05152,1161,19.89149057681325,580.1085094231868,31.35302128138775,0.05404682188262101
FAPI_23_27,3084.7107,25.2455,229.2345,10.2077,0.262326,0.065973,1,23.9669,0.0,5.421642,0.011607,0.70315,0.087894,1162,19.90862364363221,580.0913763563678,31.335186481444808,0.0540176733504734
FAPI_23_16,3084.2975,25.2438,224.1108,10.093,0.228314,0.069793,0,0.0,0.0,5.886955,0.011688,0.666191,0.083274,1163,19.92575671045117,580.0742432895488,31.333087721798982,0.05401565072793418
FAPI_18_58,3083.4711,25.2405,267.9945,11.037,0.460492,0.044657,1,25.6198,0.0,5.995519,0.011693,0.565185,0.070648,1164,19.942889777270132,580.0571102227299,31.328889780712114,0.05401000906390488
FAPI_11_8,3077.686,25.2168,230.4555,10.2349,0.271784,0.064957,0,0.0,0.0,5.634854,0.011661,0.361884,0.045235,1165,19.960022844089092,580.039977155911,31.299486902654586,0.053960913273813
FAPI_46_30,3073.3471,25.199,242.1066,10.4904,0.341117,0.057353,0,0.0,0.0,5.745579,0.011691,0.436492,0.054561,1166,19.977155910908053,580.0228440890919,31.277416223279747,0.05392445580725354
FAPI_18_49,3072.1074,25.1939,245.4421,10.5624,0.359162,0.055406,0,0.0,0.0,5.451636,0.011629,0.498481,0.06231,1167,19.994288977727013,580.005711022273,31.271107381069527,0.05391517150055903
FAPI_22_0,3071.281,25.1905,212.8251,9.8356,0.147914,0.079067,1,16.1157,0.0,5.47604,0.011639,0.102719,0.01284,1168,20.011422044545974,579.988577955454,31.266901118410164,0.053909511853889674
FAPI_2_59,3069.6281,25.1837,233.9737,10.3127,0.29537,0.062383,0,0.0,0.0,5.218246,0.011586,0.550674,0.068834,1169,20.028555111364934,579.9714448886351,31.25848638590112,0.05389659553308406
FAPI_2_35,3065.7025,25.1676,234.0919,10.3153,0.296981,0.062226,0,0.0,0.0,5.307769,0.011657,0.26376,0.03297,1170,20.045688178183894,579.9543118218161,31.238492502813937,0.05386371282366047
FAPI_19_8,3060.5372,25.1464,226.1006,10.1377,0.247678,0.067747,2,58.4711,10.0807,5.324582,0.011645,0.460804,0.057601,1171,20.062821245002855,579.9371787549971,31.21216506097034,0.05381990705954786
FAPI_0_33,3059.9174,25.1439,243.2741,10.5157,0.350278,0.056422,1,21.281,0.0,5.574362,0.011704,0.315617,0.039452,1172,20.079954311821815,579.9200456881782,31.209004459062783,0.0538160470414982
FAPI_47_15,3057.8512,25.1354,214.1265,9.8656,0.16192,0.077534,0,0.0,0.0,5.628626,0.011708,0.643212,0.080401,1173,20.097087378640776,579.9029126213592,31.198465786621107,0.0537994638543776
FAPI_1_6,3054.3388,25.1209,230.1703,10.2285,0.275517,0.064666,0,0.0,0.0,5.328892,0.011667,0.302477,0.03781,1174,20.114220445459736,579.8857795545402,31.180542583392224,0.053770145229884166
FAPI_14_47,3053.0992,25.1158,234.6858,10.3284,0.30341,0.06158,1,24.5868,0.0,5.463358,0.011669,0.754959,0.09437,1175,20.131353512278697,579.8686464877213,31.17421464704159,0.05376082124092168
FAPI_50_5,3050.4132,25.1048,212.2091,9.8213,0.148782,0.079102,0,0.0,0.0,5.587105,0.011705,0.507279,0.06341,1176,20.148486579097657,579.8515134209024,31.160498688331877,0.05373875546947673
FAPI_39_28,3048.3471,25.0963,245.9636,10.5736,0.366812,0.054689,0,0.0,0.0,5.575974,0.011701,0.401465,0.050183,1177,20.165619645916617,579.8343803540834,31.14994411631726,0.05372214061762799
FAPI_13_2,3046.9008,25.0903,223.5861,10.0812,0.234088,0.069355,1,17.562,0.0,6.026439,0.011768,0.360151,0.045019,1178,20.182752712735578,579.8172472872644,31.14255363423656,0.05371098183081006
FAPI_23_39,3044.0083,25.0784,241.6576,10.4807,0.34498,0.057072,0,0.0,0.0,5.811435,0.011739,0.738663,0.092333,1179,20.199885779554542,579.8001142204455,31.127767917335706,0.05368706758395124
FAPI_34_44,3040.2893,25.0631,262.4407,10.9221,0.445295,0.046396,0,0.0,0.0,5.793397,0.011745,0.801221,0.100153,1180,20.217018846373502,579.7829811536265,31.108747018303337,0.05365584715233367
FAPI_3_37,3037.8099,25.0529,240.8053,10.4622,0.341678,0.057461,0,0.0,0.0,5.140413,0.01167,0.480095,0.060012,1181,20.234151913192463,579.7658480868075,31.096059613992775,0.05363554910419078
FAPI_3_12,3037.6033,25.052,216.5261,9.9207,0.18582,0.074909,0,0.0,0.0,5.158613,0.011677,0.218164,0.027271,1182,20.251284980011423,579.7487150199886,31.095002181934433,0.053635310223779174
FAPI_35_17,3035.7438,25.0444,230.6115,10.2383,0.28268,0.063967,0,0.0,0.0,5.68049,0.01174,0.193727,0.024216,1183,20.268418046830384,579.7315819531697,31.085483162742513,0.05362047563117508
FAPI_18_15,3035.124,25.0418,243.0914,10.5117,0.354573,0.056072,0,0.0,0.0,5.803139,0.011757,0.444223,0.055528,1184,20.285551113649344,579.7144488863506,31.082309679200023,0.05361658612944718
FAPI_39_12,3032.2314,25.0299,223.7421,10.0847,0.238838,0.068902,0,0.0,0.0,5.730055,0.011753,0.237289,0.029661,1185,20.302684180468304,579.6973158195317,31.067494778577114,0.053592614508929146
FAPI_3_3,3030.5785,25.023,213.312,9.8468,0.16304,0.077579,0,0.0,0.0,5.113977,0.011661,0.105362,0.01317,1186,20.319817247287265,579.6801827527128,31.059026021529444,0.053579589134891976
FAPI_10_8,3029.3388,25.0179,226.2866,10.1419,0.25657,0.066921,1,23.9669,0.0,5.537887,0.011734,0.305759,0.03822,1187,20.336950314106225,579.6630496858937,31.05267280992316,0.0535702126032527
FAPI_1_61,3028.719,25.0154,270.6793,11.0922,0.480532,0.04279,0,0.0,0.0,5.495963,0.011742,0.653067,0.081633,1188,20.354083380925186,579.6459166190748,31.049495972924976,0.05356631537064676
FAPI_27_13,3025.0,25.0,247.4698,10.606,0.379287,0.053451,0,0.0,0.0,5.692803,0.011762,0.494081,0.06176,1189,20.371216447744146,579.6287835522559,31.030427095126594,0.05353500028924819
FAPI_17_49,3023.1405,24.9923,238.3521,10.4087,0.331302,0.058665,1,16.3223,0.0,5.787284,0.011768,0.453457,0.056682,1190,20.388349514563107,579.6116504854369,31.02088826053516,0.053520125474625146
FAPI_8_53,3022.314,24.9889,228.3064,10.187,0.27136,0.065302,1,21.281,0.0,5.580287,0.011751,0.206061,0.025758,1191,20.405482581382067,579.5945174186179,31.016647551785432,0.05351439087092563
FAPI_46_1,3021.0744,24.9838,214.5676,9.8758,0.175401,0.076212,1,30.7851,0.0,5.813188,0.011802,0.240022,0.030003,1192,20.422615648201027,579.577384351799,31.010286171152366,0.053504996931228364
FAPI_2_71,3021.0744,24.9838,255.773,10.7824,0.419687,0.049162,0,0.0,0.0,5.637755,0.011724,0.371689,0.046461,1193,20.439748715019988,579.56025128498,31.010286171152366,0.05350657865579546
FAPI_46_20,3016.3223,24.9641,279.2801,11.267,0.514032,0.039417,2,57.438,18.4082,5.739669,0.011791,0.385878,0.048235,1194,20.45688178183895,579.543118218161,30.985887239300244,0.05346606018645887
FAPI_19_54,3013.6364,24.953,243.3309,10.5169,0.360403,0.05554,0,0.0,0.0,5.897161,0.011815,0.51798,0.064747,1195,20.47401484865791,579.5259851513421,30.97208839396092,0.053443830281178197
FAPI_3_64,3012.8099,24.9496,240.2271,10.4496,0.343949,0.057333,0,0.0,0.0,5.177467,0.011721,0.353286,0.044161,1196,20.49114791547687,579.5088520845231,30.967841002601357,0.05343808104260779
FAPI_10_16,3012.8099,24.9496,226.6821,10.1507,0.263204,0.066268,1,17.562,0.0,5.752856,0.011801,0.498465,0.062308,1197,20.50828098229583,579.4917190177042,30.967841002601357,0.053439660975820175
FAPI_16_2,3007.8512,24.929,220.7296,10.0166,0.224208,0.070703,0,0.0,0.0,5.511747,0.011784,0.325941,0.040743,1198,20.52541404911479,579.4745859508852,30.942345953882977,0.05339724416577878
FAPI_23_30,3007.6446,24.9282,240.8667,10.4635,0.348547,0.056857,1,21.6942,0.0,5.854814,0.011826,0.819259,0.102407,1199,20.54254711593375,579.4574528840662,30.94128326859267,0.05339698905345374
FAPI_40_34,3007.0248,24.9256,225.7273,10.1293,0.258385,0.066842,1,20.6612,0.0,5.35702,0.011757,0.551727,0.068966,1200,20.559680182752714,579.4403198172473,30.938094993710198,0.05339306557656865
FAPI_20_30,3005.1653,24.9179,242.8519,10.5065,0.359683,0.055658,1,40.4959,0.0,4.981037,0.011742,0.533319,0.066665,1201,20.576813249571675,579.4231867504283,30.92852768248882,0.05337813258034234
FAPI_20_44,3002.4793,24.9068,235.1412,10.3384,0.317611,0.060271,0,0.0,0.0,5.329813,0.011792,0.50844,0.063555,1202,20.593946316390635,579.4060536836093,30.914702719777,0.053355850397549164
FAPI_49_42,3001.6529,24.9033,216.7891,9.9268,0.197407,0.073802,0,0.0,0.0,5.546237,0.011788,0.578343,0.072293,1203,20.611079383209596,579.3889206167904,30.910447957967953,0.05335008464618573
FAPI_12_7,2994.2149,24.8725,224.5787,10.1035,0.253971,0.067411,0,0.0,0.0,5.366625,0.011774,0.319246,0.039906,1204,20.628212450028556,579.3717875499715,30.87212665218919,0.05328551944639941
FAPI_2_51,2991.7355,24.8622,243.5704,10.5221,0.3663,0.055003,0,0.0,0.0,5.346453,0.011768,0.354999,0.044375,1205,20.645345516847517,579.3546544831524,30.859341964743933,0.053265028123876616
FAPI_10_13,2988.2231,24.8476,220.3909,10.0089,0.2269,0.070513,0,0.0,0.0,5.807192,0.011858,0.684527,0.085566,1206,20.662478583666477,579.3375214163335,30.841221682235194,0.05323532576801899
FAPI_39_0,2985.3306,24.8355,209.3069,9.7539,0.143682,0.080128,0,0.0,0.0,5.771399,0.011859,0.183905,0.022988,1207,20.679611650485437,579.3203883495146,30.826291432914655,0.05321112816474291
FAPI_10_6,2984.0909,24.8304,229.2077,10.2071,0.286221,0.063849,0,0.0,0.0,5.549235,0.011828,0.289542,0.036193,1208,20.696744717304398,579.3032552826955,30.81989024544191,0.0532016520956749
FAPI_32_2,2982.0248,24.8218,215.5713,9.8988,0.193621,0.07436,0,0.0,0.0,5.670505,0.011852,0.175226,0.021903,1209,20.71387778412336,579.2861222158766,30.809218988563167,0.053184804204720465
FAPI_4_52,2980.5785,24.8158,235.0199,10.3357,0.321888,0.059911,1,20.6612,0.0,5.445145,0.011851,0.407494,0.050937,1210,20.73101085094232,579.2689891490577,30.801746753988702,0.053173477833219185
FAPI_31_31,2977.4793,24.8029,222.1712,10.0492,0.241976,0.068864,2,59.5041,13.1487,5.582866,0.011846,0.68732,0.085915,1211,20.74814391776128,579.2518560822388,30.78572878945036,0.053147397744513374
FAPI_43_29,2977.0661,24.8011,218.4357,9.9644,0.215936,0.071831,0,0.0,0.0,5.6775,0.011855,0.255915,0.031989,1212,20.76527698458024,579.2347230154197,30.78359256897449,0.05314528177578713
FAPI_30_45,2971.9008,24.7796,298.6941,11.652,0.581408,0.032844,1,28.0992,0.0,5.921125,0.011898,0.500064,0.062508,1213,20.7824100513992,579.2175899486008,30.756875741816113,0.05310072807793259
FAPI_30_23,2969.6281,24.7701,242.4029,10.4968,0.364908,0.055257,0,0.0,0.0,5.699535,0.011877,0.527263,0.065908,1214,20.79954311821816,579.2004568817819,30.745113148583247,0.05308199049790892
FAPI_50_36,2964.0496,24.7469,254.2668,10.7506,0.423876,0.048955,0,0.0,0.0,5.855507,0.011893,0.395483,0.049435,1215,20.81667618503712,579.1833238149629,30.716221948981783,0.05303367808772578
FAPI_2_2,2963.2231,24.7434,216.5072,9.9203,0.205618,0.073098,0,0.0,0.0,5.268706,0.011822,0.398871,0.049859,1216,20.83380925185608,579.1661907481439,30.711939171895015,0.05302785221668853
FAPI_2_62,2956.6116,24.7158,242.5321,10.4996,0.368366,0.054943,2,32.6446,4.0907,5.502957,0.011898,0.311366,0.038921,1217,20.85094231867504,579.149057681325,30.677658024785323,0.05297022867930765
FAPI_23_33,2956.405,24.7149,218.4892,9.9656,0.221759,0.071291,0,0.0,0.0,5.899649,0.011942,0.806795,0.100849,1218,20.868075385494002,579.131924614506,30.676586170289383,0.05296994495806629
FAPI_27_5,2955.3719,24.7106,228.8847,10.1999,0.291094,0.06346,1,16.5289,0.0,5.793737,0.011917,0.353422,0.044178,1219,20.885208452312963,579.114791547687,30.671225817038568,0.052962255954591614
FAPI_0_34,2948.3471,24.6812,214.7693,9.8804,0.196762,0.074211,2,81.8182,20.7457,5.564991,0.011924,0.591762,0.07397,1220,20.902341519131923,579.0976584808681,30.63475199559006,0.052900838998301974
FAPI_16_24,2940.9091,24.6501,219.2612,9.9832,0.231281,0.070297,0,0.0,0.0,5.309232,0.011887,0.157991,0.019749,1221,20.919474585950883,579.0805254140491,30.596085385190605,0.052835631734142775
FAPI_26_16,2940.0826,24.6466,228.82,10.1985,0.294363,0.063178,0,0.0,0.0,5.611022,0.011951,0.42819,0.053524,1222,20.936607652769847,579.0633923472302,30.59178578927591,0.05282976992427768
FAPI_19_36,2936.5702,24.6319,229.0596,10.2038,0.296679,0.062938,0,0.0,0.0,5.659306,0.011921,0.355091,0.044386,1223,20.953740719588808,579.0462592804112,30.57350693219068,0.05279976589467101
FAPI_48_56,2934.2975,24.6223,272.8897,11.1374,0.504847,0.04063,0,0.0,0.0,5.801209,0.011962,0.591119,0.07389,1224,20.97087378640777,579.0291262135922,30.561673763954445,0.052780891980001805
FAPI_29_16,2930.3719,24.6059,240.0979,10.4468,0.361213,0.055846,4,155.3719,9.2569,5.827863,0.011961,0.521294,0.065162,1225,20.98800685322673,579.0119931467733,30.541223714271478,0.05274713490525162
FAPI_46_33,2929.3388,24.6015,270.2271,11.0829,0.495894,0.041566,0,0.0,0.0,5.222309,0.011876,0.363391,0.045424,1226,21.00513992004569,578.9948600799543,30.535839599096697,0.0527393966759566
FAPI_47_48,2926.8595,24.5911,228.5805,10.1931,0.296064,0.06306,0,0.0,0.0,5.506751,0.011924,0.568075,0.071009,1227,21.02227298686465,578.9777270131353,30.52291457775529,0.05271863347009688
FAPI_46_3,2925.0,24.5833,224.2478,10.0961,0.269064,0.066102,0,0.0,0.0,5.709097,0.011973,0.411032,0.051379,1228,21.03940605368361,578.9605939463164,30.513217088461644,0.05270344373608777
FAPI_20_23,2924.7934,24.5824,225.9446,10.1342,0.280052,0.064866,0,0.0,0.0,5.108714,0.011917,0.436215,0.054527,1229,21.05653912050257,578.9434608794975,30.512139457355367,0.05270314204948975
FAPI_0_6,2923.3471,24.5764,228.6452,10.1946,0.297306,0.06294,0,0.0,0.0,5.205938,0.011899,0.51245,0.064056,1230,21.07367218732153,578.9263278126784,30.504594451929936,0.05269166901975863
FAPI_43_31,2922.9339,24.5746,210.3452,9.7781,0.169837,0.077497,0,0.0,0.0,5.311868,0.011889,0.28365,0.035456,1231,21.09080525414049,578.9091947458595,30.50243854238122,0.0526895043630664
FAPI_50_53,2918.1818,24.5546,230.9502,10.2458,0.31248,0.061276,0,0.0,0.0,5.83494,0.011997,0.376164,0.04702,1232,21.10793832095945,578.8920616790406,30.47763305477657,0.05264821384210743
FAPI_12_72,2916.1157,24.5459,236.0203,10.3577,0.342167,0.058003,0,0.0,0.0,5.476012,0.011954,0.552681,0.069085,1233,21.125071387778412,578.8749286122215,30.466841919794792,0.052631130515248155
FAPI_22_25,2914.0496,24.5372,220.216,10.0049,0.244892,0.068906,0,0.0,0.0,5.545542,0.011971,0.868271,0.108534,1234,21.142204454597373,578.8577955454026,30.456046961316577,0.05261403957187921
FAPI_48_0,2903.719,24.4937,217.0476,9.9327,0.225441,0.071192,0,0.0,0.0,5.600813,0.011999,0.386585,0.048323,1235,21.159337521416333,578.8406624785837,30.40201415037679,0.05252225028593533
FAPI_50_77,2902.4793,24.4885,273.0079,11.1398,0.51064,0.040148,0,0.0,0.0,5.974501,0.012041,0.501897,0.062737,1236,21.176470588235293,578.8235294117648,30.39552361177232,0.052512591605704206
FAPI_25_13,2902.0661,24.4867,232.7148,10.2849,0.326606,0.059792,0,0.0,0.0,5.541805,0.012,0.574804,0.071851,1237,21.193603655054254,578.8063963449457,30.393359965440435,0.05251040789695627
FAPI_36_31,2900.0,24.478,224.815,10.1088,0.278963,0.065128,3,379.5455,108.5142,5.520604,0.01199,0.187837,0.02348,1238,21.210736721873214,578.7892632781268,30.38253889873249,0.05249326624798274
FAPI_32_32,2896.6942,24.4641,229.7213,10.2186,0.310221,0.061642,0,0.0,0.0,5.381678,0.011957,0.355398,0.044425,1239,21.227869788692175,578.7721302113079,30.36521696137287,0.05246489140775771
FAPI_40_46,2894.6281,24.4553,289.8238,11.4777,0.566953,0.034494,0,0.0,0.0,5.77425,0.012036,0.443005,0.055376,1240,21.245002855511135,578.7549971444888,30.354385861937683,0.05244773006142973
FAPI_20_39,2894.4215,24.4545,232.7148,10.2849,0.32838,0.059636,0,0.0,0.0,5.192185,0.011981,0.349215,0.043652,1241,21.262135922330096,578.7378640776699,30.35330259185838,0.05244741095389051
FAPI_26_12,2892.9752,24.4484,218.0402,9.9554,0.235317,0.070127,0,0.0,0.0,5.452689,0.012009,0.208205,0.026026,1242,21.279268989149056,578.720731010851,30.345718094066072,0.05243585803650275
FAPI_23_31,2892.9752,24.4484,240.5012,10.4556,0.371478,0.054906,0,0.0,0.0,5.667032,0.012026,0.4854,0.060675,1243,21.29640205596802,578.703597944032,30.345718094066072,0.052437410449625174
FAPI_20_40,2892.9752,24.4484,227.7739,10.1751,0.299277,0.062885,0,0.0,0.0,5.099651,0.011923,0.362566,0.045321,1244,21.31353512278698,578.686464877213,30.345718094066072,0.05243896295467165
FAPI_11_27,2892.562,24.4466,218.7098,9.9706,0.2401,0.069582,3,64.876,6.5347,5.653429,0.012041,0.260252,0.032532,1245,21.33066818960594,578.669331810394,30.343550896352884,0.052436770411560724
FAPI_32_38,2889.2562,24.4326,220.6271,10.0142,0.254104,0.068005,1,19.4215,0.0,5.508881,0.012012,0.693205,0.086651,1246,21.3478012564249,578.6521987435751,30.326206689558315,0.05240834953259569
FAPI_13_4,2884.2975,24.4117,212.1255,9.8194,0.194503,0.074885,1,17.3554,0.0,5.677738,0.012056,0.432354,0.054044,1247,21.36493432324386,578.6350656767561,30.3001717642853,0.0523649076276548
FAPI_5_58,2882.6446,24.4047,238.6184,10.4146,0.363801,0.055795,1,17.562,0.0,5.390582,0.01204,0.426611,0.053326,1248,21.382067390062822,578.6179326099372,30.29148848330697,0.05235145123600469
FAPI_30_22,2877.2727,24.3819,225.9557,10.1345,0.291819,0.063809,0,0.0,0.0,5.502845,0.012032,0.616669,0.077084,1249,21.399200456881783,578.6007995431182,30.263250745032796,0.05230419793565724
FAPI_31_26,2875.6198,24.3749,239.7135,10.4384,0.371136,0.055027,0,0.0,0.0,5.212427,0.012002,0.281121,0.03514,1250,21.416333523700743,578.5836664762993,30.25455686745147,0.052290720634594334
FAPI_3_70,2873.3471,24.3653,222.0988,10.0476,0.268009,0.06652,0,0.0,0.0,5.391325,0.012049,0.455753,0.056969,1251,21.433466590519703,578.5665334094803,30.24259890233518,0.05227160085481645
FAPI_5_19,2872.7273,24.3626,223.0457,10.069,0.274368,0.065803,0,0.0,0.0,5.305888,0.012023,0.372031,0.046504,1252,21.450599657338664,578.5494003426613,30.23933696197832,0.05226751068114195
FAPI_25_11,2871.6942,24.3583,216.9027,9.9294,0.232959,0.070528,0,0.0,0.0,5.514597,0.012043,0.583305,0.072913,1253,21.467732724157624,578.5322672758424,30.23389908623517,0.052259659134655904
FAPI_4_27,2867.9752,24.3425,220.8053,10.0183,0.260793,0.067371,0,0.0,0.0,5.111697,0.011986,0.376206,0.047026,1254,21.484865790976585,578.5151342090235,30.214315472800873,0.05222735532081021
FAPI_19_47,2867.3554,24.3399,236.8837,10.3766,0.357873,0.05652,2,38.0165,1.461,5.97782,0.01212,0.426266,0.053283,1255,21.501998857795545,578.4980011422044,30.211050478632444,0.05222325819446706
FAPI_19_61,2865.9091,24.3337,233.468,10.3015,0.33928,0.058577,0,0.0,0.0,5.737699,0.012077,0.497005,0.062126,1256,21.519131924614506,578.4808680753855,30.20343025939421,0.052211632097499565
FAPI_25_51,2865.7025,24.3328,229.5275,10.2142,0.316448,0.061114,1,31.405,0.0,5.636126,0.012089,0.691615,0.086452,1257,21.536264991433466,578.4637350085666,30.202341574977336,0.05221129648607974
FAPI_17_25,2865.4959,24.332,222.3918,10.0542,0.271932,0.066121,0,0.0,0.0,5.536341,0.012061,0.271258,0.033907,1258,21.553398058252426,578.4466019417475,30.20125285131593,0.05221096078693423
