Repository: sandysanche-glitch/fira-fapi-kinetics

## Overview

The study combines bright-field optical microscopy, segmentation-informed computer vision, grain-resolved descriptor extraction, and video-anchored kinetics reconstruction to compare:

- pristine FAPI
- FAPI--TEMPO

The workflow links:
- time-resolved crystallization dynamics,
- grain-scale morphology,
- radial microstructural fingerprints,
- and effective growth-rate heterogeneity.

The repository is organized to preserve both:
- a **core reproducible pipeline**, and
- a **figure-centric structure**, since several manuscript figures were assembled from multiple panel-level scripts and then combined externally.

File: data/processed/kinetics/morpho_kinetics_from_cm_fapitempo_with_veff.csv (part 6 of 31)
file_name,area_(µm²),area_error_(µm²),perimeter_(µm),perimeter_error_(µm),circularity_distortion,circularity_distortion_error,defects_count,defects_area_(µm²),defects_area_error_(µm²),entropy_hm_(bits),entropy_hm_error_(bits),nucleus_circularity,nucleus_circularity_error,rank_for_t0,t0_ms,dt_ms,R_um_final,v_eff_um_per_ms
FAPI_TEMPO_24_28,1808.2645,19.329,176.6442,8.9606,0.271763,0.074291,0,0.0,0.0,5.417257,0.015176,0.495471,0.061934,1028,9.69811320754717,590.3018867924528,23.99142486775617,0.04064263625874439
FAPI_TEMPO_17_29,1807.2314,19.3234,166.515,8.6999,0.180938,0.086034,0,0.0,0.0,5.73081,0.015243,0.256914,0.032114,1029,9.70754716981132,590.2924528301887,23.984570482745205,0.04063167395712058
FAPI_TEMPO_30_66,1806.1983,19.3179,176.5339,8.9578,0.271686,0.074323,0,0.0,0.0,5.573685,0.015204,0.221996,0.02775,1030,9.716981132075471,590.2830188679245,23.977714138306766,0.04062070798562438
FAPI_TEMPO_39_103,1805.7851,19.3157,189.455,9.2799,0.367787,0.062302,0,0.0,0.0,5.76408,0.015254,0.325131,0.040641,1031,9.726415094339623,590.2735849056604,23.97497131705031,0.04061671050531945
FAPI_TEMPO_19_7,1805.7851,19.3157,169.5542,8.779,0.21067,0.082173,0,0.0,0.0,5.413761,0.015164,0.247805,0.030976,1032,9.735849056603774,590.2641509433962,23.97497131705031,0.04061735966640029
FAPI_TEMPO_28_108,1801.8595,19.2947,177.6982,8.9873,0.282925,0.072939,0,0.0,0.0,5.727399,0.015264,0.735309,0.091914,1033,9.745283018867925,590.2547169811321,23.94889751876236,0.040573835040657376
FAPI_TEMPO_7_10,1801.6529,19.2936,177.6068,8.985,0.282269,0.073025,0,0.0,0.0,5.261651,0.015193,0.192613,0.024077,1034,9.754716981132075,590.2452830188679,23.947524497152028,0.040572157349009284
FAPI_TEMPO_24_105,1801.0331,19.2903,172.7951,8.8625,0.242001,0.078176,0,0.0,0.0,5.712854,0.015259,0.366805,0.045851,1035,9.764150943396226,590.2358490566038,23.943404959909934,0.04056582635260054
FAPI_TEMPO_12_24,1800.8264,19.2892,171.9963,8.842,0.235032,0.079076,0,0.0,0.0,5.715488,0.015266,0.28004,0.035005,1036,9.773584905660377,590.2264150943396,23.942030958562505,0.04056414681937897
FAPI_TEMPO_16_14,1800.2066,19.2858,178.9839,9.0198,0.293838,0.071574,1,16.5289,0.0,5.435119,0.015228,0.288252,0.036031,1037,9.783018867924529,590.2169811320755,23.937910475923097,0.04055781389076368
FAPI_TEMPO_30_41,1798.3471,19.2759,178.7554,9.014,0.292763,0.071729,0,0.0,0.0,5.488022,0.015244,0.184269,0.023034,1038,9.79245283018868,590.2075471698113,23.92554410499268,0.04053750959255178
FAPI_TEMPO_23_91,1798.1405,19.2748,203.2095,9.6108,0.452801,0.052091,0,0.0,0.0,5.775652,0.01528,0.339285,0.042411,1039,9.80188679245283,590.1981132075472,23.92416974311678,0.040535828915304724
FAPI_TEMPO_28_114,1797.314,19.2703,175.8722,8.941,0.269804,0.074655,0,0.0,0.0,5.448115,0.015221,0.292476,0.036559,1040,9.81132075471698,590.188679245283,23.91867084050729,0.04052715967221504
FAPI_TEMPO_50_67,1796.4876,19.2659,187.2949,9.2268,0.35645,0.063782,0,0.0,0.0,5.470526,0.015219,0.26824,0.03353,1041,9.820754716981131,590.1792452830189,23.913171338962787,0.04051848913713543
FAPI_TEMPO_31_10,1796.0744,19.2637,170.5547,8.8048,0.224098,0.080542,0,0.0,0.0,5.334092,0.015211,0.240493,0.030062,1042,9.830188679245284,590.1698113207547,23.910421113849505,0.0405144767746419
FAPI_TEMPO_26_0,1795.8678,19.2626,171.9885,8.8418,0.237069,0.078869,0,0.0,0.0,5.400928,0.015257,0.164485,0.020561,1043,9.839622641509434,590.1603773584906,23.909045882659864,0.04051279414872749
FAPI_TEMPO_31_1,1795.6612,19.2615,166.7245,8.7054,0.188226,0.085218,0,0.0,0.0,5.407129,0.015231,0.103158,0.012895,1044,9.849056603773585,590.1509433962265,23.90767057236336,0.04051111133497212
FAPI_TEMPO_31_103,1795.0413,19.2581,219.7213,9.9937,0.53276,0.042798,0,0.0,0.0,5.451684,0.015242,0.348109,0.043514,1045,9.858490566037736,590.1415094339623,23.903543500874587,0.040504765583769586
FAPI_TEMPO_45_110,1794.8347,19.257,195.4232,9.4249,0.409415,0.057317,0,0.0,0.0,5.640948,0.015275,0.218024,0.027253,1046,9.867924528301886,590.1320754716982,23.902167873975745,0.04050308205137048
FAPI_TEMPO_39_24,1794.6281,19.2559,172.7305,8.8608,0.244132,0.077973,0,0.0,0.0,5.662932,0.01528,0.383446,0.047931,1047,9.877358490566039,590.122641509434,23.900792167901727,0.040501398330976664
FAPI_TEMPO_39_7,1794.6281,19.2559,176.1006,8.9468,0.272785,0.074303,0,0.0,0.0,5.727421,0.015291,0.241716,0.030214,1048,9.88679245283019,590.1132075471698,23.900792167901727,0.04050204581464354
FAPI_TEMPO_1_56,1794.6281,19.2559,167.3595,8.722,0.194837,0.084366,0,0.0,0.0,5.393152,0.015271,0.236245,0.029531,1049,9.89622641509434,590.1037735849056,23.900792167901727,0.04050269331901302
FAPI_TEMPO_21_52,1794.4215,19.2548,174.5219,8.9066,0.259655,0.075983,1,21.0744,0.0,5.532207,0.015246,0.40347,0.050434,1050,9.90566037735849,590.0943396226415,23.899416382638865,0.04050100937745355
FAPI_TEMPO_17_13,1794.2149,19.2537,163.0803,8.6097,0.152224,0.089977,1,41.9421,0.0,5.753924,0.015297,0.100648,0.012581,1051,9.915094339622641,590.0849056603773,23.89804051817348,0.04049932524782793
FAPI_TEMPO_35_21,1793.595,19.2504,164.8261,8.6557,0.170374,0.087588,0,0.0,0.0,5.769549,0.015298,0.383269,0.047909,1052,9.924528301886792,590.0754716981132,23.893911783335437,0.04049297577913852
FAPI_TEMPO_38_30,1791.7355,19.2404,184.503,9.1578,0.338581,0.066042,0,0.0,0.0,5.719509,0.015291,0.301542,0.037693,1053,9.933962264150944,590.066037735849,23.88152262893757,0.040472626963201794
FAPI_TEMPO_15_5,1790.4959,19.2338,178.5159,9.008,0.29396,0.071657,0,0.0,0.0,5.610095,0.015297,0.300497,0.037562,1054,9.943396226415095,590.0566037735849,23.873260065218236,0.040459271047119445
FAPI_TEMPO_37_1,1790.0826,19.2315,168.8468,8.7606,0.210963,0.082316,0,0.0,0.0,5.865881,0.015325,0.297065,0.037133,1055,9.952830188679245,590.0471698113207,23.870504575010226,0.040455247980671266
FAPI_TEMPO_9_16,1789.876,19.2304,169.0028,8.7647,0.21251,0.082117,0,0.0,0.0,5.297814,0.015263,0.124808,0.015601,1056,9.962264150943396,590.0377358490566,23.869127044010188,0.040453560160288435
FAPI_TEMPO_45_16,1789.4628,19.2282,164.054,8.6354,0.164476,0.088417,0,0.0,0.0,5.642605,0.015305,0.657083,0.082135,1057,9.971698113207546,590.0283018867924,23.866371743483075,0.04044953719535689
FAPI_TEMPO_30_100,1787.3967,19.2171,166.6978,8.7047,0.191702,0.084862,0,0.0,0.0,5.617779,0.015313,0.414366,0.051796,1058,9.981132075471699,590.0188679245283,23.85258979948054,0.040426825473201006
FAPI_TEMPO_0_73,1785.9504,19.2093,179.1131,9.023,0.30044,0.070883,0,0.0,0.0,5.324336,0.015277,0.199512,0.024939,1059,9.99056603773585,590.0094339622641,23.84293749842698,0.04041111230765834
FAPI_TEMPO_24_40,1785.7438,19.2082,171.7033,8.8344,0.238847,0.078752,0,0.0,0.0,5.633817,0.015317,0.344475,0.043059,1060,10.0,590.0,23.841558374640904,0.04040942097396764
FAPI_TEMPO_16_21,1785.5372,19.2071,178.5805,9.0096,0.296425,0.071395,0,0.0,0.0,5.565523,0.015305,0.224899,0.028112,1061,10.00943396226415,589.9905660377359,23.840179171074286,0.04040772945096458
FAPI_TEMPO_12_40,1785.3306,19.206,183.3923,9.1302,0.332938,0.066806,0,0.0,0.0,5.773869,0.01533,0.242732,0.030341,1062,10.018867924528301,589.9811320754717,23.83879988771328,0.04040603773861664
FAPI_TEMPO_42_47,1785.3306,19.206,189.1698,9.2729,0.373062,0.061832,0,0.0,0.0,5.517667,0.015322,0.291125,0.036391,1063,10.028301886792454,589.9716981132076,23.83879988771328,0.04040668385272091
FAPI_TEMPO_43_15,1784.9174,19.2038,171.6119,8.8321,0.238389,0.07882,0,0.0,0.0,5.625347,0.015323,0.304397,0.03805,1064,10.037735849056604,589.9622641509434,23.836041081552693,0.040402653745755815
FAPI_TEMPO_43_116,1783.6777,19.1971,173.731,8.8864,0.257371,0.076391,0,0.0,0.0,5.8779,0.015365,0.393063,0.049133,1065,10.047169811320755,589.9528301886793,23.827762078625124,0.04038926649611039
FAPI_TEMPO_11_92,1783.6777,19.1971,180.4444,9.0565,0.311602,0.069497,0,0.0,0.0,5.724545,0.015334,0.280481,0.03506,1066,10.056603773584905,589.9433962264151,23.827762078625124,0.04038991237301729
FAPI_TEMPO_1_36,1782.8512,19.1926,189.3526,9.2774,0.37514,0.061599,0,0.0,0.0,5.244727,0.015245,0.28859,0.036074,1067,10.066037735849056,589.933962264151,23.822240922185188,0.040381199330779424
FAPI_TEMPO_41_56,1781.1983,19.1837,172.3083,8.85,0.246107,0.077866,0,0.0,0.0,5.590381,0.01532,0.20235,0.025294,1068,10.075471698113208,589.9245283018868,23.81119543709978,0.040363121543091164
FAPI_TEMPO_27_84,1780.9917,19.1826,173.6775,8.8851,0.258033,0.076335,0,0.0,0.0,5.645141,0.015348,0.538764,0.067345,1069,10.084905660377359,589.9150943396227,23.809814474734488,0.04036142608181311
FAPI_TEMPO_48_60,1778.719,19.1704,169.7102,8.783,0.223929,0.080762,0,0.0,0.0,5.310743,0.015314,0.257941,0.032243,1070,10.09433962264151,589.9056603773585,23.794617930173747,0.04033631058049604
FAPI_TEMPO_36_47,1777.0661,19.1615,168.6073,8.7544,0.214474,0.082011,0,0.0,0.0,5.495603,0.015354,0.192485,0.024061,1071,10.10377358490566,589.8962264150944,23.783559616509738,0.040318209460410884
FAPI_TEMPO_34_46,1774.1736,19.1459,178.2954,9.0024,0.298664,0.071226,0,0.0,0.0,5.619093,0.015344,0.359067,0.044883,1072,10.11320754716981,589.8867924528302,23.764195687762847,0.04028602774601558
FAPI_TEMPO_31_17,1773.7603,19.1437,160.9959,8.5545,0.140046,0.091858,0,0.0,0.0,5.478876,0.015347,0.559144,0.069893,1073,10.122641509433961,589.877358490566,23.76142754992482,0.04028197930961074
FAPI_TEMPO_20_62,1772.1074,19.1347,169.5275,8.7783,0.225146,0.08068,0,0.0,0.0,5.469163,0.01535,0.411742,0.051468,1074,10.132075471698114,589.8679245283018,23.750353782616653,0.04026385025361234
FAPI_TEMPO_8_4,1770.4545,19.1258,171.2621,8.8231,0.241471,0.078584,0,0.0,0.0,5.400979,0.015369,0.218046,0.027256,1075,10.141509433962264,589.8584905660377,23.73927484967854,0.04024571186031068
FAPI_TEMPO_10_29,1769.6281,19.1213,169.288,8.7721,0.224039,0.080852,1,15.2893,0.0,5.663634,0.015396,0.320054,0.040007,1076,10.150943396226415,589.8490566037735,23.73373377913045,0.04023696149619071
FAPI_TEMPO_29_70,1768.595,19.1158,174.3581,8.9025,0.268939,0.075071,0,0.0,0.0,5.720286,0.015404,0.209483,0.026185,1077,10.160377358490566,589.8396226415094,23.726804950418867,0.04022585808013691
FAPI_TEMPO_41_131,1767.1488,19.1079,202.7494,9.5999,0.459789,0.051489,0,0.0,0.0,5.632396,0.01541,0.602496,0.075312,1078,10.169811320754716,589.8301886792453,23.717102129008556,0.0402100512727505
FAPI_TEMPO_28_142,1766.3223,19.1035,204.6244,9.6442,0.469891,0.050297,0,0.0,0.0,5.487955,0.015357,0.503822,0.062978,1079,10.179245283018869,589.8207547169811,23.711555205782926,0.04020128999556933
FAPI_TEMPO_44_63,1763.843,19.0901,180.9045,9.068,0.322716,0.068294,0,0.0,0.0,5.634274,0.015423,0.231555,0.028944,1080,10.18867924528302,589.811320754717,23.694907988343736,0.040173708361555274
FAPI_TEMPO_47_109,1762.6033,19.0833,179.9954,9.0452,0.316338,0.069109,0,0.0,0.0,5.114498,0.015303,0.174189,0.021774,1081,10.19811320754717,589.8018867924528,23.68657965621406,0.04016023038690143
FAPI_TEMPO_1_14,1761.9835,19.08,165.2294,8.6663,0.188969,0.085529,0,0.0,0.0,5.169819,0.015329,0.150091,0.018761,1082,10.20754716981132,589.7924528301887,23.682414727867535,0.04015381108087204
FAPI_TEMPO_16_108,1760.7438,19.0733,183.6507,9.1366,0.343974,0.06566,0,0.0,0.0,5.855434,0.015459,0.651262,0.081408,1083,10.216981132075471,589.7830188679245,23.67408200072001,0.04014032490484702
FAPI_TEMPO_43_35,1760.3306,19.071,174.2935,8.9008,0.271815,0.074791,1,19.8347,0.0,5.528465,0.015416,0.161652,0.020206,1084,10.226415094339623,589.7735849056604,23.671303997284223,0.04013625669767944
FAPI_TEMPO_28_59,1759.7107,19.0677,174.5676,8.9078,0.274356,0.074472,0,0.0,0.0,5.721634,0.01544,0.307346,0.038418,1085,10.235849056603774,589.7641509433962,23.66713570826429,0.04012983100177581
FAPI_TEMPO_42_7,1757.2314,19.0542,164.7425,8.6535,0.186369,0.08593,0,0.0,0.0,5.676627,0.01544,0.208142,0.026018,1086,10.245283018867925,589.7547169811321,23.650457224598917,0.04010219256178592
FAPI_TEMPO_16_33,1756.8182,19.052,166.2944,8.6942,0.201672,0.083924,2,44.0083,6.5743,5.682902,0.015447,0.150387,0.018798,1087,10.254716981132075,589.7452830188679,23.647676445850063,0.040098118843442276
FAPI_TEMPO_17_19,1756.405,19.0498,174.054,8.8947,0.271438,0.074882,3,55.3719,3.0669,5.753964,0.015476,0.201261,0.025158,1088,10.264150943396226,589.7358490566038,23.64489534006528,0.04009404444021819
FAPI_TEMPO_28_0,1755.7851,19.0464,165.1648,8.6646,0.19119,0.085313,0,0.0,0.0,5.66349,0.015456,0.315147,0.039393,1089,10.273584905660377,589.7264150943396,23.640722394719575,0.04008760976212627
FAPI_TEMPO_36_7,1755.1653,19.043,168.3143,8.7468,0.221451,0.081358,0,0.0,0.0,5.38671,0.015419,0.200951,0.025119,1090,10.283018867924529,589.7169811320755,23.636549385998347,0.040081174770689884
FAPI_TEMPO_43_82,1754.7521,19.0408,194.7425,9.4085,0.418561,0.056535,0,0.0,0.0,5.746299,0.015473,0.28386,0.035482,1091,10.29245283018868,589.7075471698113,23.63376697083577,0.04007709768047148
FAPI_TEMPO_41_70,1753.3058,19.033,183.887,9.1425,0.348423,0.065175,0,0.0,0.0,5.647892,0.015457,0.4593,0.057412,1092,10.30188679245283,589.6981132075472,23.624025263349598,0.04006121901060756
FAPI_TEMPO_30_54,1752.8926,19.0307,176.7167,8.9625,0.294641,0.071955,0,0.0,0.0,5.690301,0.015472,0.245479,0.030685,1093,10.31132075471698,589.688679245283,23.621241372934,0.04005713896893155
FAPI_TEMPO_12_1,1751.6529,19.024,164.7236,8.653,0.188766,0.085683,0,0.0,0.0,5.692945,0.015461,0.246898,0.030862,1094,10.320754716981131,589.6792452830189,23.61288705839476,0.04004361226426015
FAPI_TEMPO_25_26,1750.8264,19.0195,168.5349,8.7525,0.225407,0.080893,1,19.2149,0.0,5.828188,0.015505,0.178231,0.022279,1095,10.330188679245284,589.6698113207547,23.607315648153985,0.04003480455490477
FAPI_TEMPO_30_37,1750.8264,19.0195,180.1057,9.048,0.321737,0.068545,0,0.0,0.0,5.606351,0.015487,0.206646,0.025831,1096,10.339622641509434,589.6603773584906,23.607315648153985,0.04003544507078463
FAPI_TEMPO_3_15,1749.7934,19.0139,170.5547,8.8048,0.244091,0.078478,0,0.0,0.0,5.513031,0.015463,0.308696,0.038587,1097,10.349056603773585,589.6509433962265,23.600350378736927,0.04002427307723012
FAPI_TEMPO_29_12,1749.5868,19.0128,175.294,8.9263,0.284497,0.073283,0,0.0,0.0,5.505916,0.01542,0.51818,0.064772,1098,10.358490566037736,589.6415094339623,23.598957078156285,0.040022550482937604
FAPI_TEMPO_36_64,1748.1405,19.0049,170.5279,8.8041,0.244568,0.078435,1,20.8678,0.0,5.212466,0.015393,0.215612,0.026951,1099,10.367924528301886,589.6320754716982,23.589200995122216,0.04000664478141077
FAPI_TEMPO_15_23,1747.7273,19.0026,172.814,8.8629,0.264597,0.075854,1,15.7025,0.0,5.916934,0.015533,0.276376,0.034547,1100,10.377358490566039,589.622641509434,23.586412994419135,0.040002556438534856
FAPI_TEMPO_21_27,1747.314,19.0004,165.9557,8.6853,0.202747,0.083898,0,0.0,0.0,5.727592,0.015507,0.200891,0.025111,1101,10.38679245283019,589.6132075471698,23.58362398927154,0.03999846626126471
FAPI_TEMPO_8_39,1747.1074,18.9993,173.0803,8.8698,0.267118,0.075537,0,0.0,0.0,5.112582,0.01541,0.300796,0.037599,1102,10.39622641509434,589.6037735849056,23.582229700451535,0.03999674146769277
FAPI_TEMPO_14_10,1746.6942,18.997,169.288,8.7721,0.234096,0.07981,0,0.0,0.0,5.234369,0.015432,0.347668,0.043458,1103,10.40566037735849,589.5943396226415,23.57944087547216,0.03999265137206664
FAPI_TEMPO_28_11,1746.0744,18.9937,168.0669,8.7404,0.223202,0.081236,0,0.0,0.0,5.630855,0.015482,0.249062,0.031133,1104,10.415094339622641,589.5849056603773,23.57525701943524,0.039986195021443544
FAPI_TEMPO_27_17,1745.4545,18.9903,179.8016,9.0404,0.321529,0.068625,0,0.0,0.0,5.733509,0.015513,0.230535,0.028817,1105,10.424528301886792,589.5754716981132,23.57107174555254,0.03997973605934185
FAPI_TEMPO_50_44,1745.0413,18.988,162.9054,8.6051,0.173687,0.087758,0,0.0,0.0,5.770458,0.015523,0.582387,0.072798,1106,10.433962264150944,589.566037735849,23.568281600257034,0.039975643255788486
FAPI_TEMPO_21_61,1743.595,18.9802,171.0605,8.8179,0.251217,0.077626,0,0.0,0.0,5.454138,0.015469,0.287095,0.035887,1107,10.443396226415095,589.5566037735849,23.558512813856193,0.03995971322018076
FAPI_TEMPO_33_31,1742.9752,18.9768,172.7227,8.8606,0.26582,0.075749,0,0.0,0.0,5.778815,0.015523,0.20974,0.026217,1108,10.452830188679245,589.5471698113207,23.55432524045573,0.03995324962376476
FAPI_TEMPO_9_47,1741.5289,18.9689,185.138,9.1735,0.361517,0.063654,0,0.0,0.0,5.448359,0.015484,0.158193,0.019774,1109,10.462264150943396,589.5377358490566,23.544550663471625,0.039937308897729146
FAPI_TEMPO_33_59,1741.1157,18.9667,176.2566,8.9508,0.295718,0.071941,1,18.1818,0.0,5.340078,0.015436,0.584404,0.07305,1110,10.471698113207546,589.5283018867924,23.54175737492448,0.03993320982144335
FAPI_TEMPO_16_64,1740.9091,18.9655,183.7688,9.1395,0.352198,0.064821,2,41.5289,5.4056,5.825894,0.015549,0.453147,0.056643,1111,10.481132075471699,589.5188679245283,23.54036060635702,0.03993147952877857
FAPI_TEMPO_23_19,1740.0826,18.961,168.8736,8.7613,0.233245,0.079997,0,0.0,0.0,5.621047,0.015505,0.215857,0.026982,1112,10.49056603773585,589.5094339622641,23.534772026862605,0.03992263850415178
FAPI_TEMPO_16_38,1739.876,18.9599,169.4172,8.7754,0.238249,0.079349,0,0.0,0.0,5.599678,0.015511,0.638236,0.07978,1113,10.5,589.5,23.533374843696112,0.0399209072836236
FAPI_TEMPO_48_45,1739.876,18.9599,175.3018,8.9265,0.288532,0.072871,2,46.0744,9.7885,5.109817,0.015406,0.566021,0.070753,1114,10.50943396226415,589.4905660377359,23.533374843696112,0.039921546161248725
FAPI_TEMPO_31_7,1739.6694,18.9588,172.9243,8.8658,0.268921,0.075387,0,0.0,0.0,5.623513,0.01552,0.203236,0.025405,1115,10.518867924528301,589.4811320754717,23.53197757757353,0.03991981472709921
FAPI_TEMPO_29_29,1739.2562,18.9565,167.5155,8.726,0.221133,0.081587,0,0.0,0.0,5.555203,0.015499,0.276264,0.034533,1116,10.528301886792454,589.4716981132076,23.529182796400992,0.03991571244508202
FAPI_TEMPO_31_6,1738.4298,18.952,168.4703,8.7509,0.230302,0.0804,1,19.4215,0.0,5.671625,0.015535,0.323389,0.040424,1117,10.537735849056604,589.4622641509434,23.523592237932323,0.03990686710338534
FAPI_TEMPO_5_9,1738.0165,18.9498,170.3152,8.7986,0.247066,0.078226,0,0.0,0.0,5.106673,0.015437,0.191773,0.023972,1118,10.547169811320755,589.4528301886793,23.520795783743164,0.03990276164458204
FAPI_TEMPO_46_66,1736.3636,18.9408,175.0277,8.9195,0.287743,0.073009,0,0.0,0.0,5.625876,0.015525,0.275247,0.034406,1119,10.556603773584905,589.4433962264151,23.509608671555487,0.03988442117099409
FAPI_TEMPO_18_28,1735.7438,18.9374,164.8607,8.6566,0.19747,0.084733,0,0.0,0.0,5.617262,0.015529,0.273391,0.034174,1120,10.566037735849056,589.433962264151,23.50541238570854,0.03987794034707274
FAPI_TEMPO_50_29,1735.124,18.934,168.1694,8.743,0.229014,0.080607,2,43.3884,12.5643,5.825238,0.015561,0.223563,0.027945,1121,10.575471698113208,589.4245283018868,23.501215350589074,0.039871458044502026
FAPI_TEMPO_7_58,1733.8843,18.9272,181.6119,9.0858,0.339396,0.06649,0,0.0,0.0,5.312369,0.015486,0.213928,0.026741,1122,10.584905660377359,589.4150943396227,23.49281835346414,0.03985784989063668
FAPI_TEMPO_48_17,1733.0579,18.9227,170.3152,8.7986,0.249214,0.078004,0,0.0,0.0,5.075208,0.015417,0.155774,0.019472,1123,10.59433962264151,589.4056603773585,23.48721913933021,0.039848988087920395
FAPI_TEMPO_33_37,1730.5785,18.9092,202.0909,9.5843,0.467515,0.050841,1,18.595,0.0,5.77473,0.015588,0.619476,0.077435,1124,10.60377358490566,589.3962264150944,23.470412126060232,0.039821110272142655
FAPI_TEMPO_11_77,1729.7521,18.9047,184.9363,9.1685,0.364451,0.063399,0,0.0,0.0,5.537655,0.015565,0.707623,0.088453,1125,10.61320754716981,589.3867924528302,23.464807565313055,0.03981223852618142
FAPI_TEMPO_23_43,1729.3388,18.9024,173.2552,8.8743,0.276035,0.074585,0,0.0,0.0,5.494553,0.015553,0.226218,0.028277,1126,10.622641509433961,589.377358490566,23.462004104534916,0.03980811913885298
FAPI_TEMPO_13_20,1728.9256,18.9002,167.0932,8.715,0.221841,0.081617,0,0.0,0.0,5.519474,0.015553,0.199576,0.024947,1127,10.632075471698114,589.3679245283018,23.459200987165826,0.039804000202320645
FAPI_TEMPO_50_6,1728.9256,18.9002,169.5086,8.7778,0.243859,0.078747,0,0.0,0.0,5.637456,0.015551,0.471749,0.058969,1128,10.641509433962264,589.3584905660377,23.459200987165826,0.03980463735176683
FAPI_TEMPO_16_68,1728.719,18.899,176.7434,8.9631,0.304579,0.070942,0,0.0,0.0,5.578978,0.015557,0.279739,0.034967,1129,10.650943396226415,589.3490566037735,23.4577993028706,0.039802896161487474
FAPI_TEMPO_14_11,1728.0992,18.8956,193.0346,9.3671,0.417215,0.056918,0,0.0,0.0,5.259119,0.015521,0.304417,0.038052,1130,10.660377358490566,589.3396226415094,23.45359374736204,0.0397963972662138
FAPI_TEMPO_18_13,1727.4793,18.8923,171.4449,8.8278,0.26146,0.076483,0,0.0,0.0,5.582765,0.015557,0.271532,0.033941,1131,10.669811320754716,589.3301886792453,23.449386758886774,0.03978989573135472
FAPI_TEMPO_23_78,1726.6529,18.8877,175.1191,8.9219,0.292465,0.072508,0,0.0,0.0,5.563318,0.015538,0.24844,0.031055,1132,10.679245283018869,589.3207547169811,23.443777171733913,0.03978101396240947
FAPI_TEMPO_11_20,1726.6529,18.8877,162.2626,8.5881,0.175903,0.087699,0,0.0,0.0,5.588203,0.015558,0.467611,0.058451,1133,10.68867924528302,589.311320754717,23.443777171733913,0.03978165079488041
FAPI_TEMPO_19_47,1726.4463,18.8866,164.7693,8.6542,0.200883,0.084398,1,20.4545,0.0,5.484222,0.01554,0.380712,0.047589,1134,10.69811320754717,589.3018867924528,23.4423745652062,0.03977990753228728
FAPI_TEMPO_16_8,1726.4463,18.8866,159.1588,8.5056,0.14355,0.092017,0,0.0,0.0,5.64729,0.015566,0.21412,0.026765,1135,10.70754716981132,589.2924528301887,23.4423745652062,0.03978054436743548
FAPI_TEMPO_26_74,1726.2397,18.8855,171.6922,8.8341,0.264115,0.076154,0,0.0,0.0,5.282931,0.015518,0.288469,0.036059,1136,10.716981132075471,589.2830188679245,23.44097187475257,0.039778800888892366
FAPI_TEMPO_19_60,1723.9669,18.873,167.7628,8.7325,0.230254,0.080576,0,0.0,0.0,5.714721,0.015598,0.737192,0.092149,1137,10.726415094339623,589.2735849056604,23.42553537752387,0.03975324191949683
FAPI_TEMPO_39_9,1723.7603,18.8719,171.0226,8.8169,0.259407,0.07679,0,0.0,0.0,5.73829,0.015595,0.305067,0.038133,1138,10.735849056603774,589.2641509433962,23.42413167870128,0.03975149623678934
FAPI_TEMPO_21_24,1722.9339,18.8674,171.5552,8.8306,0.264351,0.076161,0,0.0,0.0,5.598752,0.015582,0.210406,0.026301,1139,10.745283018867925,589.2547169811321,23.418516042038075,0.039742602591313556
FAPI_TEMPO_42_27,1722.7273,18.8662,166.1763,8.6911,0.21605,0.08245,0,0.0,0.0,5.521269,0.015556,0.343472,0.042934,1140,10.754716981132075,589.2452830188679,23.417111922453397,0.039740855968300674
FAPI_TEMPO_22_15,1716.9421,18.8345,170.4366,8.8018,0.257255,0.077146,0,0.0,0.0,5.507839,0.015617,0.264381,0.033048,1141,10.764150943396226,589.2358490566038,23.377759611116684,0.03967470690818566
FAPI_TEMPO_26_9,1716.5289,18.8323,190.3074,9.3007,0.404407,0.058581,0,0.0,0.0,5.623609,0.015632,0.293148,0.036643,1142,10.773584905660377,589.2264150943396,23.374946391172482,0.03967056770092355
FAPI_TEMPO_47_86,1716.1157,18.83,181.0148,9.0708,0.341845,0.066356,0,0.0,0.0,5.481655,0.015597,0.275729,0.034466,1143,10.783018867924529,589.2169811320755,23.37213283261107,0.03966642778642543
FAPI_TEMPO_36_13,1715.7025,18.8277,175.294,8.9263,0.298354,0.071872,0,0.0,0.0,5.414057,0.01561,0.246676,0.030834,1144,10.79245283018868,589.2075471698113,23.369318935310144,0.03966228716444978
FAPI_TEMPO_8_70,1714.6694,18.8221,174.8528,8.9151,0.295234,0.072282,0,0.0,0.0,5.432551,0.015627,0.352507,0.044063,1145,10.80188679245283,589.1981132075472,23.362282028021763,0.039650979024422495
FAPI_TEMPO_12_128,1714.2562,18.8198,184.0083,9.1455,0.363775,0.063627,1,16.7355,0.0,5.857709,0.015676,0.653959,0.081745,1146,10.81132075471698,589.188679245283,23.359466944086236,0.0396468360084725
FAPI_TEMPO_49_41,1714.0496,18.8187,180.6382,9.0614,0.339894,0.066621,1,22.314,0.0,5.650016,0.015645,0.266991,0.033374,1147,10.820754716981131,589.1792452830189,23.35805927489208,0.039645081631603935
FAPI_TEMPO_18_20,1714.0496,18.8187,162.5099,8.5947,0.184407,0.086732,1,25.0,0.0,5.674755,0.015633,0.302667,0.037833,1148,10.830188679245284,589.1698113207547,23.35805927489208,0.039645716440443235
FAPI_TEMPO_38_44,1712.1901,18.8085,164.9442,8.6588,0.209161,0.083484,0,0.0,0.0,5.649995,0.015636,0.529072,0.066134,1149,10.839622641509434,589.1603773584906,23.345385750850493,0.03962484010808718
FAPI_TEMPO_15_128,1708.4711,18.788,183.2174,9.1258,0.360436,0.064099,0,0.0,0.0,5.382247,0.015606,0.284774,0.035597,1150,10.849056603773585,589.1509433962265,23.32001804007226,0.0395824165291859
FAPI_TEMPO_39_20,1707.6446,18.7835,167.0476,8.7138,0.230999,0.080673,0,0.0,0.0,5.519876,0.015628,0.183505,0.022938,1151,10.858490566037736,589.1415094339623,23.314376643358166,0.03957347474252535
FAPI_TEMPO_13_0,1706.6116,18.7778,161.6844,8.5728,0.179633,0.087462,0,0.0,0.0,5.713336,0.015697,0.367064,0.045883,1152,10.867924528301886,589.1320754716982,23.30732383084632,0.03956213691502866
FAPI_TEMPO_10_28,1706.405,18.7767,163.8067,8.6289,0.200849,0.084652,1,18.3884,0.0,5.495981,0.015641,0.377606,0.047201,1153,10.877358490566039,589.122641509434,23.30591301222613,0.03956037566730139
FAPI_TEMPO_33_64,1706.1983,18.7755,179.6645,9.0369,0.335776,0.067218,1,49.3802,0.0,5.555189,0.015628,0.350343,0.043793,1154,10.88679245283019,589.1132075471698,23.304501425260682,0.039558613058925024
FAPI_TEMPO_38_53,1705.7851,18.7733,199.3793,9.5198,0.46077,0.051834,0,0.0,0.0,5.451599,0.01564,0.472819,0.059102,1155,10.89622641509434,589.1037735849056,23.301679360831614,0.03955445611735369
FAPI_TEMPO_46_2,1704.5455,18.7664,159.288,8.509,0.155786,0.090672,0,0.0,0.0,5.408297,0.015636,0.141161,0.017645,1156,10.90566037735849,589.0943396226415,23.29321111611906,0.03954071453315963
FAPI_TEMPO_19_82,1703.5124,18.7607,175.0277,8.9195,0.301218,0.071635,0,0.0,0.0,5.632173,0.015666,0.336677,0.042085,1157,10.915094339622641,589.0849056603773,23.28615120960688,0.03952936323075973
FAPI_TEMPO_31_5,1700.8264,18.7459,159.288,8.509,0.157628,0.090475,0,0.0,0.0,5.621877,0.015693,0.465948,0.058244,1158,10.924528301886792,589.0754716981132,23.2677858379861,0.03949881968589293
FAPI_TEMPO_37_0,1699.7934,18.7403,168.0937,8.7411,0.244032,0.079063,0,0.0,0.0,5.82026,0.015723,0.389983,0.048748,1159,10.933962264150944,589.066037735849,23.26071889882079,0.0394874554103074
FAPI_TEMPO_1_55,1698.9669,18.7357,166.8537,8.7088,0.233128,0.080498,0,0.0,0.0,5.263112,0.015676,0.943511,0.117939,1160,10.943396226415095,589.0566037735849,23.255063116857535,0.03947848639312778
FAPI_TEMPO_20_17,1696.9008,18.7243,161.749,8.5745,0.184952,0.08688,0,0.0,0.0,5.751487,0.015732,0.288943,0.036118,1161,10.952830188679245,589.0471698113207,23.24091866758247,0.039455106243913934
FAPI_TEMPO_28_49,1696.6942,18.7232,168.7744,8.7587,0.251485,0.078128,1,39.4628,0.0,5.80199,0.015731,0.178626,0.022328,1162,10.962264150943396,589.0377358490566,23.23950381765277,0.039453336184233856
FAPI_TEMPO_48_75,1696.4876,18.722,174.2824,8.9005,0.298135,0.072105,0,0.0,0.0,5.282633,0.015621,0.252017,0.031502,1163,10.971698113207546,589.0283018867924,23.238088881580005,0.03945156592160867
FAPI_TEMPO_18_70,1694.8347,18.7129,166.8348,8.7083,0.23482,0.080326,1,13.0165,0.0,5.640087,0.015704,0.307049,0.038381,1164,10.981132075471699,589.0188679245283,23.22676560473582,0.039432973830834724
FAPI_TEMPO_23_5,1693.595,18.7061,156.8348,8.4433,0.134764,0.093649,0,0.0,0.0,5.778568,0.015756,0.324825,0.040603,1165,10.99056603773585,589.0094339622641,23.218269351772044,0.03941918076860474
FAPI_TEMPO_42_45,1691.9421,18.6969,171.9963,8.842,0.281284,0.074321,0,0.0,0.0,5.725362,0.015752,0.426582,0.053323,1166,11.0,589.0,23.206936404458126,0.0394005711450902
FAPI_TEMPO_15_14,1691.1157,18.6924,168.4246,8.7497,0.250844,0.078277,0,0.0,0.0,5.655698,0.01575,0.421518,0.05269,1167,11.00943396226415,588.9905660377359,23.201268197894304,0.03939157863592645
FAPI_TEMPO_11_94,1690.7025,18.6901,171.0683,8.8181,0.273998,0.075276,0,0.0,0.0,5.766454,0.015766,0.236969,0.029621,1168,11.018867924528301,588.9811320754717,23.198433575257845,0.03938739683138986
FAPI_TEMPO_1_2,1690.7025,18.6901,161.5473,8.5692,0.1859,0.086834,0,0.0,0.0,5.352842,0.015694,0.218506,0.027313,1169,11.028301886792454,588.9716981132076,23.198433575257845,0.039388027726247075
FAPI_TEMPO_11_5,1690.2893,18.6878,157.7628,8.4682,0.146582,0.092102,1,44.8347,0.0,5.654047,0.015748,0.147299,0.018412,1170,11.037735849056604,588.9622641509434,23.195598606215775,0.03938384514270178
FAPI_TEMPO_18_24,1689.4628,18.6832,167.1846,8.7174,0.240433,0.079655,0,0.0,0.0,5.750256,0.015772,0.291282,0.03641,1171,11.047169811320755,588.9528301886793,23.189926942095966,0.039374845918758464
FAPI_TEMPO_18_17,1687.6033,18.6729,162.491,8.5942,0.196804,0.085426,0,0.0,0.0,5.670712,0.015754,0.16873,0.021091,1172,11.056603773584905,588.9433962264151,23.17716148164804,0.03935380145214795
FAPI_TEMPO_15_18,1687.3967,18.6718,160.9502,8.5533,0.181452,0.08747,0,0.0,0.0,5.539387,0.015753,0.371359,0.04642,1173,11.066037735849056,588.933962264151,23.1757427394227,0.03935202284874823
FAPI_TEMPO_50_76,1687.1901,18.6706,182.0342,9.0963,0.360165,0.064336,0,0.0,0.0,5.90179,0.015811,0.676299,0.084537,1174,11.075471698113208,588.9245283018868,23.17432391034134,0.03935024404088332
FAPI_TEMPO_13_91,1687.1901,18.6706,166.2109,8.692,0.232542,0.080716,0,0.0,0.0,5.41358,0.015712,0.172504,0.021563,1175,11.084905660377359,588.9150943396227,23.17432391034134,0.03935087440122038
FAPI_TEMPO_20_47,1685.9504,18.6638,164.4573,8.646,0.216664,0.08282,0,0.0,0.0,5.847974,0.015797,0.22326,0.027908,1176,11.09433962264151,588.9056603773585,23.16580842395785,0.03933704493367186
FAPI_TEMPO_49_29,1682.0248,18.642,159.6913,8.5198,0.171143,0.088918,0,0.0,0.0,5.758204,0.015786,0.446896,0.055862,1177,11.10377358490566,588.8962264150944,23.138822844870766,0.039291851105462745
FAPI_TEMPO_47_14,1681.8182,18.6409,161.886,8.5781,0.193564,0.08593,0,0.0,0.0,5.383959,0.015726,0.238004,0.029751,1178,11.11320754716981,588.8867924528302,23.137401751792005,0.039290067375123396
FAPI_TEMPO_49_35,1681.8182,18.6409,169.5542,8.779,0.264857,0.076561,1,16.3223,0.0,5.785602,0.015799,0.423229,0.052904,1179,11.122641509433961,588.877358490566,23.137401751792005,0.03929069681180937
FAPI_TEMPO_1_113,1681.1983,18.6375,164.9899,8.66,0.223906,0.081924,0,0.0,0.0,5.18349,0.015682,0.285321,0.035665,1180,11.132075471698114,588.8679245283018,23.133137260764748,0.03928408442231758
FAPI_TEMPO_11_60,1680.3719,18.6329,173.3009,8.8754,0.296906,0.072437,0,0.0,0.0,5.521358,0.015745,0.227321,0.028415,1181,11.141509433962264,588.8584905660377,23.127450967096227,0.03927505731447476
FAPI_TEMPO_34_25,1679.9587,18.6306,161.2164,8.5604,0.18775,0.086728,0,0.0,0.0,5.652165,0.015776,0.222439,0.027805,1182,11.150943396226415,588.8490566037735,23.12460729591897,0.03927085733870696
FAPI_TEMPO_27_32,1679.9587,18.6306,174.2935,8.9008,0.305062,0.071395,0,0.0,0.0,5.432815,0.015776,0.224125,0.028016,1183,11.160377358490566,588.8396226415094,23.12460729591897,0.03927148650796115
FAPI_TEMPO_49_31,1678.9256,18.6249,166.1385,8.6901,0.235635,0.08041,0,0.0,0.0,5.528601,0.015763,0.180078,0.02251,1184,11.169811320754716,588.8301886792453,23.11749589914644,0.03926003853674575
FAPI_TEMPO_7_62,1676.8595,18.6134,193.5861,9.3805,0.437713,0.054849,0,0.0,0.0,5.287935,0.015768,0.264595,0.033074,1185,11.179245283018869,588.8207547169811,23.103267227628393,0.039236502861950004
FAPI_TEMPO_45_14,1676.4463,18.6111,165.5224,8.674,0.231071,0.08104,0,0.0,0.0,5.612294,0.015799,0.164003,0.0205,1186,11.18867924528302,588.811320754717,23.100420579423158,0.03923229694329565
FAPI_TEMPO_30_122,1675.8264,18.6077,179.4707,9.032,0.34619,0.066206,0,0.0,0.0,5.590476,0.015793,0.277325,0.034666,1187,11.19811320754717,588.8018867924528,23.09614926016438,0.039225671279660076
FAPI_TEMPO_32_5,1675.0,18.6031,162.3461,8.5903,0.201379,0.08498,0,0.0,0.0,5.774968,0.015829,0.300749,0.037594,1188,11.20754716981132,588.7924528301887,23.09045385777095,0.0392166267532481
FAPI_TEMPO_49_6,1674.7934,18.6019,159.5275,8.5154,0.17301,0.088764,0,0.0,0.0,5.724107,0.015829,0.800547,0.100068,1189,11.216981132075471,588.7830188679245,23.089029787658117,0.03921483644696865
FAPI_TEMPO_35_23,1674.5868,18.6008,157.7171,8.467,0.154021,0.091317,1,18.3884,0.0,5.907334,0.015863,0.206751,0.025844,1190,11.226415094339623,588.7735849056604,23.087605629707,0.039213045934128214
FAPI_TEMPO_37_93,1674.1736,18.5985,169.6267,8.7808,0.268824,0.076134,0,0.0,0.0,5.265058,0.015729,0.762655,0.095332,1191,11.235849056603774,588.7641509433962,23.084757050224876,0.03920883602243005
FAPI_TEMPO_24_57,1673.3471,18.5939,175.9179,8.9422,0.320521,0.069489,0,0.0,0.0,5.855658,0.015861,0.365638,0.045705,1192,11.245283018867925,588.7547169811321,23.07905814687801,0.039199784700183773
FAPI_TEMPO_33_73,1671.4876,18.5836,167.9945,8.7385,0.255743,0.077868,0,0.0,0.0,5.77283,0.015864,0.5484,0.06855,1193,11.254716981132075,588.7452830188679,23.06623132879789,0.03917862612932165
FAPI_TEMPO_31_109,1671.0744,18.5813,179.9576,9.0443,0.351566,0.065575,0,0.0,0.0,5.409764,0.015788,0.353713,0.044214,1194,11.264150943396226,588.7358490566038,23.06338010935618,0.039174410979581374
FAPI_TEMPO_42_4,1670.8678,18.5801,159.1131,8.5044,0.170646,0.089134,0,0.0,0.0,5.579939,0.015816,0.195281,0.02441,1195,11.273584905660377,588.7264150943396,23.06195436744598,0.0391726169850056
FAPI_TEMPO_23_58,1670.6612,18.579,183.7421,9.1389,0.378157,0.062243,0,0.0,0.0,5.577722,0.015825,0.45566,0.056958,1196,11.283018867924529,588.7169811320755,23.06052853738776,0.03917082278320464
FAPI_TEMPO_45_60,1670.0413,18.5755,162.5556,8.5959,0.205794,0.084458,1,1144.4215,0.0,5.902885,0.015883,0.338335,0.042292,1197,11.29245283018868,588.7075471698113,23.056249827871614,0.03916418251934028
FAPI_TEMPO_24_88,1669.6281,18.5732,169.2155,8.7702,0.267261,0.07639,0,0.0,0.0,5.783695,0.015869,0.967617,0.120952,1198,11.30188679245283,588.6981132075472,23.05339737392861,0.039159964770943766
FAPI_TEMPO_1_87,1669.6281,18.5732,163.0803,8.6097,0.211092,0.083761,0,0.0,0.0,5.17175,0.015724,0.292589,0.036574,1199,11.31132075471698,588.688679245283,23.05339737392861,0.039160592324424814
FAPI_TEMPO_37_58,1669.2149,18.5709,167.3595,8.722,0.251104,0.078501,0,0.0,0.0,5.642287,0.015833,0.221327,0.027666,1200,11.320754716981131,588.6792452830189,23.050544567000745,0.039156373783687165
FAPI_TEMPO_39_74,1668.8017,18.5686,193.1906,9.3709,0.438121,0.054866,0,0.0,0.0,5.721611,0.015855,0.443881,0.055485,1201,11.330188679245284,588.6698113207547,23.047691406956933,0.0391521545078837
FAPI_TEMPO_14_23,1666.1157,18.5537,178.6641,9.0117,0.344096,0.066569,0,0.0,0.0,5.097955,0.015764,0.322326,0.040291,1202,11.339622641509434,588.6603773584906,23.02913586820024,0.039121260329325065
FAPI_TEMPO_3_57,1665.2893,18.5491,172.7227,8.8606,0.298543,0.072392,0,0.0,0.0,5.510096,0.015843,0.234377,0.029297,1203,11.349056603773585,588.6509433962265,23.023423888424684,0.039112183793660216
FAPI_TEMPO_49_44,1663.4298,18.5387,156.4961,8.4341,0.146493,0.092488,0,0.0,0.0,5.515891,0.015821,0.293957,0.036745,1204,11.358490566037736,588.6415094339623,23.010566058068317,0.03909096740424453
FAPI_TEMPO_3_4,1663.0165,18.5364,163.7877,8.6284,0.220989,0.082535,0,0.0,0.0,5.207866,0.015785,0.14649,0.018311,1205,11.367924528301886,588.6320754716982,23.007707248588808,0.03908673721212298
FAPI_TEMPO_2_22,1660.7438,18.5237,174.7693,8.9129,0.316746,0.070105,0,0.0,0.0,5.097748,0.015776,0.364202,0.045525,1206,11.377358490566039,588.622641509434,22.991980557543013,0.03906064588100714
FAPI_TEMPO_23_60,1660.5372,18.5226,194.8717,9.4116,0.450509,0.05343,0,0.0,0.0,5.827302,0.015916,0.377885,0.047236,1207,11.38679245283019,588.6132075471698,22.990550387843054,0.03905884219562072
FAPI_TEMPO_39_87,1659.0909,18.5145,162.7684,8.6015,0.213063,0.083634,0,0.0,0.0,5.468912,0.015836,0.311833,0.038979,1208,11.39622641509434,588.6037735849056,22.980536015236087,0.039042454443118116
FAPI_TEMPO_28_10,1659.0909,18.5145,161.6922,8.573,0.202553,0.085029,0,0.0,0.0,5.801912,0.015919,0.243982,0.030498,1209,11.40566037735849,588.5943396226415,22.980536015236087,0.03904308021373315
FAPI_TEMPO_19_12,1655.7851,18.4961,160.8399,8.5504,0.195685,0.085987,0,0.0,0.0,5.529192,0.015872,0.235007,0.029376,1210,11.415094339622641,588.5849056603773,22.957629815070554,0.039004788594285605
FAPI_TEMPO_25_10,1655.5785,18.4949,170.06,8.792,0.280625,0.074816,0,0.0,0.0,5.565,0.015881,0.28097,0.035121,1211,11.424528301886792,588.5754716981132,22.95619750532154,0.03900298026197059
FAPI_TEMPO_8_54,1654.9587,18.4914,186.6788,9.2116,0.40323,0.059271,0,0.0,0.0,5.518728,0.015918,0.361732,0.045217,1212,11.433962264150944,588.566037735849,22.951900039776103,0.03899630384394863
FAPI_TEMPO_1_98,1654.7521,18.4903,175.2294,8.9247,0.322781,0.069397,0,0.0,0.0,5.606536,0.01593,0.227065,0.028383,1213,11.443396226415095,588.5566037735849,22.950467372439032,0.03899449471009245
FAPI_TEMPO_38_48,1654.3388,18.488,170.1514,8.7944,0.281936,0.07466,0,0.0,0.0,5.329565,0.015843,0.635302,0.079413,1214,11.452830188679245,588.5471698113207,22.94760107587346,0.038990249640024795
FAPI_TEMPO_44_24,1651.0331,18.4695,163.5026,8.6209,0.223902,0.082301,0,0.0,0.0,5.29015,0.01589,0.512398,0.06405,1215,11.462264150943396,588.5377358490566,22.924662661567588,0.038951899368857325
FAPI_TEMPO_31_62,1650.2066,18.4649,163.6853,8.6257,0.226022,0.082031,0,0.0,0.0,5.434875,0.01591,0.228061,0.028508,1216,11.471698113207546,588.5283018867924,22.91892394999687,0.03894277280552174
FAPI_TEMPO_21_3,1648.5537,18.4556,159.3258,8.51,0.183905,0.087657,0,0.0,0.0,5.566643,0.015939,0.169224,0.021153,1217,11.481132075471699,588.5188679245283,22.907442908689458,0.038923888692770185
FAPI_TEMPO_15_3,1648.1405,18.4533,166.5607,8.7011,0.25345,0.078446,0,0.0,0.0,5.490153,0.015921,0.233986,0.029248,1218,11.49056603773585,588.5094339622641,22.90457192286937,0.03891963425065168
FAPI_TEMPO_26_30,1647.7273,18.451,170.7753,8.8105,0.290022,0.073688,1,16.5289,0.0,5.534169,0.015933,0.368315,0.046039,1219,11.5,588.5,22.90170057713891,0.0389153790605589
FAPI_TEMPO_26_17,1647.5207,18.4498,176.2031,8.9494,0.333172,0.068147,0,0.0,0.0,5.619456,0.015962,0.302705,0.037838,1220,11.50943396226415,588.4905660377359,22.900264769264986,0.03891356308980584
FAPI_TEMPO_8_36,1647.314,18.4487,179.9497,9.0441,0.360731,0.064656,0,0.0,0.0,5.106817,0.015881,0.31771,0.039714,1221,11.518867924528301,588.4811320754717,22.898828176327385,0.03891174572677829
FAPI_TEMPO_29_2,1647.314,18.4487,155.8265,8.4161,0.147482,0.092581,0,0.0,0.0,5.47201,0.015907,0.315407,0.039426,1222,11.528301886792454,588.4716981132076,22.898828176327385,0.03891236953237844
FAPI_TEMPO_16_25,1646.4876,18.4441,165.7162,8.679,0.246578,0.079368,1,32.6446,0.0,5.613726,0.015924,0.141181,0.017648,1223,11.537735849056604,588.4622641509434,22.89308368392128,0.038903231487497886
FAPI_TEMPO_29_35,1646.4876,18.4441,167.6258,8.7289,0.263646,0.077132,0,0.0,0.0,5.607388,0.015942,0.238147,0.029768,1224,11.547169811320755,588.4528301886793,22.89308368392128,0.03890385517660086
FAPI_TEMPO_16_99,1645.2479,18.4371,173.0725,8.8696,0.309784,0.071166,1,31.1983,0.0,5.61165,0.015943,0.53898,0.067372,1225,11.556603773584905,588.4433962264151,22.884463546107447,0.03888982983386596
FAPI_TEMPO_40_120,1644.4215,18.4325,177.2492,8.976,0.34226,0.067023,1,20.8678,0.0,5.509375,0.015965,0.306411,0.038301,1226,11.566037735849056,588.433962264151,22.878715446964637,0.03888068485872722
FAPI_TEMPO_32_21,1644.0083,18.4302,182.7684,9.1146,0.38154,0.062073,0,0.0,0.0,5.901393,0.016015,0.633637,0.079205,1227,11.575471698113208,588.4245283018868,22.875840855763254,0.038876422982875684
FAPI_TEMPO_2_9,1643.3884,18.4267,168.5538,8.753,0.273103,0.075934,0,0.0,0.0,5.196506,0.015863,0.256226,0.032028,1228,11.584905660377359,588.4150943396227,22.87152759567585,0.0388697159805945
FAPI_TEMPO_30_26,1642.562,18.4221,163.2741,8.6148,0.225722,0.082167,0,0.0,0.0,5.637622,0.015966,0.252017,0.031502,1229,11.59433962264151,588.4056603773585,22.865776244637303,0.03886056471647968
FAPI_TEMPO_1_49,1641.7355,18.4174,165.4956,8.6733,0.246749,0.079403,0,0.0,0.0,5.498465,0.015966,0.76396,0.095495,1230,11.60377358490566,588.3962264150944,22.860022750401818,0.038851409516475754
FAPI_TEMPO_37_5,1640.7025,18.4116,164.5865,8.6494,0.238884,0.080451,0,0.0,0.0,5.579298,0.015942,0.248496,0.031062,1231,11.61320754716981,588.3867924528302,22.852829716174337,0.03883980743501547
FAPI_TEMPO_3_6,1640.4959,18.4105,155.6516,8.4113,0.149101,0.092459,0,0.0,0.0,5.428317,0.015973,0.589298,0.073662,1232,11.622641509433961,588.377358490566,22.851390837626827,0.03883798468426827
FAPI_TEMPO_29_42,1638.843,18.4012,176.4047,8.9546,0.3382,0.067597,0,0.0,0.0,5.848783,0.016024,0.269651,0.033706,1233,11.632075471698114,588.3679245283018,22.839875849117526,0.038819036349454966
