Repository: sandysanche-glitch/fira-fapi-kinetics

## Overview

The study combines bright-field optical microscopy, segmentation-informed computer vision, grain-resolved descriptor extraction, and video-anchored kinetics reconstruction to compare:

- pristine FAPI
- FAPI--TEMPO

The workflow links:
- time-resolved crystallization dynamics,
- grain-scale morphology,
- radial microstructural fingerprints,
- and effective growth-rate heterogeneity.

The repository is organized to preserve both:
- a **core reproducible pipeline**, and
- a **figure-centric structure**, since several manuscript figures were assembled from multiple panel-level scripts and then combined externally.

File: data/processed/kinetics/morpho_kinetics_from_cm_fapi_with_veff.csv (part 7 of 17)
file_name,area_(µm²),area_error_(µm²),perimeter_(µm),perimeter_error_(µm),circularity_distortion,circularity_distortion_error,defects_count,defects_area_(µm²),defects_area_error_(µm²),entropy_hm_(bits),entropy_hm_error_(bits),nucleus_circularity,nucleus_circularity_error,rank_for_t0,t0_ms,dt_ms,R_um_final,v_eff_um_per_ms
FAPI_8_55,2864.876,24.3293,217.4998,9.943,0.238977,0.06988,0,0.0,0.0,5.70596,0.012097,0.16947,0.021184,1259,21.570531125071387,578.4294688749286,30.197985917783882,0.05220685933674909
FAPI_14_55,2863.843,24.3249,243.2931,10.5161,0.392006,0.052813,0,0.0,0.0,5.961337,0.012131,0.608337,0.076042,1260,21.587664191890347,578.4123358081097,30.19254112157911,0.0521989924011503
FAPI_39_1,2861.157,24.3135,213.6885,9.8555,0.212611,0.072938,0,0.0,0.0,5.420144,0.012037,0.713243,0.089155,1261,21.604797258709308,578.3952027412907,30.178378999276223,0.052176053425489165
FAPI_49_54,2858.8843,24.3039,228.6484,10.1947,0.312821,0.061556,0,0.0,0.0,5.478579,0.012063,0.347914,0.043489,1262,21.621930325528268,578.3780696744717,30.166390837248432,0.05215687180917314
FAPI_36_64,2857.438,24.2977,244.7268,10.547,0.400453,0.051928,0,0.0,0.0,5.493202,0.012078,0.456203,0.057025,1263,21.63906339234723,578.3609366076528,30.158759333852554,0.05214522182419036
FAPI_20_3,2854.1322,24.2837,211.3189,9.8007,0.19683,0.074813,1,35.3306,0.0,5.448858,0.012115,0.366147,0.045768,1264,21.65619645916619,578.3438035408338,30.14130879267674,0.05211659329302146
FAPI_19_2,2853.3058,24.2802,211.9617,9.8156,0.201926,0.074226,1,22.7273,0.0,5.639602,0.012112,0.364252,0.045532,1265,21.673329525985153,578.3266704740148,30.136944842593948,0.05211059143769516
FAPI_33_8,2848.3471,24.259,222.6613,10.0603,0.27804,0.065528,0,0.0,0.0,5.511133,0.012098,0.481091,0.060136,1266,21.690462592804113,578.3095374071959,30.110746274593232,0.05206683329068432
FAPI_45_47,2845.8678,24.2485,224.5409,10.1027,0.290694,0.064113,0,0.0,0.0,5.638883,0.012124,0.425544,0.053193,1267,21.707595659623074,578.292404340377,30.097638703262334,0.05204570988199799
FAPI_13_47,2842.3554,24.2335,222.365,10.0536,0.277637,0.065609,0,0.0,0.0,5.839276,0.012138,0.503466,0.062933,1268,21.724728726442034,578.275271273558,30.07905955757066,0.052015123336203506
FAPI_17_44,2841.1157,24.2282,212.9354,9.8381,0.212586,0.07307,0,0.0,0.0,5.463932,0.012093,0.963522,0.12044,1269,21.741861793260995,578.258138206739,30.072499315853026,0.05200531964688321
FAPI_8_16,2838.843,24.2185,208.2608,9.7295,0.177499,0.077171,2,43.3884,7.0126,5.615634,0.012123,0.151371,0.018921,1270,21.758994860079955,578.24100513992,30.060468928871533,0.05198605540192993
FAPI_26_3,2836.5702,24.2088,247.0319,10.5966,0.415886,0.050359,0,0.0,0.0,5.393574,0.012122,0.386772,0.048347,1271,21.776127926898916,578.2238720731011,30.048433195664835,0.05196678076941452
FAPI_20_37,2834.5041,24.2,244.8182,10.549,0.405709,0.051466,0,0.0,0.0,5.303193,0.012136,0.313997,0.03925,1272,21.793260993717876,578.2067390062821,30.037487868636553,0.05194939083598298
FAPI_0_1,2831.6116,24.1877,221.2432,10.0282,0.273052,0.066192,1,20.6612,0.0,5.548226,0.012153,0.274883,0.03436,1273,21.810394060536836,578.1896059394631,30.022157918988793,0.05192441650729386
FAPI_35_52,2830.5785,24.1833,257.8574,10.8263,0.465035,0.045153,0,0.0,0.0,5.660755,0.012154,0.334861,0.041858,1274,21.827527127355797,578.1724728726442,30.016680698726248,0.05191648185806679
FAPI_25_22,2830.5785,24.1833,230.2995,10.2314,0.329345,0.059865,0,0.0,0.0,5.676229,0.012156,0.679443,0.08493,1275,21.844660194174757,578.1553398058253,30.016680698726248,0.05191802035212096
FAPI_8_80,2829.5455,24.1789,225.3964,10.1219,0.300106,0.063144,3,58.4711,2.3857,5.540075,0.012135,0.237366,0.029671,1276,21.861793260993718,578.1382067390063,30.01120300915738,0.0519100842313049
FAPI_24_63,2820.4545,24.14,245.6249,10.5663,0.412532,0.050793,2,57.6446,0.1461,5.899952,0.012225,0.50806,0.063508,1277,21.878926327812678,578.1210736721873,29.96295297332291,0.05182816253868794
FAPI_22_4,2820.2479,24.1391,207.2414,9.7057,0.174828,0.077612,0,0.0,0.0,5.55528,0.012167,0.241695,0.030212,1278,21.89605939463164,578.1039406053684,29.96185555100142,0.05182780023887488
FAPI_40_13,2820.2479,24.1391,216.3401,9.9165,0.242778,0.06972,2,34.9174,0.7305,5.504674,0.012154,0.264959,0.03312,1279,21.9131924614506,578.0868075385494,29.96185555100142,0.05182933628701332
FAPI_31_3,2820.0413,24.1382,208.0023,9.7235,0.180915,0.0769,0,0.0,0.0,5.510202,0.012168,0.125447,0.015681,1280,21.93032552826956,578.0696744717304,29.960758088482827,0.051828973930975526
FAPI_5_14,2816.1157,24.1214,223.8178,10.0864,0.293566,0.063958,0,0.0,0.0,5.125201,0.012098,0.212111,0.026514,1281,21.94745859508852,578.0525414049115,29.93989759413659,0.05179442256472052
FAPI_3_0,2815.0826,24.117,207.4352,9.7102,0.177878,0.07729,0,0.0,0.0,5.080665,0.012099,0.213872,0.026734,1282,21.96459166190748,578.0354083380926,29.934405322370605,0.05178645614190816
FAPI_0_53,2808.6777,24.0895,235.4232,10.3446,0.363185,0.05623,0,0.0,0.0,5.699865,0.012237,0.942543,0.117818,1283,21.98172472872644,578.0182752712735,29.900332423134547,0.05172904335784509
FAPI_34_46,2806.405,24.0798,240.0065,10.4448,0.387771,0.053545,0,0.0,0.0,5.850385,0.012231,0.469973,0.058747,1284,21.9988577955454,578.0011422044546,29.888232736908705,0.05170964303447074
FAPI_3_1,2804.3388,24.0709,214.3581,9.8709,0.233062,0.070939,0,0.0,0.0,5.431943,0.012182,0.29062,0.036328,1285,22.01599086236436,577.9840091376357,29.87722818885293,0.0516921363160728
FAPI_26_56,2803.719,24.0683,283.2474,11.3468,0.56085,0.035386,0,0.0,0.0,5.527309,0.012197,0.932605,0.116576,1286,22.033123929183322,577.9668760708166,29.873926353616984,0.05168795581627176
FAPI_16_23,2797.5207,24.0416,220.6572,10.0149,0.277983,0.065833,0,0.0,0.0,5.044128,0.012175,0.300275,0.037534,1287,22.050256996002286,577.9497430039977,29.840886307443995,0.05163232040270599
FAPI_25_24,2796.281,24.0363,218.5459,9.9669,0.264293,0.067402,4,83.2645,2.8846,5.553227,0.012213,0.254216,0.031777,1288,22.067390062821246,577.9326099371788,29.834273693989875,0.05162240922385892
FAPI_2_81,2794.8347,24.0301,253.917,10.7432,0.455268,0.046332,0,0.0,0.0,5.443044,0.012206,0.587349,0.073419,1289,22.084523129640207,577.9154768703598,29.826557214326776,0.05161058737490358
FAPI_20_4,2793.595,24.0248,207.9645,9.7226,0.188301,0.076216,0,0.0,0.0,5.002406,0.01217,0.363602,0.04545,1290,22.101656196459167,577.8983438035408,29.819941423376516,0.051600669465690564
FAPI_50_4,2790.2893,24.0105,211.8325,9.8126,0.218599,0.072705,0,0.0,0.0,5.686408,0.012261,0.212413,0.026552,1291,22.118789263278128,577.8812107367219,29.802293024243102,0.051571659487335005
FAPI_41_18,2789.6694,24.0079,233.2174,10.296,0.355473,0.057178,1,25.2066,0.0,5.356505,0.012212,0.472024,0.059003,1292,22.135922330097088,577.8640776699029,29.798982351825437,0.05156745937899899
FAPI_43_30,2789.0496,24.0052,214.8071,9.8813,0.240428,0.070187,0,0.0,0.0,5.672768,0.01224,0.205763,0.02572,1293,22.15305539691605,577.8469446030839,29.795671845705154,0.051563259309385885
FAPI_19_28,2786.157,23.9928,215.2483,9.8914,0.244323,0.069756,0,0.0,0.0,5.86916,0.012284,0.805526,0.100691,1294,22.17018846373501,577.829811536265,29.780216882356175,0.05153804163059723
FAPI_13_55,2784.5041,23.9856,209.2612,9.7529,0.200938,0.0748,0,0.0,0.0,5.607499,0.012231,0.779454,0.097432,1295,22.18732153055397,577.812678469446,29.771381948933755,0.05152427950835978
FAPI_0_8,2782.6446,23.9776,210.6461,9.7851,0.211937,0.07353,0,0.0,0.0,5.264831,0.012212,0.317695,0.039712,1296,22.20445459737293,577.7955454026271,29.761439580704756,0.05150859991481242
FAPI_1_77,2780.1653,23.9669,270.7674,11.094,0.523473,0.039264,0,0.0,0.0,5.323315,0.012205,0.696408,0.087051,1297,22.22158766419189,577.7784123358081,29.7481780990891,0.05148717477834615
FAPI_5_24,2778.9256,23.9616,211.5284,9.8056,0.219542,0.07267,0,0.0,0.0,5.276652,0.012211,0.302278,0.037785,1298,22.23872073101085,577.7612792689891,29.741544873278226,0.05147722067998159
FAPI_25_69,2776.6529,23.9518,256.7088,10.8021,0.47052,0.044794,2,35.7438,6.8665,5.677701,0.012273,0.316262,0.039533,1299,22.25585379782981,577.7441462021702,29.729380561506698,0.051457692400579486
FAPI_10_14,2776.0331,23.9491,221.1362,10.0258,0.28663,0.064977,0,0.0,0.0,5.524087,0.012258,0.264766,0.033096,1300,22.27298686464877,577.7270131353512,29.726062304036095,0.05145347478683986
FAPI_34_38,2774.5868,23.9429,215.9936,9.9085,0.252646,0.068871,0,0.0,0.0,5.837816,0.012297,0.340122,0.042515,1301,22.290119931467732,577.7098800685322,29.718317726867514,0.051441595084616015
FAPI_4_48,2773.1405,23.9366,228.0969,10.1824,0.330204,0.060079,0,0.0,0.0,5.272849,0.012206,0.339182,0.042398,1302,22.307252998286693,577.6927470017133,29.710571130940252,0.051429711183221996
FAPI_41_54,2766.3223,23.9072,261.4481,10.9014,0.491441,0.042637,0,0.0,0.0,5.580103,0.012289,0.355786,0.044473,1303,22.324386065105653,577.6756139348944,29.674024608412694,0.05136797173466463
FAPI_8_3,2757.438,23.8688,210.9156,9.7914,0.22107,0.072634,4,148.9669,12.6909,5.683484,0.012319,0.29423,0.036779,1304,22.341519131924613,577.6584808680753,29.62633585070654,0.05128694000334871
FAPI_32_6,2754.9587,23.858,213.917,9.8608,0.243455,0.070055,0,0.0,0.0,5.783198,0.012336,0.167786,0.020973,1305,22.358652198743574,577.6413478012564,29.613013866171137,0.05126539846721604
FAPI_38_30,2752.686,23.8482,233.6775,10.3062,0.36652,0.056147,2,50.6198,9.4963,5.35247,0.012275,0.337856,0.042232,1306,22.375785265562534,577.6242147344375,29.600796735218363,0.05124576840814632
FAPI_9_5,2747.314,23.8249,199.0485,9.5119,0.128634,0.083622,0,0.0,0.0,5.367188,0.012292,0.299567,0.037446,1307,22.392918332381495,577.6070816676186,29.571898935495074,0.05119725826442013
FAPI_29_29,2745.0413,23.8151,226.1039,10.1378,0.32525,0.06079,3,81.1983,5.9056,5.469473,0.012297,0.515603,0.06445,1308,22.41005139920046,577.5899486007995,29.55966481157736,0.051177595599066567
FAPI_2_33,2742.1488,23.8025,223.9816,10.0901,0.313127,0.062172,0,0.0,0.0,5.297828,0.012311,0.302929,0.037866,1309,22.42718446601942,577.5728155339806,29.544086928301205,0.05115214243763698
FAPI_11_21,2738.843,23.7882,218.6562,9.9694,0.280131,0.06594,1,19.2149,0.0,5.40827,0.012321,0.240288,0.030036,1310,22.44431753283838,577.5556824671617,29.52627310727298,0.05112281638567684
FAPI_28_21,2736.9835,23.7801,215.3129,9.8929,0.258106,0.068479,0,0.0,0.0,5.52998,0.012339,0.373146,0.046643,1311,22.46145059965734,577.5385494003426,29.516248175740646,0.05110697494805727
FAPI_21_48,2734.9174,23.7711,222.6313,10.0596,0.306604,0.062952,1,54.1322,0.0,5.518839,0.012375,0.695932,0.086992,1312,22.4785836664763,577.5214163335237,29.505105427977522,0.051089197029773985
FAPI_2_16,2734.0909,23.7675,215.8911,9.9062,0.262854,0.067951,0,0.0,0.0,5.29479,0.012322,0.327346,0.040918,1313,22.49571673329526,577.5042832667048,29.500646826724626,0.051082992250467085
FAPI_27_9,2730.9917,23.754,211.4481,9.8037,0.232422,0.071489,0,0.0,0.0,5.647884,0.012376,0.219276,0.027409,1314,22.51284980011422,577.4871501998858,29.483922011765618,0.05105554643347534
FAPI_5_34,2729.1322,23.746,231.6687,10.2618,0.361002,0.056881,0,0.0,0.0,5.344103,0.012339,0.419812,0.052476,1315,22.52998286693318,577.4700171330668,29.473882675387685,0.05103967617524981
FAPI_18_48,2728.3058,23.7424,231.9696,10.2684,0.362851,0.05668,1,14.4628,0.0,5.761284,0.012394,0.570329,0.071291,1316,22.547115933752142,577.4528840662479,29.469419890329977,0.05103346212909228
FAPI_16_12,2727.4793,23.7388,210.988,9.793,0.230062,0.071787,0,0.0,0.0,5.490173,0.012393,0.301826,0.037728,1317,22.564249000571102,577.4357509994289,29.46495588918546,0.051027245608169146
FAPI_8_48,2727.4793,23.7388,224.0919,10.0926,0.317474,0.061765,3,85.3306,11.2643,5.539151,0.012357,0.330009,0.041251,1318,22.581382067390063,577.4186179326099,29.46495588918546,0.05102875967990401
FAPI_16_15,2727.2727,23.7379,208.0859,9.7255,0.208496,0.074306,0,0.0,0.0,5.189124,0.01236,0.219372,0.027422,1319,22.598515134209023,577.401484865791,29.463839918265226,0.051028341094608874
FAPI_20_22,2726.6529,23.7352,213.9626,9.8618,0.251548,0.069301,0,0.0,0.0,5.319198,0.012338,0.824941,0.103118,1320,22.615648201027984,577.384351798972,29.46049175186495,0.0510240564367117
FAPI_43_23,2725.2066,23.7289,217.3895,9.9405,0.275344,0.066572,0,0.0,0.0,5.47505,0.012356,0.625726,0.078216,1321,22.632781267846944,577.3672187321531,29.452677343041586,0.05101203599282453
FAPI_49_19,2724.7934,23.7271,215.9179,9.9068,0.265543,0.0677,3,63.6364,4.5329,5.486554,0.012361,0.367445,0.045931,1322,22.649914334665905,577.3500856653341,29.450444428367188,0.051009682270036744
FAPI_41_30,2722.5207,23.7172,217.3595,9.9398,0.275858,0.06653,0,0.0,0.0,5.540536,0.012376,0.581705,0.072713,1323,22.667047401484865,577.3329525985151,29.43815982954801,0.05098991785771094
FAPI_18_12,2722.314,23.7163,225.2215,10.118,0.325583,0.06088,0,0.0,0.0,5.742848,0.012408,0.371659,0.046457,1324,22.684180468303826,577.3158195316962,29.43704230211554,0.050989495361471494
FAPI_28_0,2717.7686,23.6965,200.5279,9.5472,0.150678,0.081211,0,0.0,0.0,5.794456,0.01243,0.187815,0.023477,1325,22.701313535122786,577.2986864648772,29.412456778376743,0.050948421446245916
FAPI_38_15,2716.3223,23.6902,201.8971,9.5797,0.162604,0.079801,0,0.0,0.0,5.457766,0.012357,0.684958,0.08562,1326,22.718446601941746,577.2815533980582,29.404629604052023,0.050936374860702294
FAPI_24_37,2716.1157,23.6893,221.9885,10.0451,0.307376,0.062974,4,89.876,4.6334,5.673543,0.012419,0.315146,0.039393,1327,22.735579668760707,577.2644203312393,29.40351134352846,0.05093594946776119
FAPI_1_43,2712.8099,23.6748,243.7075,10.525,0.426027,0.049829,0,0.0,0.0,5.494813,0.012423,0.622342,0.077793,1328,22.752712735579667,577.2472872644204,29.38561230444689,0.050906453703239644
FAPI_40_42,2711.7769,23.6703,217.8385,9.9508,0.281884,0.065905,3,56.8182,4.0294,5.842491,0.012451,0.513857,0.064232,1329,22.769845802398628,577.2301541976013,29.38001695702085,0.0508982712413241
FAPI_18_6,2709.9174,23.6622,215.6438,9.9005,0.267695,0.067546,0,0.0,0.0,5.912211,0.012481,0.480144,0.060018,1330,22.78697886921759,577.2130211307824,29.369942103475008,0.05088232771661694
FAPI_2_17,2705.5785,23.6433,221.6119,10.0366,0.307717,0.062997,0,0.0,0.0,5.43481,0.012416,0.410494,0.051312,1331,22.804111936036552,577.1958880639635,29.346420299523945,0.050843086214557104
FAPI_17_42,2702.686,23.6306,228.2418,10.1856,0.348049,0.058467,0,0.0,0.0,5.450832,0.012386,0.287372,0.035922,1332,22.821245002855512,577.1787549971444,29.330729159884935,0.05081740952164819
FAPI_12_22,2696.281,23.6026,215.4232,9.8954,0.269887,0.067379,0,0.0,0.0,5.624021,0.012478,0.332424,0.041553,1333,22.838378069674473,577.1616219303255,29.29595361529502,0.050758665341112376
FAPI_47_41,2696.0744,23.6017,238.5838,10.4138,0.404804,0.052219,0,0.0,0.0,5.467126,0.01242,0.731667,0.091458,1334,22.855511136493433,577.1444888635066,29.294831206324297,0.05075822739641972
FAPI_11_67,2695.8678,23.6008,249.0139,10.639,0.453662,0.046928,0,0.0,0.0,5.363023,0.012405,0.685049,0.085631,1335,22.872644203312394,577.1273557966877,29.293708754347684,0.05075778935120755
FAPI_14_45,2695.0413,23.5972,254.6701,10.7591,0.477821,0.044358,0,0.0,0.0,5.748635,0.012472,0.526953,0.065869,1336,22.889777270131354,577.1102227298686,29.289217972892608,0.05075151473551732
FAPI_48_10,2690.7025,23.5782,209.7937,9.7653,0.231771,0.071834,0,0.0,0.0,5.612508,0.012455,0.308474,0.038559,1337,22.906910336950315,577.0930896630497,29.265631832055856,0.05071215087524845
FAPI_18_56,2690.4959,23.5773,210.372,9.7787,0.236047,0.071337,0,0.0,0.0,5.841996,0.0125,0.669868,0.083734,1338,22.924043403769275,577.0759565962308,29.26450826012553,0.050711709482294996
FAPI_47_0,2690.4959,23.5773,223.8602,10.0874,0.325335,0.061089,0,0.0,0.0,5.572476,0.012461,0.328717,0.04109,1339,22.941176470588236,577.0588235294117,29.26450826012553,0.050713215129677275
FAPI_0_32,2690.4959,23.5773,216.1306,9.9117,0.276215,0.066687,0,0.0,0.0,5.166896,0.012378,0.230991,0.028874,1340,22.958309537407196,577.0416904625928,29.26450826012553,0.050714720866468534
FAPI_27_31,2690.0826,23.5755,225.3586,10.1211,0.334379,0.060071,0,0.0,0.0,5.504898,0.012439,0.346027,0.043253,1341,22.975442604226156,577.0245573957739,29.26226044294931,0.0507123311614599
FAPI_3_91,2687.6033,23.5646,232.365,10.2772,0.374491,0.055602,1,26.4463,0.0,5.689813,0.012503,0.406364,0.050795,1342,22.992575671045117,577.0074243289549,29.24877263288462,0.05069046150818632
FAPI_11_9,2684.5041,23.551,214.4606,9.8733,0.266536,0.06784,0,0.0,0.0,5.729133,0.012502,0.371101,0.046388,1343,23.009708737864077,576.9902912621359,29.231903710345644,0.05066273064387686
FAPI_22_33,2682.0248,23.5401,203.9816,9.6291,0.189989,0.076804,3,67.1488,5.1294,5.886157,0.012509,0.546639,0.06833,1344,23.026841804683038,576.973158195317,29.218401886997583,0.05064083393131881
FAPI_41_5,2678.0992,23.5229,207.5266,9.7124,0.218572,0.073464,0,0.0,0.0,5.674079,0.012508,0.166948,0.020869,1345,23.043974871501998,576.956025128498,29.197011003541114,0.05060526232833505
FAPI_37_16,2678.0992,23.5229,215.0466,9.8868,0.272268,0.06722,0,0.0,0.0,5.688041,0.012495,0.345053,0.043132,1346,23.06110793832096,576.9388920616791,29.197011003541114,0.05060676512759645
FAPI_39_54,2667.3554,23.4757,217.7393,9.9485,0.293004,0.064904,0,0.0,0.0,5.941274,0.012549,0.38194,0.047743,1347,23.07824100513992,576.92175899486,29.138386945500596,0.05050665275004855
FAPI_16_18,2665.7025,23.4684,206.6899,9.6928,0.215879,0.073866,0,0.0,0.0,5.543531,0.012521,0.339533,0.042442,1348,23.09537407195888,576.9046259280411,29.12935734572334,0.0504925009031852
FAPI_47_40,2663.843,23.4602,253.4379,10.7331,0.478835,0.044381,0,0.0,0.0,5.908331,0.012575,0.657001,0.082125,1349,23.11250713877784,576.8874928612222,29.11919576742269,0.050476385998591396
FAPI_19_23,2660.3306,23.4447,213.2285,9.8449,0.264716,0.068206,0,0.0,0.0,5.850981,0.012551,0.319137,0.039892,1350,23.1296402055968,576.8703597944032,29.099991932941418,0.050444595460430085
FAPI_26_61,2659.5041,23.4411,229.8316,10.221,0.36731,0.056549,0,0.0,0.0,5.572644,0.012538,0.545561,0.068195,1351,23.14677327241576,576.8532267275842,29.095471252006295,0.05043825691512769
FAPI_13_5,2656.8182,23.4292,199.6756,9.5269,0.162622,0.080246,0,0.0,0.0,5.65614,0.012548,0.521208,0.065151,1352,23.163906339234725,576.8360936607653,29.080775416983357,0.05041427840000184
FAPI_30_29,2654.1322,23.4174,228.6295,10.1942,0.361931,0.057179,0,0.0,0.0,5.357417,0.012498,0.530366,0.066296,1353,23.181039406053685,576.8189605939463,29.066071604169938,0.05039028462975769
FAPI_46_68,2653.9256,23.4165,238.7019,10.4164,0.414689,0.051344,0,0.0,0.0,5.210282,0.012487,0.55873,0.069841,1354,23.198172472872645,576.8018275271273,29.064940317782323,0.050389820091919495
FAPI_40_68,2652.686,23.411,232.4029,10.278,0.382819,0.054861,0,0.0,0.0,5.606075,0.012547,0.338381,0.042298,1355,23.215305539691606,576.7846944603084,29.058151674553134,0.05037954708861086
FAPI_42_16,2652.0661,23.4083,204.4873,9.641,0.202994,0.075482,0,0.0,0.0,5.491347,0.012529,0.423756,0.052969,1356,23.232438606510566,576.7675613934895,29.054756210350305,0.0503751565711377
FAPI_19_12,2650.8264,23.4028,219.8205,9.9959,0.310626,0.062991,0,0.0,0.0,5.824382,0.012585,0.358918,0.044865,1357,23.249571673329527,576.7504283266704,29.04796463914447,0.05036487744520886
FAPI_23_48,2650.4132,23.401,221.2732,10.0289,0.319754,0.061954,2,37.3967,6.2821,5.594254,0.012549,0.650199,0.081275,1358,23.266704740148487,576.7332952598515,29.045700611829222,0.05036244803370068
FAPI_15_46,2647.314,23.3873,214.7915,9.8809,0.278923,0.066648,0,0.0,0.0,4.259925,0.012275,0.202673,0.025334,1359,23.283837806967448,576.7161621930326,29.028713682021042,0.05033448962421283
FAPI_16_3,2644.6281,23.3754,204.2478,9.6353,0.203365,0.075491,0,0.0,0.0,5.362512,0.012572,0.08398,0.010497,1360,23.300970873786408,576.6990291262136,29.01398403372854,0.05031044369484915
FAPI_34_1,2644.0083,23.3727,202.677,9.5982,0.191158,0.076942,0,0.0,0.0,5.613782,0.012575,0.204705,0.025588,1361,23.31810394060537,576.6818960593946,29.01058394865567,0.05030604245926902
FAPI_5_0,2643.595,23.3709,207.0476,9.7012,0.225066,0.072941,0,0.0,0.0,5.150001,0.01251,0.14737,0.018421,1362,23.33523700742433,576.6647629925757,29.008316455217425,0.05030360500038199
FAPI_16_16,2642.3554,23.3654,210.5658,9.7832,0.251097,0.069905,0,0.0,0.0,4.270176,0.012204,0.586779,0.073347,1363,23.35237007424329,576.6476299257567,29.001514557538624,0.05029330400832925
FAPI_15_15,2637.8099,23.3453,204.9553,9.652,0.210894,0.074651,0,0.0,0.0,4.474513,0.012348,0.273932,0.034242,1364,23.36950314106225,576.6304968589377,28.97655895794869,0.05025152002155946
FAPI_15_6,2636.3636,23.3389,217.8196,9.9503,0.301733,0.064094,0,0.0,0.0,4.147021,0.012237,0.48348,0.060435,1365,23.38663620788121,576.6133637921188,28.96861400645686,0.05023923451226263
FAPI_2_4,2635.9504,23.337,199.4818,9.5223,0.167584,0.079812,0,0.0,0.0,5.209517,0.012537,0.182129,0.022766,1366,23.40376927470017,576.5962307252998,28.96634377704783,0.05023679003348858
FAPI_14_48,2629.9587,23.3105,206.0282,9.6773,0.221416,0.073466,2,30.5785,4.9673,6.061896,0.012665,0.57345,0.071681,1367,23.42090234151913,576.5790976584809,28.933403782912755,0.050181152768827175
FAPI_21_35,2629.1322,23.3068,207.8653,9.7203,0.235358,0.071834,0,0.0,0.0,5.531199,0.012603,0.615664,0.076958,1368,23.43803540833809,576.5619645916619,28.928857069440873,0.0501747580417122
FAPI_46_47,2628.3058,23.3032,213.5404,9.8521,0.275688,0.067143,0,0.0,0.0,5.166567,0.012525,0.420184,0.052523,1369,23.455168475157052,576.544831524843,28.92431019150149,0.050168362649271554
FAPI_22_7,2626.8595,23.2968,204.1108,9.6321,0.207654,0.075112,0,0.0,0.0,5.77824,0.012632,0.321974,0.040247,1370,23.472301541976012,576.527698458024,28.916350884332022,0.05015604794300681
FAPI_28_6,2625.6198,23.2913,207.5801,9.7136,0.234279,0.071984,1,17.7686,0.0,5.807563,0.012643,0.442559,0.05532,1371,23.489434608794973,576.510565391205,28.909526798270278,0.0501457016293414
FAPI_4_2,2620.0413,23.2665,198.683,9.5032,0.165941,0.080131,0,0.0,0.0,5.051137,0.012511,0.128627,0.016078,1372,23.506567675613933,576.493432324386,28.87879928251573,0.050093891210656445
FAPI_23_1,2619.8347,23.2656,202.3115,9.5896,0.195655,0.076586,0,0.0,0.0,5.378893,0.012591,0.156749,0.019594,1373,23.523700742432897,576.4762992575671,28.8776606597097,0.050093404875275346
FAPI_27_62,2611.9835,23.2307,329.3748,12.2358,0.697448,0.022639,0,0.0,0.0,5.645525,0.012658,0.519449,0.064931,1374,23.540833809251858,576.4591661907482,28.834357468113264,0.05001977444239664
FAPI_36_56,2611.7769,23.2298,243.5593,10.5218,0.446731,0.048055,5,185.5372,29.051,5.531886,0.012671,0.424005,0.053001,1375,23.557966876070818,576.4420331239291,28.833217090301485,0.05001928283065131
FAPI_48_15,2610.5372,23.2243,196.2488,9.4448,0.148223,0.082336,1,16.7355,0.0,5.397697,0.012606,0.271844,0.033981,1376,23.57509994288978,576.4249000571102,28.826373323929456,0.050008896772282804
FAPI_9_87,2604.9587,23.1995,209.425,9.7567,0.253631,0.069861,0,0.0,0.0,5.487163,0.012642,0.637399,0.079675,1377,23.59223300970874,576.4077669902913,28.795557075883693,0.04995692064706114
FAPI_7_13,2590.7025,23.1359,214.5787,9.876,0.292943,0.06539,0,0.0,0.0,5.04953,0.012589,0.131172,0.016396,1378,23.6093660765277,576.3906339234723,28.716654016634006,0.04982151396382117
FAPI_33_33,2590.7025,23.1359,225.9936,10.1353,0.362566,0.057458,0,0.0,0.0,5.642648,0.012705,0.551566,0.068946,1379,23.62649914334666,576.3735008566533,28.716654016634006,0.0498229949398315
FAPI_25_18,2589.4628,23.1303,217.0476,9.9327,0.309268,0.06352,0,0.0,0.0,5.667831,0.012721,0.407674,0.050959,1380,23.64363221016562,576.3563677898344,28.709782464260503,0.04981255360178373
FAPI_25_1,2588.0165,23.1239,201.144,9.5619,0.196173,0.07676,1,14.0496,0.0,5.66386,0.012721,0.32567,0.040709,1381,23.66076527698458,576.3392347230155,28.701763666311034,0.049800121069503274
FAPI_21_5,2586.3636,23.1165,213.019,9.8401,0.283753,0.066481,1,19.0083,0.0,5.380825,0.012711,0.2747,0.034338,1382,23.67789834380354,576.3221016561964,28.692596660914102,0.04978569549642329
FAPI_48_29,2585.5372,23.1128,213.5482,9.8523,0.287527,0.066049,0,0.0,0.0,5.917291,0.012762,0.373533,0.046692,1383,23.6950314106225,576.3049685893775,28.688012337141046,0.04977922089993556
FAPI_7_36,2583.2645,23.1026,211.144,9.7967,0.271849,0.067883,1,16.3223,0.0,5.157209,0.01263,0.257618,0.032202,1384,23.712164477441462,576.2878355225586,28.675401112759122,0.04975881728747098
FAPI_22_2,2582.438,23.099,196.1841,9.4432,0.156836,0.08152,0,0.0,0.0,5.857464,0.012755,0.337891,0.042236,1385,23.729297544260422,576.2707024557395,28.67081348439029,0.04975233577242694
FAPI_26_20,2577.8926,23.0786,197.276,9.4695,0.167611,0.080258,0,0.0,0.0,5.554666,0.01275,0.381549,0.047694,1386,23.746430611079383,576.2535693889206,28.645570339932775,0.049710009380609196
FAPI_20_19,2577.4793,23.0768,209.3637,9.7553,0.261071,0.069178,0,0.0,0.0,5.433085,0.012744,0.937941,0.117243,1387,23.763563677898343,576.2364363221017,28.643273950861072,0.04970750224279501
FAPI_3_33,2574.5868,23.0638,217.2949,9.9383,0.314798,0.062977,0,0.0,0.0,5.430914,0.012749,0.534018,0.066752,1388,23.780696744717304,576.2193032552827,28.627197405234938,0.04968108017816997
FAPI_43_1,2573.1405,23.0573,191.2164,9.3229,0.115653,0.086597,0,0.0,0.0,5.467207,0.012717,0.15751,0.019689,1389,23.797829811536264,576.2021701884637,28.61915546779643,0.04966860062056986
FAPI_32_9,2568.3884,23.036,201.2811,9.5651,0.203355,0.076051,1,53.719,0.0,5.724888,0.012766,0.514312,0.064289,1390,23.814962878355225,576.1850371216448,28.592716192760843,0.04962419075579764
FAPI_19_63,2568.3884,23.036,214.3581,9.8709,0.29759,0.064996,0,0.0,0.0,5.418823,0.012712,0.41053,0.051316,1391,23.832095945174185,576.1679040548258,28.592716192760843,0.04962566639262168
FAPI_21_18,2567.9752,23.0342,206.3891,9.6857,0.242422,0.071429,2,50.0,7.597,5.204315,0.012693,0.206198,0.025775,1392,23.849229011993145,576.1507709880068,28.590416115103974,0.049623149971796385
FAPI_4_5,2567.1488,23.0305,201.6309,9.5734,0.2065,0.075686,0,0.0,0.0,5.163966,0.012682,0.259558,0.032445,1393,23.866362078812106,576.1336379211879,28.585815404582302,0.04961664017349512
FAPI_24_47,2566.9421,23.0295,214.0005,9.8627,0.295637,0.065231,0,0.0,0.0,5.610881,0.012762,0.597738,0.074717,1394,23.883495145631066,576.1165048543689,28.584664554466624,0.0496161181177968
FAPI_22_32,2565.4959,23.0231,225.1302,10.1159,0.363917,0.057447,2,45.4545,9.6424,5.745452,0.012782,0.413368,0.051671,1395,23.90062821245003,576.09937178755,28.576611204514464,0.04960361459142981
FAPI_11_18,2565.2893,23.0221,200.665,9.5505,0.199423,0.076543,0,0.0,0.0,5.398189,0.012731,0.705619,0.088202,1396,23.91776127926899,576.082238720731,28.575460540671887,0.04960309244063415
FAPI_39_24,2564.4628,23.0184,199.0596,9.5122,0.18672,0.078068,0,0.0,0.0,5.648661,0.012782,0.893686,0.111711,1397,23.93489434608795,576.065105653912,28.570856864829327,0.04959657612380033
FAPI_39_36,2564.2562,23.0175,213.6775,9.8553,0.294245,0.065409,0,0.0,0.0,5.2786,0.012714,0.556081,0.06951,1398,23.95202741290691,576.0479725870931,28.569705969226906,0.04959605333027612
FAPI_3_15,2563.2231,23.0129,196.0471,9.4399,0.161939,0.081057,2,172.1074,13.0026,5.393897,0.012768,0.25261,0.031576,1399,23.969160479725872,576.0308395202742,28.563950238450268,0.04958753642815147
FAPI_40_44,2557.6446,22.9878,241.144,10.4695,0.44729,0.048249,2,41.3223,2.3375,5.671193,0.012794,0.281399,0.035175,1400,23.986293546544832,576.0137064534551,28.53285056780319,0.049535020170754895
FAPI_17_28,2555.7851,22.9794,210.988,9.793,0.27853,0.067288,0,0.0,0.0,5.625349,0.012775,0.238798,0.02985,1401,24.003426613363793,575.9965733866362,28.522476475425975,0.04951848290993276
FAPI_27_6,2545.6612,22.9339,199.7559,9.5288,0.198301,0.076826,0,0.0,0.0,5.767496,0.012839,0.172536,0.021567,1402,24.020559680182753,575.9794403198173,28.46592922836864,0.049421780077015774
FAPI_9_3,2540.0826,22.9087,196.5339,9.4516,0.173615,0.079833,0,0.0,0.0,5.577163,0.012819,0.314579,0.039322,1403,24.037692747001714,575.9623072529982,28.434721790505126,0.049369067094202815
FAPI_3_57,2538.0165,22.8994,205.3129,9.6604,0.24339,0.071527,0,0.0,0.0,5.244869,0.012783,0.510317,0.06379,1404,24.054825813820674,575.9451741861793,28.423155054419677,0.04935045266171749
FAPI_14_20,2536.157,22.891,193.7956,9.3856,0.151409,0.082551,1,55.1653,0.0,5.387394,0.012787,0.501035,0.062629,1405,24.071958880639635,575.9280411193604,28.41274090991969,0.04933383839879952
FAPI_49_14,2535.5372,22.8882,212.4107,9.826,0.293801,0.065647,0,0.0,0.0,5.753113,0.012844,0.411257,0.051407,1406,24.089091947458595,575.9109080525415,28.409268866811185,0.04932927727116319
FAPI_28_3,2535.124,22.8864,213.0268,9.8402,0.297994,0.065164,0,0.0,0.0,5.416006,0.0128,0.335414,0.041927,1407,24.106225014277555,575.8937749857224,28.40695393564393,0.04932672511757606
FAPI_41_57,2533.8843,22.8808,221.5584,10.0354,0.351335,0.059053,1,17.9752,0.0,5.374711,0.012825,0.77433,0.096791,1408,24.123358081096516,575.8766419189035,28.400007449574627,0.04931613019576855
FAPI_49_63,2528.0992,22.8546,218.3332,9.962,0.333555,0.061114,0,0.0,0.0,5.695769,0.012862,0.464438,0.058055,1409,24.140491147915476,575.8595088520846,28.36756895846615,0.04926126689305508
FAPI_31_54,2524.1736,22.8369,201.8214,9.5779,0.221256,0.07425,1,22.1074,0.0,5.073982,0.012809,0.193247,0.024156,1410,24.157624214734437,575.8423757852655,28.34553600347203,0.04922447043744871
FAPI_19_6,2523.5537,22.8341,205.587,9.6669,0.249707,0.070885,6,241.1157,24.2276,5.360629,0.012823,0.380899,0.047612,1411,24.174757281553397,575.8252427184466,28.34205516587821,0.049219890104290266
FAPI_22_6,2523.1405,22.8322,201.5741,9.5721,0.219664,0.074447,1,24.3802,0.0,5.644938,0.012858,0.371819,0.046477,1412,24.191890348372358,575.8081096516277,28.33973474436048,0.04921732478117829
FAPI_8_73,2522.9339,22.8313,221.3457,10.0305,0.352897,0.05894,1,26.6529,0.0,5.672615,0.012886,0.184781,0.023098,1413,24.209023415191318,575.7909765848087,28.33857446235126,0.04921677416766056
FAPI_31_68,2521.4876,22.8247,226.2944,10.142,0.381245,0.055745,2,44.6281,2.6297,5.628774,0.01289,0.479053,0.059882,1414,24.22615648201028,575.7738435179897,28.33045059595487,0.049204129216525797
FAPI_14_2,2520.6612,22.821,216.2109,9.9135,0.322407,0.062439,0,0.0,0.0,5.98721,0.012918,0.316347,0.039543,1415,24.24328954882924,575.7567104511708,28.325807661563637,0.049197529351185765
FAPI_39_8,2520.4545,22.8201,197.2681,9.4693,0.186093,0.078485,0,0.0,0.0,5.605916,0.012868,0.284062,0.035508,1416,24.260422615648203,575.7395773843518,28.32464624715414,0.04919697613257042
FAPI_9_51,2519.4215,22.8154,217.8118,9.9501,0.332659,0.06127,5,175.4132,16.0848,5.779506,0.012905,0.501492,0.062686,1417,24.277555682467163,575.7224443175328,28.318841270680466,0.04918835725477041
FAPI_19_42,2519.0083,22.8135,212.9811,9.8392,0.302158,0.064786,1,28.9256,0.0,5.909272,0.012933,0.613562,0.076695,1418,24.294688749286124,575.7053112507139,28.316518946880176,0.04918578723090609
FAPI_18_47,2518.595,22.8116,212.0531,9.8177,0.296152,0.065485,0,0.0,0.0,5.734038,0.012883,0.198052,0.024757,1419,24.311821816105084,575.6881781838949,28.31419587050044,0.04918321574679947
FAPI_23_18,2516.9421,22.8042,207.3138,9.7074,0.264087,0.06924,0,0.0,0.0,5.758704,0.012909,0.558166,0.069771,1420,24.328954882924045,575.671045117076,28.304903345219024,0.04916853745781598
FAPI_9_61,2516.7355,22.8032,213.156,9.8432,0.303931,0.064595,0,0.0,0.0,5.542737,0.012872,1.23046,0.153807,1421,24.346087949743005,575.653912050257,28.303741635333402,0.04916798278070656
FAPI_39_37,2515.9091,22.7995,198.8847,9.508,0.200714,0.076765,0,0.0,0.0,5.691318,0.012891,0.614034,0.076754,1422,24.363221016561965,575.636778983438,28.299094318895847,0.049161372851942206
FAPI_7_19,2514.876,22.7948,210.9691,9.7926,0.28995,0.066231,0,0.0,0.0,5.471627,0.012887,0.172053,0.021507,1423,24.380354083380926,575.6196459166191,28.293283537375913,0.04915274129033864
FAPI_21_6,2512.6033,22.7845,207.0208,9.7005,0.263274,0.069365,0,0.0,0.0,5.275385,0.012833,0.388331,0.048541,1424,24.397487150199886,575.6025128498001,28.28049629069506,0.04913198893222115
FAPI_1_2,2508.4711,22.7657,197.7928,9.4819,0.194255,0.077598,0,0.0,0.0,5.395174,0.012896,0.221389,0.027674,1425,24.414620217018847,575.5853797829811,28.257231823664686,0.04909303261719191
FAPI_2_37,2503.0992,22.7414,203.2931,9.6128,0.238898,0.072309,0,0.0,0.0,5.514741,0.012906,0.60497,0.075621,1426,24.431753283837807,575.5682467161622,28.2269591252536,0.049041897787619866
FAPI_34_0,2502.2727,22.7376,196.7278,9.4563,0.187519,0.078457,0,0.0,0.0,5.762331,0.012952,0.527689,0.065961,1427,24.448886350656768,575.5511136493433,28.22229860124449,0.04903526017402345
FAPI_12_30,2499.3802,22.7245,211.5741,9.8066,0.298355,0.065356,1,17.3554,0.0,5.354453,0.012876,0.504893,0.063112,1428,24.466019417475728,575.5339805825242,28.205982113587538,0.04900836973177322
FAPI_44_2,2498.5537,22.7207,203.6128,9.6204,0.242665,0.071896,0,0.0,0.0,5.486607,0.012912,0.477093,0.059637,1429,24.48315248429469,575.5168475157053,28.201318122936897,0.049001724701321296
FAPI_30_42,2495.2479,22.7057,226.0471,10.1365,0.386343,0.055318,1,26.8595,0.0,5.770008,0.01296,0.380711,0.047589,1430,24.50028555111365,575.4997144488864,28.18265557127899,0.04897075509110797
FAPI_15_10,2494.0083,22.7,202.2737,9.5887,0.234,0.072958,0,0.0,0.0,5.111073,0.012891,0.209359,0.02617,1431,24.51741861793261,575.4825813820673,28.175654351131392,0.04896004720675526
FAPI_17_0,2489.4628,22.6793,191.5016,9.3299,0.146958,0.083482,0,0.0,0.0,5.586324,0.012943,0.353201,0.04415,1432,24.53455168475157,575.4654483152484,28.149966616796917,0.0489168666845415
FAPI_3_13,2488.843,22.6765,202.97,9.6052,0.240822,0.072185,3,86.3636,8.3194,5.086906,0.012882,0.359406,0.044926,1433,24.55168475157053,575.4483152484295,28.146462158845544,0.04891223314589826
FAPI_18_41,2488.6364,22.6756,197.3973,9.4724,0.197419,0.077372,0,0.0,0.0,5.71473,0.012977,0.622775,0.077847,1434,24.56881781838949,575.4311821816106,28.145293909228208,0.04891165925788383
FAPI_45_13,2487.6033,22.6709,203.6964,9.6223,0.246602,0.071509,0,0.0,0.0,5.482894,0.012939,0.48074,0.060093,1435,24.58595088520845,575.4140491147915,28.139451368024613,0.04890296198244365
FAPI_23_0,2480.5785,22.6388,205.9179,9.6747,0.264852,0.069404,1,16.9421,0.0,5.854413,0.013025,0.481877,0.060235,1436,24.60308395202741,575.3969160479726,28.099691457469035,0.04883531814954371
FAPI_17_57,2472.7273,22.603,221.6576,10.0376,0.367558,0.05757,0,0.0,0.0,5.640562,0.013008,0.25097,0.031371,1437,24.620217018846372,575.3797829811537,28.0551874958367,0.04875942521038428
FAPI_35_51,2471.6942,22.5982,210.372,9.7787,0.298175,0.065561,0,0.0,0.0,6.023025,0.013068,0.632874,0.079109,1438,24.637350085665336,575.3626499143346,28.049326185902142,0.04875069000408419
FAPI_20_9,2470.4545,22.5926,200.9769,9.5579,0.231411,0.073441,0,0.0,0.0,5.182773,0.012943,0.389992,0.048749,1439,24.654483152484296,575.3455168475157,28.042291110343204,0.04873991417191363
FAPI_36_48,2470.0413,22.5907,198.1851,9.4913,0.209736,0.076037,0,0.0,0.0,5.367338,0.012996,0.595961,0.074495,1440,24.671616219303257,575.3283837806968,28.039945882120783,0.0487372892987825
FAPI_39_18,2468.8017,22.585,211.5662,9.8065,0.306888,0.064566,0,0.0,0.0,5.599878,0.012995,0.270729,0.033841,1441,24.688749286122217,575.3112507138778,28.032909020245274,0.0487265093207555
FAPI_31_72,2465.0826,22.568,209.5275,9.7591,0.294399,0.066046,3,92.3554,13.6238,5.052443,0.012897,0.354505,0.044313,1442,24.705882352941178,575.2941176470588,28.0117861236952,0.04869124377329432
FAPI_41_13,2459.9174,22.5443,198.4056,9.4965,0.214724,0.075517,0,0.0,0.0,5.462329,0.012999,0.154781,0.019348,1443,24.723015419760138,575.2769845802399,27.98242354792605,0.04864165314790731
FAPI_13_32,2459.5041,22.5424,212.863,9.8365,0.317886,0.063351,1,19.8347,0.0,5.812953,0.013052,0.228708,0.028588,1444,24.7401484865791,575.2598515134209,27.98007273292131,0.04863901532378804
FAPI_20_14,2454.7521,22.5207,197.892,9.4842,0.2123,0.075848,1,17.7686,0.0,5.04968,0.013,0.277802,0.034725,1445,24.75728155339806,575.2427184466019,27.953029559609835,0.04859345223020782
FAPI_36_2,2446.281,22.4818,209.9497,9.7689,0.302594,0.065216,0,0.0,0.0,5.44671,0.013042,0.516851,0.064606,1446,24.77441462021702,575.225585379783,27.904756345174736,0.04851097909136134
FAPI_5_7,2445.6612,22.4789,195.3664,9.4235,0.194795,0.07803,0,0.0,0.0,5.144086,0.012974,0.398267,0.049783,1447,24.79154768703598,575.208452312964,27.90122108826266,0.04850627798682266
FAPI_26_62,2440.0826,22.4533,224.1754,10.0944,0.389847,0.055236,0,0.0,0.0,5.723785,0.013125,0.730516,0.091314,1448,24.80868075385494,575.1913192461451,27.86938131148677,0.048452367723512975
FAPI_30_36,2436.3636,22.4362,248.4624,10.6272,0.504058,0.04267,1,28.3058,0.0,5.699229,0.013112,0.502209,0.062776,1449,24.8258138206739,575.1741861793261,27.84813495044741,0.048416872000867237
FAPI_9_25,2433.8843,22.4247,204.4841,9.6409,0.26854,0.069302,1,28.0992,0.0,5.709746,0.013139,0.429633,0.053704,1450,24.84294688749286,575.1570531125071,27.833961890422913,0.04839367219752807
FAPI_35_38,2429.9587,22.4066,199.0406,9.5117,0.229229,0.074009,0,0.0,0.0,5.62521,0.013123,0.210818,0.026352,1451,24.86007995431182,575.1399200456882,27.8115062020796,0.04835606994532791
FAPI_37_25,2429.5455,22.4047,211.7411,9.8105,0.319036,0.063413,1,29.1322,0.0,5.606222,0.013103,0.450538,0.056317,1452,24.877213021130782,575.1227869788693,27.809141511081226,0.0483533988579433
FAPI_19_59,2427.686,22.3962,233.8902,10.3109,0.442329,0.049437,1,18.595,0.0,5.464946,0.013089,0.421045,0.052631,1453,24.894346087949742,575.1056539120502,27.798497339784074,0.04833633116052662
FAPI_7_38,2427.4793,22.3952,204.2021,9.6343,0.268449,0.069358,0,0.0,0.0,5.339455,0.013105,0.254619,0.031827,1454,24.911479154768703,575.0885208452313,27.79731389354928,0.04833571334843273
FAPI_10_59,2425.0,22.3838,203.3577,9.6143,0.263114,0.070008,0,0.0,0.0,5.591403,0.013132,0.747987,0.093498,1455,24.928612221587663,575.0713877784124,27.783114908082073,0.048312462589057754
FAPI_48_2,2424.3802,22.3809,194.8261,9.4105,0.197368,0.077891,0,0.0,0.0,5.515721,0.013111,0.154456,0.019307,1456,24.945745288406624,575.0542547115933,27.77956417095552,0.04830772738980566
FAPI_24_77,2421.4876,22.3676,204.0729,9.6312,0.26933,0.069297,0,0.0,0.0,5.65712,0.013149,0.768279,0.096035,1457,24.962878355225584,575.0371216447744,27.76298691336111,0.048280338552667425
FAPI_41_11,2419.4215,22.358,206.4126,9.6863,0.286409,0.067297,0,0.0,0.0,5.569836,0.013138,0.495675,0.061959,1458,24.980011422044544,575.0199885779555,27.751140198118275,0.04826117482758784
FAPI_15_8,2417.9752,22.3513,200.7485,9.5525,0.246025,0.072092,0,0.0,0.0,5.24426,0.013126,0.221905,0.027738,1459,24.997144488863505,575.0028555111365,27.742844315376686,0.048248185290689166
FAPI_0_10,2416.9421,22.3465,196.0739,9.4406,0.209982,0.076425,0,0.0,0.0,5.164667,0.01309,0.510295,0.063787,1460,25.01427755568247,574.9857224443175,27.73691700178324,0.04823931433266036
FAPI_12_32,2410.9504,22.3188,212.7038,9.8328,0.33035,0.062222,0,0.0,0.0,5.651082,0.013194,0.885662,0.110708,1461,25.03141062250143,574.9685893774986,27.702515182177315,0.048180919260598226
FAPI_3_5,2404.7521,22.2901,202.228,9.5876,0.26108,0.070398,0,0.0,0.0,5.495612,0.013184,0.472837,0.059105,1462,25.04854368932039,574.9514563106796,27.666882138239423,0.04812037926779231
FAPI_14_61,2402.686,22.2805,229.6567,10.2171,0.427535,0.051212,0,0.0,0.0,5.460563,0.013161,0.418761,0.052345,1463,25.06567675613935,574.9343232438606,27.654994254119586,0.04810113631429448
FAPI_30_39,2396.281,22.2508,227.8385,10.1766,0.419913,0.052099,1,25.4132,0.0,5.968262,0.013267,0.424716,0.05309,1464,25.08280982295831,574.9171901770417,27.6181087762066,0.04803841187580737
FAPI_22_8,2395.0413,22.2451,204.2557,9.6355,0.278603,0.068391,1,18.3884,0.0,5.984676,0.013269,0.51167,0.063959,1465,25.09994288977727,574.9000571102227,27.61096382976295,0.048027415353812074
FAPI_31_0,2394.2149,22.2412,185.9825,9.1944,0.130181,0.086381,0,0.0,0.0,5.561399,0.013211,0.14474,0.018092,1466,25.11707595659623,574.8829240434038,27.606199889128817,0.04802055989933098
FAPI_26_1,2390.4959,22.224,199.0863,9.5128,0.242095,0.072771,0,0.0,0.0,5.284596,0.013169,0.234001,0.02925,1467,25.134209023415192,574.8657909765848,27.584750820912234,0.047984679648533486
FAPI_11_0,2387.8099,22.2115,186.5607,9.2087,0.137877,0.085486,0,0.0,0.0,5.58966,0.013236,0.351526,0.043941,1468,25.151342090234152,574.8486579097658,27.56924912828655,0.04795914324394944
FAPI_10_54,2385.7438,22.2019,208.0023,9.7235,0.307057,0.065106,0,0.0,0.0,5.65477,0.013244,0.666333,0.083292,1469,25.168475157053113,574.8315248429469,27.557319126534864,0.04793981877396853
