Repository: sandysanche-glitch/fira-fapi-kinetics

## Overview

The study combines bright-field optical microscopy, segmentation-informed computer vision, grain-resolved descriptor extraction, and video-anchored kinetics reconstruction to compare:

- pristine FAPI
- FAPI--TEMPO

The workflow links:
- time-resolved crystallization dynamics,
- grain-scale morphology,
- radial microstructural fingerprints,
- and effective growth-rate heterogeneity.

The repository is organized to preserve both:
- a **core reproducible pipeline**, and
- a **figure-centric structure**, since several manuscript figures were assembled from multiple panel-level scripts and then combined externally.

File: data/processed/kinetics/morpho_kinetics_from_cm_fapitempo_with_veff.csv (part 7 of 31)
file_name,area_(µm²),area_error_(µm²),perimeter_(µm),perimeter_error_(µm),circularity_distortion,circularity_distortion_error,defects_count,defects_area_(µm²),defects_area_error_(µm²),entropy_hm_(bits),entropy_hm_error_(bits),nucleus_circularity,nucleus_circularity_error,rank_for_t0,t0_ms,dt_ms,R_um_final,v_eff_um_per_ms
FAPI_TEMPO_44_5,1638.4298,18.3989,162.7494,8.601,0.222682,0.082622,4,175.6198,19.6658,5.441573,0.01597,0.264699,0.033087,1234,11.641509433962264,588.3584905660377,22.836996369009015,0.03881476469735041
FAPI_TEMPO_20_6,1638.0165,18.3966,162.97,8.6068,0.22498,0.082323,0,0.0,0.0,5.738654,0.016008,0.285029,0.035629,1235,11.650943396226415,588.3490566037735,22.834115828780654,0.03881049110640182
FAPI_TEMPO_23_65,1637.8099,18.3954,178.2875,9.0022,0.352512,0.06579,0,0.0,0.0,5.563871,0.01597,0.637594,0.079699,1236,11.660377358490566,588.3396226415094,22.83267577091405,0.03880866576417307
FAPI_TEMPO_48_67,1636.157,18.3861,167.6715,8.7301,0.268665,0.076598,0,0.0,0.0,5.558982,0.015991,0.200091,0.025011,1237,11.669811320754716,588.3301886792453,22.82115133924694,0.038789699693090054
FAPI_TEMPO_39_63,1634.9174,18.3791,168.3143,8.7468,0.27479,0.075814,0,0.0,0.0,5.631041,0.015985,0.418871,0.052359,1238,11.679245283018869,588.3207547169811,22.81250471811237,0.03877562458099341
FAPI_TEMPO_0_34,1634.9174,18.3791,166.2031,8.6918,0.256249,0.078239,0,0.0,0.0,5.3987,0.015992,0.175894,0.021987,1239,11.68867924528302,588.311320754717,22.81250471811237,0.038776246373854024
FAPI_TEMPO_37_62,1634.7107,18.378,166.5607,8.7011,0.259533,0.07781,0,0.0,0.0,5.674673,0.016008,0.339067,0.042383,1240,11.69811320754717,588.3018867924528,22.811062598231253,0.03877441686036743
FAPI_TEMPO_48_96,1632.438,18.3652,153.8791,8.3633,0.133662,0.094674,0,0.0,0.0,5.243746,0.01592,0.45486,0.056858,1241,11.70754716981132,588.2924528301887,22.79520024000875,0.03874807526485234
FAPI_TEMPO_24_51,1632.0248,18.3629,156.4126,8.4319,0.161712,0.090872,0,0.0,0.0,5.715824,0.016023,0.129178,0.016147,1242,11.716981132075471,588.2830188679245,22.79231511578242,0.03874379233254653
FAPI_TEMPO_1_13,1631.6116,18.3606,165.3775,8.6702,0.250324,0.079057,0,0.0,0.0,5.169043,0.015919,0.301815,0.037727,1243,11.726415094339623,588.2735849056604,22.789429626301587,0.03873950864198034
FAPI_TEMPO_41_121,1630.7851,18.3559,161.9696,8.5804,0.21884,0.08323,0,0.0,0.0,5.613721,0.016027,0.489727,0.061216,1244,11.735849056603774,588.2641509433962,22.783656852472603,0.038730316671404454
FAPI_TEMPO_25_71,1630.5785,18.3547,155.5413,8.4084,0.153046,0.092066,0,0.0,0.0,5.607306,0.016013,0.245826,0.030728,1245,11.745283018867925,588.2547169811321,22.7822136051073,0.03872848435797248
FAPI_TEMPO_0_61,1629.5455,18.3489,166.5229,8.7001,0.261537,0.07761,0,0.0,0.0,5.396721,0.016003,0.660445,0.082556,1246,11.754716981132075,588.2452830188679,22.774995996405977,0.038716835738188946
FAPI_TEMPO_19_55,1628.0992,18.3408,161.5552,8.5694,0.216121,0.083626,0,0.0,0.0,5.530774,0.016011,0.38391,0.047989,1247,11.764150943396226,588.2358490566038,22.76488680068321,0.03870027105147179
FAPI_TEMPO_25_108,1627.4793,18.3373,171.5095,8.8294,0.304737,0.072013,0,0.0,0.0,5.745913,0.016069,0.269205,0.033651,1248,11.773584905660377,588.2264150943396,22.760552514152096,0.03869352332724086
FAPI_TEMPO_1_9,1627.0661,18.335,161.5284,8.5687,0.216359,0.083608,0,0.0,0.0,5.348764,0.016002,0.279957,0.034995,1249,11.783018867924529,588.2169811320755,22.757662997428014,0.038689231571704855
FAPI_TEMPO_12_51,1626.8595,18.3338,172.6692,8.8592,0.314306,0.070786,0,0.0,0.0,5.743157,0.016069,0.352881,0.04411,1250,11.79245283018868,588.2075471698113,22.75621810147764,0.03868739564966527
FAPI_TEMPO_11_116,1626.8595,18.3338,168.0937,8.7411,0.276469,0.075689,1,23.5537,0.0,5.388551,0.015999,0.239428,0.029928,1251,11.80188679245283,588.1981132075472,22.75621810147764,0.03868801614711751
FAPI_TEMPO_47_46,1624.5868,18.321,165.6973,8.6785,0.25643,0.07834,0,0.0,0.0,5.391067,0.015998,0.212503,0.026563,1252,11.81132075471698,588.188679245283,22.74031748687095,0.038661603477390144
FAPI_TEMPO_37_57,1624.1736,18.3187,160.2238,8.534,0.204962,0.085166,0,0.0,0.0,5.706184,0.016048,0.142712,0.017839,1253,11.820754716981131,588.1792452830189,22.73742539863996,0.038657306562558516
FAPI_TEMPO_36_6,1623.9669,18.3175,163.1449,8.6114,0.233274,0.081402,0,0.0,0.0,5.359151,0.016037,0.218262,0.027283,1254,11.830188679245284,588.1698113207547,22.73597851655484,0.03865546663386285
FAPI_TEMPO_43_4,1622.9339,18.3117,152.5745,8.3278,0.123914,0.096146,0,0.0,0.0,5.644701,0.016057,0.184225,0.023028,1255,11.839622641509434,588.1603773584906,22.72874622571196,0.03864379019849976
FAPI_TEMPO_35_14,1622.1074,18.307,171.6655,8.8334,0.308291,0.071614,0,0.0,0.0,5.559253,0.016047,0.343086,0.042886,1256,11.849056603773585,588.1509433962265,22.72295803525335,0.03863456871129307
FAPI_TEMPO_15_70,1620.6612,18.2988,160.4366,8.5397,0.208783,0.084702,0,0.0,0.0,5.572449,0.016059,0.317201,0.03965,1257,11.858490566037736,588.1415094339623,22.712826378821408,0.038617961858670086
FAPI_TEMPO_38_21,1619.6281,18.293,162.1255,8.5845,0.225677,0.082465,1,18.1818,0.0,5.615139,0.016079,0.507039,0.06338,1258,11.867924528301886,588.1320754716982,22.70558601250074,0.03860627052909881
FAPI_TEMPO_0_59,1619.2149,18.2907,163.0992,8.6102,0.23509,0.081222,0,0.0,0.0,5.046652,0.015969,0.317868,0.039734,1259,11.877358490566039,588.122641509434,22.702689499838957,0.03860196479015302
FAPI_TEMPO_46_105,1617.9752,18.2837,170.0411,8.7916,0.296808,0.073147,0,0.0,0.0,5.580032,0.016062,0.195668,0.024458,1260,11.88679245283019,588.1132075471698,22.693997042394184,0.03858780376153005
FAPI_TEMPO_29_4,1617.9752,18.2837,156.3323,8.4297,0.168075,0.090209,1,22.7273,0.0,5.581306,0.016067,0.151945,0.018993,1261,11.89622641509434,588.1037735849056,22.693997042394184,0.0385884227609327
FAPI_TEMPO_32_68,1617.3554,18.2802,188.5081,9.2566,0.428054,0.056541,0,0.0,0.0,5.553895,0.016067,0.591403,0.073925,1262,11.90566037735849,588.0943396226415,22.689649915605557,0.03858164989339069
FAPI_TEMPO_29_75,1616.5289,18.2755,173.6128,8.8834,0.326047,0.069389,0,0.0,0.0,5.676967,0.016109,0.236992,0.029624,1263,11.915094339622641,588.0849056603773,22.683851749026406,0.038572409410090304
FAPI_TEMPO_50_42,1616.5289,18.2755,167.306,8.7206,0.274278,0.076098,2,51.4463,0.4383,5.883162,0.016136,0.352963,0.04412,1264,11.924528301886792,588.0754716981132,22.683851749026406,0.03857302819232544
FAPI_TEMPO_44_34,1614.876,18.2661,169.1131,8.7675,0.290431,0.074011,1,18.595,0.0,5.366412,0.016077,0.384636,0.048079,1265,11.933962264150944,588.066037735849,22.672251669407146,0.03855392118323827
FAPI_TEMPO_29_31,1614.876,18.2661,160.3609,8.5376,0.210863,0.0845,0,0.0,0.0,5.456177,0.016098,0.305165,0.038146,1266,11.943396226415095,588.0566037735849,22.672251669407146,0.03855453968872778
FAPI_TEMPO_35_8,1613.843,18.2603,159.2234,8.5073,0.20006,0.085959,0,0.0,0.0,5.751629,0.01613,0.210022,0.026253,1267,11.952830188679245,588.0471698113207,22.664999043646734,0.03854282480590625
FAPI_TEMPO_21_21,1613.843,18.2603,155.5413,8.4084,0.161738,0.091126,1,14.6694,0.0,5.410919,0.016051,0.438072,0.054759,1268,11.962264150943396,588.0377358490566,22.664999043646734,0.03854344315322072
FAPI_TEMPO_36_34,1612.3967,18.2521,159.3793,8.5115,0.20234,0.085673,0,0.0,0.0,5.507609,0.016126,0.289433,0.036179,1269,11.971698113207546,588.0283018867924,22.65484076439558,0.0385267863667506
FAPI_TEMPO_29_15,1611.7769,18.2486,162.1523,8.5852,0.229685,0.082034,0,0.0,0.0,5.496415,0.016092,0.218495,0.027312,1270,11.981132075471699,588.0188679245283,22.650486122656684,0.03851999886092746
FAPI_TEMPO_5_0,1610.9504,18.2439,158.7554,8.4948,0.196779,0.086439,0,0.0,0.0,5.233867,0.016072,0.288635,0.036079,1271,11.99056603773585,588.0094339622641,22.64467792819611,0.03851073914853099
FAPI_TEMPO_15_54,1609.9174,18.2381,160.8934,8.5518,0.218486,0.083548,1,21.4876,0.0,5.447282,0.016083,0.353783,0.044223,1272,12.0,588.0,22.637416468300977,0.03849900759915132
FAPI_TEMPO_13_103,1609.2975,18.2346,175.9825,8.9438,0.347009,0.066784,0,0.0,0.0,5.650589,0.016142,0.414508,0.051814,1273,12.00943396226415,587.9905660377359,22.63305777089916,0.038492212423433037
FAPI_TEMPO_35_29,1608.2645,18.2287,165.1648,8.6646,0.259146,0.078183,0,0.0,0.0,5.461589,0.016112,0.410283,0.051285,1274,12.018867924528301,587.9811320754717,22.625792581662882,0.03848047385772014
FAPI_TEMPO_20_27,1607.438,18.224,177.0286,8.9704,0.355449,0.065729,0,0.0,0.0,5.651671,0.01615,0.352642,0.04408,1275,12.028301886792454,587.9716981132076,22.619978046574232,0.038471202132962186
FAPI_TEMPO_35_59,1606.8182,18.2205,166.2298,8.6925,0.269267,0.076871,0,0.0,0.0,5.747417,0.016159,0.44149,0.055186,1276,12.037735849056604,587.9622641509434,22.615616692012697,0.038464401664741445
FAPI_TEMPO_39_88,1606.1983,18.217,166.5039,8.6996,0.271952,0.076526,0,0.0,0.0,5.703053,0.016158,0.490581,0.061323,1277,12.047169811320755,587.9528301886793,22.611253792339735,0.03845759835033634
FAPI_TEMPO_23_76,1605.1653,18.2111,169.1588,8.7687,0.295079,0.073519,1,27.0661,0.0,5.599119,0.016144,0.251226,0.031403,1278,12.056603773584905,587.9433962264151,22.60398159504582,0.03844584655618974
FAPI_TEMPO_48_29,1604.9587,18.21,173.1449,8.8714,0.327249,0.069361,0,0.0,0.0,5.319871,0.016112,0.235275,0.029409,1279,12.066037735849056,587.933962264151,22.6025268748139,0.038443989164651936
FAPI_TEMPO_6_14,1604.3388,18.2065,165.1191,8.6634,0.260546,0.078047,0,0.0,0.0,5.167538,0.016097,0.170817,0.021352,1280,12.075471698113208,587.9245283018868,22.598161447963843,0.03843718089672926
FAPI_TEMPO_24_123,1603.9256,18.2041,224.4038,10.0996,0.599748,0.036313,0,0.0,0.0,5.719291,0.016177,0.486827,0.060853,1281,12.084905660377359,587.9150943396227,22.595251164420993,0.03843284750122154
FAPI_TEMPO_29_39,1602.4793,18.1959,159.4629,8.5137,0.208077,0.085038,0,0.0,0.0,5.549626,0.016158,0.246277,0.030785,1282,12.09433962264151,587.9056603773585,22.58506151408228,0.038416132104572065
FAPI_TEMPO_42_36,1598.9669,18.1759,164.2635,8.6409,0.255324,0.078802,0,0.0,0.0,5.814053,0.016222,0.183291,0.022911,1283,12.10377358490566,587.8962264150944,22.560296362207847,0.03837462352799448
FAPI_TEMPO_42_130,1598.1405,18.1712,188.1048,9.2467,0.432423,0.056173,0,0.0,0.0,5.757286,0.016208,0.315286,0.039411,1284,12.11320754716981,587.8867924528302,22.554465647864646,0.03836532124452231
FAPI_TEMPO_6_28,1597.1074,18.1654,162.2626,8.5881,0.237733,0.081154,0,0.0,0.0,5.218011,0.01612,0.165748,0.020718,1285,12.122641509433961,587.877358490566,22.547174428679305,0.03835353429254604
FAPI_TEMPO_6_24,1596.9008,18.1642,162.4643,8.5935,0.239722,0.080892,0,0.0,0.0,5.362204,0.016185,0.190434,0.023804,1286,12.132075471698114,587.8679245283018,22.545716043071337,0.038351668975921335
FAPI_TEMPO_32_52,1596.4876,18.1619,197.3595,9.4715,0.484938,0.049783,0,0.0,0.0,5.605964,0.01617,0.374564,0.046821,1287,12.141509433962264,587.8584905660377,22.542798988808666,0.0383473222732611
FAPI_TEMPO_44_104,1595.2479,18.1548,168.976,8.764,0.297918,0.073264,1,27.0661,0.0,5.263815,0.016159,0.253899,0.031737,1288,12.150943396226415,587.8490566037735,22.53404485404099,0.03833304587444385
FAPI_TEMPO_11_11,1594.4215,18.1501,171.9239,8.8401,0.322139,0.070135,1,30.1653,0.0,5.604437,0.016234,0.331676,0.041459,1289,12.160377358490566,587.8396226415094,22.528207345325743,0.03832373061906451
FAPI_TEMPO_48_12,1594.0083,18.1477,160.372,8.5379,0.221168,0.0834,0,0.0,0.0,5.524014,0.016189,0.219902,0.027488,1290,12.169811320754716,587.8301886792453,22.52528802366393,0.03831937940151463
FAPI_TEMPO_31_39,1592.9752,18.1419,166.7813,8.7069,0.280345,0.075585,0,0.0,0.0,5.680313,0.016242,0.458007,0.057251,1291,12.179245283018869,587.8207547169811,22.517987356902065,0.03830757450499316
FAPI_TEMPO_18_14,1592.3554,18.1383,157.7171,8.467,0.195563,0.086856,0,0.0,0.0,5.669893,0.016224,0.179855,0.022482,1292,12.18867924528302,587.811320754717,22.513606244627812,0.03830073605204064
FAPI_TEMPO_35_20,1591.5289,18.1336,170.5736,8.8053,0.312614,0.071399,0,0.0,0.0,5.804618,0.016243,0.271396,0.033925,1293,12.19811320754717,587.8018867924528,22.5077627279393,0.03829140945899443
FAPI_TEMPO_36_25,1591.5289,18.1336,163.0346,8.6085,0.247572,0.07992,0,0.0,0.0,5.434997,0.016172,0.225831,0.028229,1294,12.20754716981132,587.7924528301887,22.5077627279393,0.038292024029171604
FAPI_TEMPO_34_80,1591.3223,18.1324,195.5681,9.4284,0.477156,0.050764,0,0.0,0.0,5.544751,0.016183,0.237249,0.029656,1295,12.216981132075471,587.7830188679245,22.506301788493108,0.038290153110990606
FAPI_TEMPO_43_74,1590.2893,18.1266,168.0291,8.7394,0.292189,0.074069,0,0.0,0.0,5.561749,0.016214,0.171298,0.021412,1296,12.226415094339623,587.7735849056604,22.498995668302623,0.038278337519903664
FAPI_TEMPO_50_88,1589.6694,18.123,167.6068,8.7284,0.288896,0.074506,0,0.0,0.0,5.594166,0.016204,0.357269,0.044659,1297,12.235849056603774,587.7641509433962,22.494610149630397,0.03827149055199304
FAPI_TEMPO_43_98,1586.7769,18.1065,170.5925,8.8058,0.314819,0.071167,0,0.0,0.0,5.449456,0.016204,0.639228,0.079904,1298,12.245283018867925,587.7547169811321,22.47413567721945,0.03823726977922477
FAPI_TEMPO_27_11,1585.7438,18.1006,158.6184,8.4911,0.207981,0.085277,0,0.0,0.0,5.442797,0.016206,0.364186,0.045523,1299,12.254716981132075,587.7452830188679,22.466818388339984,0.0382254337677411
FAPI_TEMPO_32_13,1584.9174,18.0959,162.9968,8.6075,0.25035,0.079636,0,0.0,0.0,5.616124,0.016246,0.257274,0.032159,1300,12.264150943396226,587.7358490566038,22.46096340775946,0.03821608541288127
FAPI_TEMPO_27_112,1583.8843,18.09,186.6521,9.211,0.428695,0.056762,0,0.0,0.0,5.613742,0.016253,0.357127,0.044641,1301,12.273584905660377,587.7264150943396,22.45364182624487,0.038204241377581605
FAPI_TEMPO_11_90,1583.6777,18.0888,174.1265,8.8965,0.343632,0.067488,0,0.0,0.0,5.651928,0.016269,0.429889,0.053736,1302,12.283018867924529,587.7169811320755,22.45217736520909,0.03820236284811974
FAPI_TEMPO_20_22,1583.4711,18.0877,173.2095,8.8731,0.336751,0.068374,0,0.0,0.0,5.487425,0.016224,0.330215,0.041277,1303,12.29245283018868,587.7075471698113,22.45071280864645,0.03820048409580756
FAPI_TEMPO_6_0,1583.0579,18.0853,151.3535,8.2944,0.131596,0.095695,1,26.8595,0.0,5.191858,0.016182,0.263017,0.032877,1304,12.30188679245283,587.6981132075472,22.4477834088658,0.038196112773529196
FAPI_TEMPO_12_25,1582.0248,18.0794,167.5155,8.726,0.291543,0.074251,1,15.9091,0.0,5.353254,0.016209,0.660319,0.08254,1305,12.31132075471698,587.688679245283,22.440457527152475,0.038184260339965685
FAPI_TEMPO_46_44,1582.0248,18.0794,152.9968,8.3393,0.150705,0.093091,0,0.0,0.0,5.367832,0.016228,0.295145,0.036893,1306,12.320754716981131,587.6792452830189,22.440457527152475,0.03818487330847533
FAPI_TEMPO_34_74,1581.8182,18.0782,158.1394,8.4783,0.205148,0.085711,0,0.0,0.0,5.336293,0.016197,0.368049,0.046006,1307,12.330188679245284,587.6698113207547,22.43899220565506,0.038182992853120525
FAPI_TEMPO_41_53,1579.3388,18.064,166.2488,8.693,0.281927,0.075542,1,22.9339,0.0,5.49157,0.016291,0.210241,0.02628,1308,12.339622641509434,587.6603773584906,22.421399458411255,0.03815366889153652
FAPI_TEMPO_12_41,1578.719,18.0605,159.6835,8.5196,0.221973,0.083496,0,0.0,0.0,5.699776,0.016298,0.661642,0.082705,1309,12.349056603773585,587.6509433962265,22.416999469290886,0.03814679397898306
FAPI_TEMPO_39_14,1578.719,18.0605,162.7873,8.602,0.251359,0.079581,0,0.0,0.0,5.717322,0.016307,0.251255,0.031407,1310,12.358490566037736,587.6415094339623,22.416999469290886,0.038147406385372194
FAPI_TEMPO_46_49,1578.719,18.0605,154.4763,8.3795,0.168636,0.090694,0,0.0,0.0,5.665189,0.01629,0.180021,0.022503,1311,12.367924528301886,587.6320754716982,22.416999469290886,0.03814801881142471
FAPI_TEMPO_15_127,1578.5124,18.0593,171.7033,8.8344,0.327177,0.069662,0,0.0,0.0,5.670926,0.016289,0.554461,0.069308,1312,12.377358490566039,587.622641509434,22.415532614321307,0.0381461350038219
FAPI_TEMPO_4_3,1577.0661,18.051,157.3863,8.4581,0.199933,0.086479,0,0.0,0.0,5.115405,0.016185,0.249135,0.031142,1313,12.38679245283019,587.6132075471698,22.405261230240423,0.03812926759043596
FAPI_TEMPO_1_18,1575.2066,18.0404,158.0291,8.4753,0.207365,0.085504,0,0.0,0.0,5.402687,0.016296,0.385798,0.048225,1314,12.39622641509434,587.6037735849056,22.392048444971618,0.03810739387931464
FAPI_TEMPO_26_38,1573.9669,18.0333,167.2871,8.7201,0.293226,0.074127,0,0.0,0.0,5.430135,0.016299,0.769126,0.096141,1315,12.40566037735849,587.5943396226415,22.38323535139757,0.038093007100395634
FAPI_TEMPO_9_61,1573.7603,18.0321,172.7227,8.8606,0.337097,0.068436,0,0.0,0.0,5.44507,0.016305,0.292047,0.036506,1316,12.415094339622641,587.5849056603773,22.381766283597198,0.03809111852259494
FAPI_TEMPO_25_17,1572.9339,18.0274,156.3134,8.4292,0.191038,0.087738,1,20.4545,0.0,5.741136,0.016356,0.557106,0.069638,1317,12.424528301886792,587.5754716981132,22.375889047893182,0.03808172758339639
FAPI_TEMPO_24_24,1572.7273,18.0262,161.2164,8.5604,0.239596,0.081222,0,0.0,0.0,5.758681,0.016347,0.15884,0.019855,1318,12.433962264150944,587.566037735849,22.374419497746537,0.038079837942923044
FAPI_TEMPO_36_16,1571.9008,18.0215,170.2428,8.7968,0.31845,0.070866,1,24.5868,0.0,5.371391,0.016282,0.40603,0.050754,1319,12.443396226415095,587.5566037735849,22.368539620194465,0.03807044202470437
FAPI_TEMPO_42_15,1571.0744,18.0167,155.0277,8.3945,0.178537,0.089459,0,0.0,0.0,5.334872,0.016244,0.406259,0.050782,1320,12.452830188679245,587.5471698113207,22.362658908329017,0.03806104438476037
FAPI_TEMPO_23_47,1571.0744,18.0167,166.964,8.7116,0.291792,0.074349,1,17.7686,0.0,5.685226,0.016332,0.348708,0.043588,1321,12.462264150943396,587.5377358490566,22.362658908329017,0.03806165552245341
FAPI_TEMPO_16_48,1570.6612,18.0143,168.4892,8.7513,0.304738,0.072663,1,57.438,0.0,5.349369,0.016244,0.637878,0.079735,1322,12.471698113207546,587.5283018867924,22.359717972400638,0.03805726107252108
FAPI_TEMPO_30_83,1569.0083,18.0049,159.8283,8.5235,0.22816,0.082798,0,0.0,0.0,5.560377,0.01631,0.301325,0.037666,1323,12.481132075471699,587.5188679245283,22.3479496463193,0.03803784161905432
FAPI_TEMPO_18_81,1568.595,18.0025,173.282,8.8749,0.343531,0.067665,0,0.0,0.0,5.777015,0.016357,0.267975,0.033497,1324,12.49056603773585,587.5094339622641,22.345006062171098,0.03803344213806501
FAPI_TEMPO_6_55,1567.9752,17.9989,164.2557,8.6407,0.269688,0.077292,2,63.0165,3.6524,5.115903,0.016249,0.284797,0.0356,1325,12.5,587.5,22.340591027343176,0.038026537918882004
FAPI_TEMPO_24_63,1567.562,17.9966,174.4006,8.9035,0.352352,0.066544,0,0.0,0.0,5.48234,0.016297,0.400145,0.050018,1326,12.50943396226415,587.4905660377359,22.337647185996005,0.038022137677290305
FAPI_TEMPO_50_74,1567.562,17.9966,153.7499,8.3598,0.166693,0.091122,0,0.0,0.0,5.620014,0.016338,0.715827,0.089478,1327,12.518867924528301,587.4811320754717,22.337647185996005,0.03802274824908992
FAPI_TEMPO_17_9,1567.3554,17.9954,154.5865,8.3825,0.175797,0.089885,1,24.5868,0.0,5.588972,0.016353,0.383351,0.047919,1328,12.528301886792454,587.4716981132076,22.33617511982635,0.03802085307524398
FAPI_TEMPO_28_3,1566.3223,17.9895,165.7808,8.6807,0.28382,0.075452,0,0.0,0.0,5.679324,0.01635,0.220391,0.027549,1329,12.537735849056604,587.4622641509434,22.328812620471634,0.03800893092723729
FAPI_TEMPO_40_30,1564.0496,17.9764,153.6396,8.3568,0.167366,0.091082,0,0.0,0.0,5.170537,0.01631,0.532695,0.066587,1330,12.547169811320755,587.4528301886793,22.312607426336424,0.03798195579238254
FAPI_TEMPO_12_26,1563.843,17.9752,165.743,8.6797,0.284627,0.075376,0,0.0,0.0,5.252829,0.016274,0.349955,0.043744,1331,12.556603773584905,587.4433962264151,22.311133708068663,0.03798005705977739
FAPI_TEMPO_37_36,1563.6364,17.974,160.8856,8.5516,0.240878,0.08117,0,0.0,0.0,5.690528,0.016366,0.481788,0.060223,1332,12.566037735849056,587.433962264151,22.3096598924509,0.03797815810046565
FAPI_TEMPO_42_120,1563.4298,17.9728,188.4703,9.2557,0.446901,0.054696,0,0.0,0.0,5.632631,0.016361,0.460031,0.057504,1333,12.575471698113208,587.4245283018868,22.30818597946383,0.03797625891440355
FAPI_TEMPO_47_30,1561.3636,17.961,160.5925,8.5438,0.239213,0.081422,0,0.0,0.0,5.696775,0.016387,0.416587,0.052073,1334,12.584905660377359,587.4150943396227,22.293440062213676,0.03795176575650675
FAPI_TEMPO_32_50,1560.5372,17.9562,175.4956,8.9314,0.363276,0.065222,0,0.0,0.0,5.626239,0.016375,0.189893,0.023737,1335,12.59433962264151,587.4056603773585,22.28753953485156,0.037942330212708035
FAPI_TEMPO_48_0,1559.9174,17.9526,155.5146,8.4076,0.18947,0.088135,0,0.0,0.0,5.414868,0.016341,0.427795,0.053474,1336,12.60377358490566,587.3962264150944,22.28311311397298,0.03793540392652473
FAPI_TEMPO_42_108,1559.9174,17.9526,174.1454,8.897,0.353621,0.066464,0,0.0,0.0,5.563958,0.016368,0.616388,0.077048,1337,12.61320754716981,587.3867924528302,22.28311311397298,0.037936013203365336
FAPI_TEMPO_1_79,1559.2975,17.9491,169.5542,8.779,0.318413,0.071015,0,0.0,0.0,5.194903,0.016289,0.696098,0.087012,1338,12.622641509433961,587.377358490566,22.278685099252815,0.03792908387974685
FAPI_TEMPO_30_29,1557.438,17.9384,159.0406,8.5024,0.226243,0.08321,0,0.0,0.0,5.64635,0.016422,0.157602,0.0197,1339,12.632075471698114,587.3679245283018,22.26539720100027,0.03790707028968421
FAPI_TEMPO_40_17,1556.8182,17.9348,167.3863,8.7227,0.301755,0.073216,0,0.0,0.0,5.260485,0.016309,0.351042,0.04388,1340,12.641509433962264,587.3584905660377,22.260966377290405,0.037900135496189896
FAPI_TEMPO_0_16,1556.405,17.9324,157.4052,8.4586,0.210605,0.085327,0,0.0,0.0,5.362943,0.016375,0.410483,0.05131,1341,12.650943396226415,587.3490566037735,22.258012004801387,0.03789571423423035
FAPI_TEMPO_43_92,1556.1983,17.9312,180.9123,9.0682,0.402499,0.060294,0,0.0,0.0,5.178628,0.01634,0.431588,0.053949,1342,12.660377358490566,587.3396226415094,22.256533956400503,0.037893806408468844
FAPI_TEMPO_42_11,1556.1983,17.9312,163.7042,8.6262,0.270282,0.077361,0,0.0,0.0,5.803006,0.016438,0.345913,0.043239,1343,12.669811320754716,587.3301886792453,22.256533956400503,0.037894415075870234
FAPI_TEMPO_37_64,1555.9917,17.93,173.2741,8.8747,0.348747,0.067132,0,0.0,0.0,5.446102,0.01634,0.268033,0.033504,1344,12.679245283018869,587.3207547169811,22.255056524977036,0.037892508218445864
FAPI_TEMPO_24_8,1555.7851,17.9288,153.6964,8.3583,0.172378,0.09052,0,0.0,0.0,5.628353,0.016403,0.488792,0.061099,1345,12.68867924528302,587.311320754717,22.25357899546582,0.03789060113275041
FAPI_TEMPO_31_97,1553.3058,17.9145,154.503,8.3803,0.182302,0.089204,1,24.7934,0.0,5.307323,0.016352,0.421709,0.052714,1346,12.69811320754717,587.3018867924528,22.235840267609003,0.03786100601353414
FAPI_TEMPO_10_8,1552.8926,17.9122,160.1592,8.5323,0.239241,0.081531,1,16.1157,0.0,5.594169,0.016406,0.374899,0.046862,1347,12.70754716981132,587.2924528301887,22.232882556287,0.03785657801176524
FAPI_TEMPO_34_10,1552.686,17.911,151.9317,8.3102,0.154728,0.092981,0,0.0,0.0,5.739354,0.016431,0.146067,0.018258,1348,12.716981132075471,587.2830188679245,22.23140355306352,0.03785466774761828
FAPI_TEMPO_39_116,1550.0,17.8955,241.9617,10.4873,0.667304,0.029095,0,0.0,0.0,5.761135,0.016452,0.505787,0.063223,1349,12.726415094339623,587.2735849056604,22.212166116452387,0.037822518647796066
FAPI_TEMPO_21_42,1548.3471,17.8859,161.3724,8.5645,0.25283,0.079777,0,0.0,0.0,5.476819,0.01641,0.138863,0.017358,1350,12.735849056603774,587.2641509433962,22.20031957369088,0.037802953812228646
FAPI_TEMPO_8_89,1548.1405,17.8847,157.2114,8.4534,0.212859,0.085137,0,0.0,0.0,5.273447,0.0164,0.386123,0.048265,1351,12.745283018867925,587.2547169811321,22.19883840095055,0.03780103890023548
FAPI_TEMPO_11_31,1547.9339,17.8835,153.2363,8.3458,0.171602,0.090742,0,0.0,0.0,5.618714,0.016443,0.183949,0.022994,1352,12.754716981132075,587.2452830188679,22.197357129375362,0.03779912375841454
FAPI_TEMPO_10_5,1547.1074,17.8788,159.7291,8.5208,0.237988,0.081775,1,43.8017,0.0,5.807348,0.016494,0.302192,0.037774,1353,12.764150943396226,587.2358490566038,22.191430337139163,0.037789638307657414
FAPI_TEMPO_12_69,1546.6942,17.8764,160.1325,8.5316,0.242024,0.081241,0,0.0,0.0,5.37484,0.016408,0.277974,0.034747,1354,12.773584905660377,587.2264150943396,22.188466705996817,0.03778519858040135
FAPI_TEMPO_40_2,1546.6942,17.8764,156.3023,8.4289,0.20442,0.086298,0,0.0,0.0,5.594283,0.016457,0.297538,0.037192,1355,12.783018867924529,587.2169811320755,22.188466705996817,0.03778580562030143
FAPI_TEMPO_5_46,1546.281,17.874,159.1855,8.5063,0.233184,0.08243,1,19.0083,0.0,5.326823,0.016435,0.166451,0.020806,1356,12.79245283018868,587.2075471698113,22.185502678960376,0.037781365014616666
FAPI_TEMPO_47_141,1545.8678,17.8716,179.3258,9.0284,0.395917,0.061226,0,0.0,0.0,5.52239,0.016433,0.293691,0.036711,1357,12.80188679245283,587.1981132075472,22.182538255871147,0.03777692359176681
FAPI_TEMPO_37_95,1545.4545,17.8692,174.054,8.8947,0.358941,0.065938,0,0.0,0.0,6.019736,0.016511,0.288094,0.036012,1358,12.81132075471698,587.188679245283,22.1795727189959,0.037772480129391175
FAPI_TEMPO_28_18,1545.2479,17.868,163.1338,8.6111,0.270341,0.077492,0,0.0,0.0,5.774904,0.016489,0.207346,0.025918,1359,12.820754716981131,587.1792452830189,22.178090160668514,0.037770562121927066
FAPI_TEMPO_3_0,1545.2479,17.868,155.6138,8.4103,0.198115,0.087172,0,0.0,0.0,5.485381,0.01645,0.301214,0.037652,1360,12.830188679245284,587.1698113207547,22.178090160668514,0.0377711689754316
FAPI_TEMPO_34_38,1544.6281,17.8644,160.4979,8.5413,0.24648,0.080673,1,33.2645,0.0,5.534896,0.016442,0.229806,0.028726,1361,12.839622641509434,587.1603773584906,22.173641890931783,0.03776419994599478
FAPI_TEMPO_26_39,1544.0083,17.8609,160.0032,8.5281,0.242117,0.081264,0,0.0,0.0,5.541262,0.016479,0.141014,0.017627,1362,12.849056603773585,587.1509433962265,22.16919272864549,0.03775722917247376
FAPI_TEMPO_47_140,1544.0083,17.8609,175.2561,8.9254,0.368297,0.064756,1,14.4628,0.0,5.462483,0.016437,0.303024,0.037878,1363,12.858490566037736,587.1415094339623,22.16919272864549,0.03775783584100169
FAPI_TEMPO_24_99,1543.1818,17.8561,160.8667,8.5511,0.250632,0.080138,0,0.0,0.0,5.460486,0.016437,0.227653,0.028457,1364,12.867924528301886,587.1320754716982,22.163258404821644,0.03774833522255759
FAPI_TEMPO_16_45,1541.5289,17.8465,153.8334,8.3621,0.181422,0.089496,2,46.281,4.0907,5.690139,0.016477,0.197375,0.024672,1365,12.877358490566039,587.122641509434,22.15138570627183,0.03772871993034167
FAPI_TEMPO_44_13,1541.3223,17.8453,154.3281,8.3755,0.18677,0.08877,0,0.0,0.0,5.408371,0.016428,0.215396,0.026924,1366,12.88679245283019,587.1132075471698,22.149901261304496,0.03772679779056908
FAPI_TEMPO_23_41,1540.4959,17.8405,172.0799,8.8441,0.346252,0.067624,0,0.0,0.0,5.800762,0.016521,0.264057,0.033007,1367,12.89622641509434,587.1037735849056,22.1439624863211,0.037717288633844374
FAPI_TEMPO_43_14,1540.2893,17.8393,152.1445,8.316,0.16382,0.091921,0,0.0,0.0,5.577487,0.016489,0.253633,0.031704,1368,12.90566037735849,587.0943396226415,22.142477543696653,0.03771536540094879
FAPI_TEMPO_24_72,1540.0826,17.8381,164.5865,8.6494,0.285561,0.075545,0,0.0,0.0,5.837489,0.016523,0.248505,0.031063,1369,12.915094339622641,587.0849056603773,22.140991782655906,0.03771344071220977
FAPI_TEMPO_3_19,1537.8099,17.825,153.9059,8.364,0.184165,0.089176,0,0.0,0.0,5.564161,0.016508,0.296961,0.03712,1370,12.924528301886792,587.0754716981132,22.124649019618513,0.03768620916084786
FAPI_TEMPO_18_19,1537.6033,17.8238,159.8283,8.5235,0.243609,0.08115,0,0.0,0.0,5.628637,0.016508,0.158053,0.019757,1371,12.933962264150944,587.066037735849,22.123162780642847,0.037684283127611594
FAPI_TEMPO_17_46,1537.1901,17.8214,170.7296,8.8093,0.337296,0.068819,0,0.0,0.0,5.738916,0.016532,0.323126,0.040391,1372,12.943396226415095,587.0566037735849,22.120190003113667,0.037679824842997506
FAPI_TEMPO_19_13,1537.1901,17.8214,159.9119,8.5257,0.244602,0.081023,0,0.0,0.0,5.654473,0.0165,0.479476,0.059934,1373,12.952830188679245,587.0471698113207,22.120190003113667,0.037680430365115605
FAPI_TEMPO_45_90,1536.157,17.8154,157.3595,8.4574,0.220422,0.084284,0,0.0,0.0,5.714495,0.01653,0.119351,0.014919,1374,12.962264150943396,587.0377358490566,22.11275559107081,0.03766837162365419
FAPI_TEMPO_1_5,1536.157,17.8154,156.2944,8.4287,0.209761,0.085724,0,0.0,0.0,5.140472,0.01642,0.296349,0.037044,1375,12.971698113207546,587.0283018867924,22.11275559107081,0.037668976981173254
FAPI_TEMPO_15_10,1534.0909,17.8034,161.6844,8.5728,0.262563,0.078667,0,0.0,0.0,5.338074,0.016441,0.473765,0.059221,1376,12.981132075471699,587.0188679245283,22.09787998371312,0.03764424142249921
FAPI_TEMPO_27_76,1534.0909,17.8034,161.2889,8.5623,0.258942,0.079149,0,0.0,0.0,5.517417,0.016516,0.22156,0.027695,1377,12.99056603773585,587.0094339622641,22.09787998371312,0.037644846411673996
FAPI_TEMPO_35_55,1533.6777,17.801,173.5482,8.8818,0.360113,0.065915,0,0.0,0.0,5.951698,0.016578,0.345181,0.043148,1378,13.0,587.0,22.094903804488894,0.03764038126829454
FAPI_TEMPO_37_109,1532.438,17.7938,192.4564,9.3531,0.48009,0.050893,1,22.1074,0.0,5.559255,0.016497,0.530798,0.06635,1379,13.00943396226415,586.9905660377359,22.08597213988363,0.037625770187359006
FAPI_TEMPO_0_113,1532.2314,17.7926,173.3923,8.8778,0.359565,0.066001,0,0.0,0.0,5.157689,0.016429,0.449675,0.056209,1380,13.018867924528301,586.9811320754717,22.08448329803598,0.03762383846981379
FAPI_TEMPO_29_46,1531.405,17.7878,156.7434,8.4408,0.216713,0.084851,0,0.0,0.0,5.728786,0.016566,0.259084,0.032386,1381,13.028301886792454,586.9716981132076,22.078526926660846,0.03761429554036628
FAPI_TEMPO_13_42,1530.3719,17.7818,158.1583,8.4788,0.231183,0.082915,0,0.0,0.0,5.634788,0.016559,0.199287,0.024911,1382,13.037735849056604,586.9622641509434,22.071078480850716,0.03760221027628943
FAPI_TEMPO_40_109,1530.1653,17.7806,169.9119,8.7882,0.333959,0.069331,0,0.0,0.0,5.085229,0.016436,0.618024,0.077253,1383,13.047169811320755,586.9528301886793,22.069588634258363,0.03760027637512876
FAPI_TEMPO_29_59,1530.1653,17.7806,155.2561,8.4007,0.20228,0.086823,0,0.0,0.0,5.543174,0.016527,0.216438,0.027055,1384,13.056603773584905,586.9433962264151,22.069588634258363,0.037600880725719855
FAPI_TEMPO_30_130,1529.7521,17.7782,170.8477,8.8124,0.341414,0.06837,0,0.0,0.0,5.351663,0.016479,0.336585,0.042073,1385,13.066037735849056,586.933962264151,22.066608639308733,0.03759640787216468
FAPI_TEMPO_47_9,1529.1322,17.7746,158.4435,8.4864,0.234569,0.082476,0,0.0,0.0,5.669006,0.016565,0.242183,0.030273,1386,13.075471698113208,586.9245283018868,22.062137170772225,0.037589393707234
FAPI_TEMPO_29_64,1528.0992,17.7686,186.378,9.2042,0.447195,0.054977,0,0.0,0.0,5.597359,0.016539,0.254627,0.031828,1387,13.084905660377359,586.9150943396227,22.05468391134957,0.037577298870060186
FAPI_TEMPO_8_59,1527.686,17.7662,161.0226,8.5552,0.259594,0.079146,0,0.0,0.0,5.329246,0.01654,0.545693,0.068212,1388,13.09433962264151,586.9056603773585,22.051701902224472,0.03757282198990217
FAPI_TEMPO_28_128,1527.686,17.7662,171.5095,8.8294,0.347369,0.067623,0,0.0,0.0,5.810533,0.016594,0.392056,0.049007,1389,13.10377358490566,586.8962264150944,22.051701902224472,0.037573425947755125
FAPI_TEMPO_28_1,1527.4793,17.765,152.6848,8.3308,0.176633,0.090358,0,0.0,0.0,5.503395,0.016526,0.168383,0.021048,1390,13.11320754716981,586.8867924528302,22.050210024648205,0.03757148790568574
FAPI_TEMPO_44_67,1526.0331,17.7566,172.1901,8.8469,0.353219,0.066886,0,0.0,0.0,5.619198,0.016568,0.250744,0.031343,1391,13.122641509433961,586.877358490566,22.039769108901694,0.03755430123524859
FAPI_TEMPO_35_17,1525.6198,17.7542,151.6008,8.3012,0.165833,0.091867,0,0.0,0.0,5.642029,0.016581,0.218113,0.027264,1392,13.132075471698114,586.8679245283018,22.036784359287484,0.03754981902784969
FAPI_TEMPO_12_10,1525.4132,17.753,165.1837,8.6651,0.297473,0.074157,0,0.0,0.0,5.5585,0.01656,0.248391,0.031049,1393,13.141509433962264,586.8584905660377,22.035292194006686,0.0375478800225812
FAPI_TEMPO_23_129,1525.0,17.7506,170.6572,8.8075,0.341993,0.068349,0,0.0,0.0,5.484312,0.016528,0.320217,0.040027,1394,13.150943396226415,586.8490566037735,22.03230756026887,0.03754339776530399
FAPI_TEMPO_32_7,1524.7934,17.7494,164.6055,8.6499,0.292816,0.074778,0,0.0,0.0,5.71625,0.016585,0.327978,0.040997,1395,13.160377358490566,586.8396226415094,22.03081509177078,0.03754145807777032
FAPI_TEMPO_12_23,1524.3802,17.747,156.1006,8.4235,0.213871,0.085334,0,0.0,0.0,5.500765,0.016546,0.271224,0.033903,1396,13.169811320754716,586.8301886792453,22.027829851413507,0.03753697453941598
FAPI_TEMPO_36_14,1523.1405,17.7397,154.5409,8.3813,0.198574,0.087428,0,0.0,0.0,5.352176,0.016501,0.312736,0.039092,1397,13.179245283018869,586.8207547169811,22.018870979160624,0.03752231120349543
FAPI_TEMPO_50_1,1522.1074,17.7337,146.5418,8.1615,0.109298,0.099755,0,0.0,0.0,5.767279,0.016586,0.067366,0.008421,1398,13.18867924528302,586.811320754717,22.011402346363706,0.037510186950814324
FAPI_TEMPO_30_40,1521.4876,17.7301,154.2635,8.3738,0.196563,0.087726,0,0.0,0.0,5.787535,0.016618,0.176903,0.022113,1399,13.19811320754717,586.8018867924528,22.00692038396215,0.037503152050609924
FAPI_TEMPO_48_33,1520.8678,17.7265,170.2884,8.7979,0.340931,0.068533,0,0.0,0.0,5.150334,0.016471,0.346734,0.043342,1400,13.20754716981132,586.7924528301887,22.002437508571457,0.03749611536830506
FAPI_TEMPO_46_121,1519.6281,17.7193,161.6844,8.5728,0.269515,0.07793,1,19.0083,0.0,5.703395,0.016607,0.372704,0.046588,1401,13.216981132075471,586.7830188679245,21.99346829294302,0.03748143280522131
FAPI_TEMPO_12_7,1518.8017,17.7145,150.4901,8.2707,0.157257,0.093152,0,0.0,0.0,5.509081,0.016582,0.564563,0.07057,1402,13.226415094339623,586.7735849056604,21.987487265777958,0.03747184234497031
FAPI_TEMPO_47_80,1517.9752,17.7096,168.4435,8.7502,0.327695,0.070288,0,0.0,0.0,5.592582,0.016606,0.201955,0.025244,1403,13.235849056603774,586.7641509433962,21.981503887173346,0.03746224756885983
FAPI_TEMPO_24_47,1515.7025,17.6964,162.2169,8.5869,0.276178,0.077095,0,0.0,0.0,5.607267,0.016613,0.258534,0.032317,1404,13.245283018867925,586.7547169811321,21.965042459860783,0.0374347948540942
FAPI_TEMPO_3_24,1513.843,17.6855,166.378,8.6963,0.312775,0.072288,1,20.8678,0.0,5.510233,0.016631,0.526837,0.065855,1405,13.254716981132075,586.7452830188679,21.951564705736313,0.037412426381671346
FAPI_TEMPO_24_59,1513.843,17.6855,163.3087,8.6158,0.286701,0.075724,0,0.0,0.0,5.369019,0.016597,0.40622,0.050777,1406,13.264150943396226,586.7358490566038,21.951564705736313,0.037413027925652785
FAPI_TEMPO_42_56,1513.0165,17.6807,174.0729,8.8952,0.372533,0.064545,0,0.0,0.0,5.727915,0.016647,0.373603,0.0467,1407,13.273584905660377,586.7264150943396,21.94557153298126,0.03740341489389503
FAPI_TEMPO_0_66,1512.6033,17.6783,163.4758,8.6202,0.288741,0.075469,0,0.0,0.0,5.377609,0.016579,0.328768,0.041096,1408,13.283018867924529,586.7169811320755,21.942574695423193,0.03739890850454815
FAPI_TEMPO_42_33,1511.9835,17.6747,152.6391,8.3296,0.184498,0.089513,0,0.0,0.0,5.688586,0.016632,0.185217,0.023152,1409,13.29245283018868,586.7075471698113,21.938078671496495,0.03739184671702704
FAPI_TEMPO_48_14,1511.5702,17.6722,150.9123,8.2823,0.165956,0.092065,0,0.0,0.0,4.999384,0.016486,0.320312,0.040039,1410,13.30188679245283,586.6981132075472,21.93508008466825,0.03738733701519271
FAPI_TEMPO_39_23,1510.7438,17.6674,154.5487,8.3815,0.205178,0.086709,0,0.0,0.0,5.742884,0.016678,0.181253,0.022657,1411,13.31132075471698,586.688679245283,21.929083132471987,0.03737771651002639
FAPI_TEMPO_37_48,1509.9174,17.6626,168.976,8.764,0.335473,0.069369,0,0.0,0.0,5.657882,0.016648,0.363319,0.045415,1412,13.320754716981131,586.6792452830189,21.92308453983894,0.03736809289932025
FAPI_TEMPO_41_8,1509.2975,17.6589,154.2557,8.3735,0.202919,0.087038,0,0.0,0.0,5.582395,0.016669,0.165393,0.020674,1413,13.330188679245284,586.6698113207547,21.918583791898595,0.03736102210978583
FAPI_TEMPO_29_22,1508.2645,17.6529,150.4979,8.2709,0.163191,0.092497,0,0.0,0.0,5.619171,0.016656,0.434349,0.054294,1414,13.339622641509434,586.6603773584906,21.911081701505562,0.03734883511336297
FAPI_TEMPO_34_9,1507.2314,17.6469,155.5035,8.4073,0.216733,0.08519,0,0.0,0.0,5.821207,0.016697,0.187353,0.023419,1415,13.349056603773585,586.6509433962265,21.903576314991017,0.03733664210644123
FAPI_TEMPO_49_75,1506.6116,17.6432,168.4435,8.7502,0.332728,0.069765,0,0.0,0.0,5.585428,0.016653,0.577574,0.072197,1416,13.358490566037736,586.6415094339623,21.899072284441157,0.037329564874417256
FAPI_TEMPO_1_126,1506.405,17.642,170.5925,8.8058,0.349524,0.067584,0,0.0,0.0,5.587719,0.016697,0.295042,0.03688,1417,13.367924528301886,586.6320754716982,21.897570735053996,0.03732760558216431
FAPI_TEMPO_10_65,1505.9917,17.6396,168.1126,8.7416,0.330375,0.070079,0,0.0,0.0,5.610274,0.016681,0.215663,0.026958,1418,13.377358490566039,586.622641509434,21.894566600431567,0.03732308480984443
FAPI_TEMPO_24_65,1505.5785,17.6372,163.1984,8.6128,0.289636,0.07544,0,0.0,0.0,5.397696,0.016601,0.425545,0.053193,1419,13.38679245283019,586.6132075471698,21.891562780572844,0.037318564428695605
FAPI_TEMPO_40_27,1504.7521,17.6323,159.425,8.5127,0.256019,0.079928,0,0.0,0.0,5.382268,0.01663,0.208412,0.026052,1420,13.39622641509434,586.6037735849056,21.885553904021254,0.03730892109723791
FAPI_TEMPO_40_33,1504.3388,17.6299,178.9949,9.0201,0.40997,0.059867,0,0.0,0.0,5.264596,0.016632,0.34827,0.043534,1421,13.40566037735849,586.5943396226415,21.88254811967428,0.037304396993928395
FAPI_TEMPO_23_62,1503.9256,17.6275,151.593,8.301,0.17761,0.09058,0,0.0,0.0,5.715149,0.016701,0.156381,0.019548,1422,13.415094339622641,586.5849056603773,21.879542649810784,0.03729987328122396
FAPI_TEMPO_15_4,1503.9256,17.6275,146.348,8.1561,0.117605,0.098895,0,0.0,0.0,5.692163,0.016691,0.190947,0.023868,1423,13.424528301886792,586.5754716981132,21.879542649810784,0.03730047317947059
FAPI_TEMPO_14_61,1503.3058,17.6239,160.4444,8.5399,0.266149,0.078593,1,25.6198,0.0,5.049079,0.016555,0.322789,0.040349,1424,13.433962264150944,586.566037735849,21.87503367077254,0.03729338601875144
FAPI_TEMPO_16_37,1502.686,17.6202,154.503,8.3803,0.20895,0.086313,2,39.876,3.6524,5.712091,0.016693,0.212573,0.026572,1425,13.443396226415095,586.5566037735849,21.870523762131892,0.03728629704521078
FAPI_TEMPO_20_70,1502.4793,17.619,172.3729,8.8516,0.364551,0.065687,0,0.0,0.0,5.597988,0.01667,0.421184,0.052648,1426,13.452830188679245,586.5471698113207,21.869019524809552,0.037284332190784135
FAPI_TEMPO_11_63,1502.4793,17.619,155.6705,8.4119,0.220878,0.084696,0,0.0,0.0,5.684867,0.016693,0.217463,0.027183,1427,13.462264150943396,586.5377358490566,21.869019524809552,0.03728493187766092
FAPI_TEMPO_50_101,1502.4793,17.619,183.8524,9.1416,0.441427,0.055932,2,128.5124,64.2824,5.832425,0.016732,0.466338,0.058292,1428,13.471698113207546,586.5283018867924,21.869019524809552,0.03728553158382894
FAPI_TEMPO_26_48,1502.2727,17.6178,154.1265,8.37,0.205298,0.086816,0,0.0,0.0,5.499748,0.016658,0.137443,0.01718,1429,13.481132075471699,586.5188679245283,21.8675159118272,0.03728356768676205
FAPI_TEMPO_9_23,1500.6198,17.6081,155.0623,8.3954,0.215726,0.085422,0,0.0,0.0,5.413117,0.016669,0.164677,0.020585,1430,13.49056603773585,586.5094339622641,21.855482555714545,0.037263650489074186
FAPI_TEMPO_11_88,1498.7603,17.5972,155.2751,8.4012,0.218842,0.085025,0,0.0,0.0,5.723179,0.016737,0.463835,0.057979,1431,13.5,586.5,21.841937196818964,0.03724115464078255
FAPI_TEMPO_44_43,1497.314,17.5887,154.8339,8.3892,0.215143,0.085549,0,0.0,0.0,5.192459,0.016631,0.195547,0.024443,1432,13.50943396226415,586.4905660377359,21.831395945321418,0.037223780243920826
FAPI_TEMPO_45_62,1497.314,17.5887,158.9114,8.499,0.254903,0.080178,0,0.0,0.0,5.688665,0.016733,0.297783,0.037223,1433,13.518867924528301,586.4811320754717,21.831395945321418,0.03722437901465521
FAPI_TEMPO_11_126,1496.4876,17.5838,159.4896,8.5144,0.260705,0.079412,0,0.0,0.0,5.725792,0.016756,0.795019,0.099377,1434,13.528301886792454,586.4716981132076,21.825370503875853,0.03721470375142104
FAPI_TEMPO_15_94,1495.8678,17.5802,158.8279,8.4967,0.25484,0.080206,0,0.0,0.0,5.578753,0.016714,0.273125,0.034141,1435,13.537735849056604,586.4622641509434,21.82085033091051,0.037207594869725955
FAPI_TEMPO_39_90,1495.6612,17.579,170.7374,8.8095,0.355259,0.066964,0,0.0,0.0,5.442786,0.016675,0.568874,0.071109,1436,13.547169811320755,586.4528301886793,21.81934339849648,0.03720562383760097
FAPI_TEMPO_9_48,1494.0083,17.5693,159.9119,8.5257,0.265822,0.07876,0,0.0,0.0,5.524497,0.016736,0.670852,0.083856,1437,13.556603773584905,586.4433962264151,21.807283460592668,0.03718565781610963
FAPI_TEMPO_49_40,1493.8017,17.5681,153.419,8.3508,0.202475,0.087326,0,0.0,0.0,5.417517,0.016696,0.387806,0.048476,1438,13.566037735849056,586.433962264151,21.805775590612527,0.037183684768909105
