Repository: sandysanche-glitch/fira-fapi-kinetics

## Overview

The study combines bright-field optical microscopy, segmentation-informed computer vision, grain-resolved descriptor extraction, and video-anchored kinetics reconstruction to compare:

- pristine FAPI
- FAPI--TEMPO

The workflow links:
- time-resolved crystallization dynamics,
- grain-scale morphology,
- radial microstructural fingerprints,
- and effective growth-rate heterogeneity.

The repository is organized to preserve both:
- a **core reproducible pipeline**, and
- a **figure-centric structure**, since several manuscript figures were assembled from multiple panel-level scripts and then combined externally.

File: data/processed/kinetics/morpho_kinetics_from_cm_fapi_with_veff.csv (part 8 of 17)
file_name,area_(µm²),area_error_(µm²),perimeter_(µm),perimeter_error_(µm),circularity_distortion,circularity_distortion_error,defects_count,defects_area_(µm²),defects_area_error_(µm²),entropy_hm_(bits),entropy_hm_error_(bits),nucleus_circularity,nucleus_circularity_error,rank_for_t0,t0_ms,dt_ms,R_um_final,v_eff_um_per_ms
FAPI_35_5,2382.2314,22.1855,201.2889,9.5653,0.261154,0.070557,0,0.0,0.0,5.855372,0.013294,0.382138,0.047767,1470,25.185608223872073,574.8143917761279,27.53702608847681,0.04790594404463279
FAPI_11_31,2379.9587,22.1749,205.3397,9.6611,0.290694,0.067071,1,15.4959,0.0,5.243835,0.013175,0.404314,0.050539,1471,25.202741290691034,574.797258709309,27.52388749648426,0.04788451419947335
FAPI_32_26,2378.3058,22.1672,196.3023,9.4461,0.224419,0.074991,1,32.0248,0.0,5.448091,0.013225,0.529635,0.066204,1472,25.219874357509994,574.78012564249,27.514328058454367,0.04786931007348038
FAPI_37_5,2377.2727,22.1624,197.2603,9.4691,0.232268,0.074054,0,0.0,0.0,5.701162,0.013275,0.22258,0.027822,1473,25.237007424328954,574.7629925756711,27.508351505766985,0.04786033871543207
FAPI_46_26,2374.3802,22.1489,215.6327,9.9002,0.358302,0.059227,0,0.0,0.0,6.056209,0.013338,0.463949,0.057994,1474,25.254140491147915,574.745859508852,27.49161128815563,0.047832639127924355
FAPI_36_4,2373.9669,22.147,191.9428,9.3406,0.190269,0.07917,2,44.8347,2.7758,5.635341,0.013293,0.163679,0.02046,1475,25.271273557966875,574.7287264420331,27.489218500042636,0.04782990171766747
FAPI_4_19,2373.5537,22.1451,209.8016,9.7655,0.322372,0.063398,0,0.0,0.0,5.14782,0.013179,0.383794,0.047974,1476,25.288406624785836,574.7115933752142,27.486826082654854,0.04782716478926052
FAPI_14_10,2368.595,22.1219,208.6562,9.7388,0.316344,0.064136,0,0.0,0.0,5.959344,0.013332,0.431163,0.053895,1477,25.305539691604796,574.6944603083952,27.45809907596474,0.04777860406246138
FAPI_49_15,2368.3884,22.121,193.3655,9.3751,0.204015,0.077542,0,0.0,0.0,5.653709,0.013282,0.456434,0.057054,1478,25.322672758423757,574.6773272415762,27.456901537555364,0.04777794465869601
FAPI_25_30,2364.876,22.1045,212.4486,9.8269,0.341568,0.061222,1,16.9421,0.0,5.550486,0.013274,0.266159,0.03327,1479,25.339805825242717,574.6601941747573,27.436534227171954,0.04774392676801337
FAPI_8_5,2364.2562,22.1016,189.904,9.2909,0.176173,0.080977,1,18.595,0.0,5.597477,0.013301,0.316768,0.039596,1480,25.356938892061677,574.6430611079384,27.432938630983763,0.047739093165228154
FAPI_14_1,2363.4298,22.0978,194.6779,9.4069,0.216355,0.076086,1,33.4711,0.0,5.832686,0.013324,0.444151,0.055519,1481,25.37407195888064,574.6259280411193,27.42814376951855,0.04773217223772025
FAPI_36_12,2361.3636,22.0881,203.9437,9.6282,0.286569,0.067692,1,28.719,0.0,5.679228,0.013339,0.288137,0.036017,1482,25.391205025699602,574.6087949743004,27.416151786028365,0.04771272564189444
FAPI_7_1,2359.2975,22.0785,188.6184,9.2594,0.166656,0.082189,0,0.0,0.0,5.429952,0.013308,0.271435,0.033929,1483,25.408338092518562,574.5916619074815,27.40415513564872,0.04769326976426127
FAPI_2_60,2359.0909,22.0775,239.8962,10.4424,0.484881,0.045103,0,0.0,0.0,5.501475,0.013323,0.392188,0.049024,1484,25.425471159337523,574.5745288406624,27.40295523983164,0.04769260359508708
FAPI_3_63,2358.8843,22.0765,221.8058,10.041,0.397481,0.054842,0,0.0,0.0,5.33533,0.01325,0.448615,0.056077,1485,25.442604226156483,574.5573957738435,27.401755291472313,0.04769193729473487
FAPI_24_4,2358.8843,22.0765,188.3789,9.2535,0.164682,0.082436,0,0.0,0.0,5.805093,0.013341,0.168114,0.021014,1486,25.459737292975444,574.5402627070246,27.401755291472313,0.04769335949123081
FAPI_42_38,2357.438,22.0698,192.6581,9.358,0.201866,0.077895,0,0.0,0.0,5.457062,0.013291,0.34169,0.042711,1487,25.476870359794404,574.5231296402056,27.39335360019549,0.047680158007477505
FAPI_27_4,2356.6116,22.0659,197.1957,9.4675,0.238442,0.073473,1,15.9091,0.0,5.84978,0.013359,0.239605,0.029951,1488,25.494003426613364,574.5059965733866,27.388551808655397,0.04767322181493857
FAPI_40_50,2353.9256,22.0533,228.6452,10.1946,0.43418,0.050734,0,0.0,0.0,5.490411,0.013313,0.495875,0.061984,1489,25.511136493432325,574.4888635065677,27.372939005907117,0.047647466721683775
FAPI_3_86,2352.4793,22.0465,213.0836,9.8416,0.348918,0.060451,1,20.6612,0.0,5.279408,0.013266,0.554765,0.069346,1490,25.528269560251285,574.4717304397487,27.36452846720958,0.04763424728709014
FAPI_36_42,2348.7603,22.0291,224.9553,10.112,0.416748,0.05272,0,0.0,0.0,5.155123,0.013268,0.386337,0.048292,1491,25.545402627070246,574.4545973729298,27.342889821048654,0.04759799981772614
FAPI_11_32,2348.3471,22.0272,189.9308,9.2915,0.181947,0.080406,0,0.0,0.0,5.404331,0.013323,0.492904,0.061613,1492,25.562535693889206,574.4374643061108,27.340484599235523,0.04759523237618449
FAPI_14_32,2345.2479,22.0126,238.9414,10.4216,0.483803,0.045289,0,0.0,0.0,5.810003,0.013369,0.555735,0.069467,1493,25.579668760708167,574.4203312392918,27.322437521600705,0.04756523409025843
FAPI_10_57,2345.2479,22.0126,224.5598,10.1031,0.415567,0.052873,0,0.0,0.0,5.57096,0.013323,0.571918,0.07149,1494,25.596801827527127,574.4031981724729,27.322437521600705,0.04756665284686793
FAPI_47_45,2343.8017,22.0058,208.0669,9.725,0.319662,0.063918,1,16.9421,0.0,5.716086,0.013368,0.312537,0.039067,1495,25.613934894346087,574.3860651056539,27.314012015161286,0.04755340297146151
FAPI_2_61,2342.562,22.0,220.8699,10.0198,0.396569,0.055042,0,0.0,0.0,5.324638,0.013298,0.519564,0.064945,1496,25.631067961165048,574.3689320388349,27.306787500518492,0.04754224328183578
FAPI_4_33,2341.9421,21.9971,211.8214,9.8124,0.344087,0.06108,1,20.2479,0.0,5.819244,0.0134,0.416581,0.052073,1497,25.64820102798401,574.351798972016,27.303174234876572,0.04753737044742304
FAPI_11_47,2341.5289,21.9952,215.88,9.9059,0.368629,0.058245,0,0.0,0.0,5.36366,0.013328,0.323162,0.040395,1498,25.66533409480297,574.3346659051971,27.300765514085068,0.04753459460967221
FAPI_17_1,2340.4959,21.9903,193.6507,9.3821,0.215705,0.076352,0,0.0,0.0,5.714788,0.013368,0.188679,0.023585,1499,25.68246716162193,574.317532838378,27.294742782129834,0.04752552590068847
FAPI_20_27,2340.2893,21.9893,189.8316,9.2891,0.183902,0.080236,0,0.0,0.0,5.12714,0.01332,0.71758,0.089697,1500,25.69960022844089,574.3003997715591,27.293538076257963,0.04752484603373876
FAPI_44_41,2337.6033,21.9767,190.7107,9.3106,0.192336,0.079226,0,0.0,0.0,5.74628,0.013388,0.745936,0.093242,1501,25.71673329525985,574.2832667047402,27.277870891362717,0.047498982597706886
FAPI_48_1,2336.5702,21.9719,191.1597,9.3215,0.196481,0.078727,0,0.0,0.0,5.598594,0.013379,0.236722,0.02959,1502,25.73386636207881,574.2661336379211,27.271842519757207,0.04748990219394044
FAPI_14_52,2336.3636,21.9709,194.6244,9.4056,0.224904,0.07527,0,0.0,0.0,5.763166,0.013383,0.602065,0.075258,1503,25.750999428897774,574.2490005711022,27.270636802244855,0.047489219441607486
FAPI_32_17,2335.7438,21.968,210.8399,9.7896,0.339718,0.061629,1,36.157,0.0,5.60978,0.013372,0.476321,0.05954,1504,25.768132495716735,574.2318675042833,27.267019329814815,0.04748433668149117
FAPI_32_0,2335.124,21.9651,195.4956,9.4266,0.232204,0.074396,0,0.0,0.0,5.911799,0.013431,0.296934,0.037117,1505,25.785265562535695,574.2147344374644,27.263401377396733,0.047479452794093865
FAPI_21_54,2334.2975,21.9612,221.3457,10.0305,0.40128,0.054555,2,40.9091,4.0907,5.190557,0.013344,0.409505,0.051188,1506,25.802398629354656,574.1976013706453,27.25857610998981,0.04747246600285668
FAPI_46_22,2327.2727,21.9281,190.7753,9.3121,0.19645,0.07881,3,64.6694,1.4947,5.498648,0.013391,0.583866,0.072983,1507,25.819531696173616,574.1804683038264,27.21752942968269,0.04740239512166859
FAPI_10_1,2326.4463,21.9242,192.0531,9.3433,0.207389,0.077481,1,45.6612,0.0,5.822311,0.01343,0.190331,0.023791,1508,25.836664762992577,574.1633352370075,27.212696613266775,0.04739539246621123
FAPI_20_60,2326.2397,21.9232,239.5086,10.434,0.490408,0.044659,1,25.2066,0.0,5.4218,0.013392,0.483734,0.060467,1509,25.853797829811537,574.1462021701884,27.211488275050584,0.04739470220685106
FAPI_43_25,2323.7603,21.9115,187.8464,9.2404,0.172447,0.08179,0,0.0,0.0,5.4211,0.013361,0.372084,0.046511,1510,25.870930896630497,574.1290691033695,27.196982858607885,0.047370851472617534
FAPI_24_39,2322.1074,21.9037,217.5612,9.9444,0.383505,0.056657,0,0.0,0.0,5.640599,0.013426,0.396993,0.049624,1511,25.888063963449458,574.1119360365506,27.18730847657668,0.0473554141101254
FAPI_4_0,2321.9008,21.9028,187.3406,9.2279,0.168639,0.082276,0,0.0,0.0,5.170831,0.013344,0.152192,0.019024,1512,25.90519703026842,574.0948029697316,27.18609900993617,0.047354720630295485
FAPI_40_1,2321.9008,21.9028,196.2488,9.4448,0.2424,0.073271,0,0.0,0.0,5.387697,0.013355,0.236895,0.029612,1513,25.92233009708738,574.0776699029126,27.18609900993617,0.047356133908733736
FAPI_14_60,2318.8017,21.8882,191.0494,9.3188,0.201671,0.078244,0,0.0,0.0,5.67784,0.013443,0.648996,0.081125,1514,25.93946316390634,574.0605368360937,27.16794996332591,0.04732593205772465
FAPI_34_18,2317.7686,21.8833,205.2294,9.6585,0.308486,0.065414,0,0.0,0.0,5.750325,0.01346,0.531795,0.066474,1515,25.9565962307253,574.0434037692747,27.161897195637195,0.047316800467154876
FAPI_10_60,2309.0909,21.8423,224.1565,10.094,0.422505,0.052297,0,0.0,0.0,5.717588,0.013464,0.410538,0.051317,1516,25.97372929754426,574.0262707024557,27.111002592435174,0.047229550242114365
FAPI_41_35,2308.8843,21.8413,185.1648,9.1742,0.153756,0.084237,0,0.0,0.0,5.488237,0.013442,0.822209,0.102776,1517,25.99086236436322,574.0091376356368,27.10978972151096,0.047228846971281865
FAPI_7_2,2308.8843,21.8413,195.4232,9.4249,0.240269,0.073632,0,0.0,0.0,5.310704,0.013403,0.14072,0.01759,1518,26.00799543118218,573.9920045688178,27.10978972151096,0.04723025670344625
FAPI_11_15,2306.6116,21.8305,194.7693,9.4091,0.235912,0.074178,1,20.2479,0.0,5.624596,0.013466,0.42538,0.053172,1519,26.02512849800114,573.9748715019989,27.096443970864726,0.04720841506520614
FAPI_18_68,2305.1653,21.8237,230.2082,10.2294,0.453399,0.048852,0,0.0,0.0,5.697084,0.013466,0.664973,0.083122,1520,26.0422615648201,573.9577384351799,27.087947583340895,0.04719502111286558
FAPI_21_34,2304.9587,21.8227,193.2285,9.3718,0.224234,0.075609,0,0.0,0.0,5.465904,0.013457,0.841464,0.105183,1521,26.059394631639062,573.9406053683609,27.086733680075533,0.04719431492861703
FAPI_17_13,2304.1322,21.8188,202.4075,9.5918,0.293253,0.067317,0,0.0,0.0,5.694053,0.013488,0.397461,0.049683,1522,26.076527698458023,573.923472301542,27.081876935220112,0.047187261442046706
FAPI_48_74,2304.1322,21.8188,205.3207,9.6606,0.313166,0.064959,0,0.0,0.0,5.612023,0.013467,0.450639,0.05633,1523,26.093660765276983,573.906339234723,27.081876935220112,0.047188670143167466
FAPI_5_8,2303.719,21.8169,197.3595,9.4715,0.25677,0.071683,0,0.0,0.0,5.44412,0.013471,0.194385,0.024298,1524,26.110793832095943,573.889206167904,27.079448530009547,0.047185847440536895
FAPI_27_11,2302.8926,21.8129,187.5344,9.2327,0.177148,0.081395,1,17.9752,0.0,5.608244,0.01348,0.645878,0.080735,1525,26.127926898914907,573.8720731010851,27.074591066154515,0.0471787918165264
FAPI_26_23,2300.6198,21.8022,196.1463,9.4423,0.24856,0.072697,0,0.0,0.0,5.551699,0.013481,0.198688,0.024836,1526,26.145059965733868,573.8549400342662,27.06122736850964,0.047156912802552076
FAPI_2_38,2298.1405,21.7904,191.6576,9.3337,0.213798,0.076938,0,0.0,0.0,5.259444,0.013429,0.633752,0.079219,1527,26.16219303255283,573.8378069674471,27.04664195402749,0.04713290345395768
FAPI_7_81,2297.314,21.7865,226.4693,10.146,0.437126,0.050716,0,0.0,0.0,5.419303,0.013458,0.285713,0.035714,1528,26.17932609937179,573.8206739006282,27.041778008637465,0.04712583432175266
FAPI_27_27,2296.9008,21.7845,203.6885,9.6221,0.304305,0.066059,0,0.0,0.0,5.552074,0.013479,0.512759,0.064095,1529,26.19645916619075,573.8035408338093,27.039346002140245,0.047123003045343094
FAPI_22_38,2290.9091,21.7561,200.2617,9.5409,0.282169,0.068737,1,27.8926,0.0,5.651776,0.013522,0.378143,0.047268,1530,26.21359223300971,573.7864077669902,27.004055526502132,0.04706290557072284
FAPI_47_46,2290.0826,21.7522,205.1269,9.6561,0.316064,0.064718,0,0.0,0.0,5.687502,0.013528,0.534849,0.066856,1531,26.23072529982867,573.7692747001713,26.999183909101394,0.04705582034383085
FAPI_38_24,2289.2562,21.7483,219.904,9.9978,0.405108,0.054387,0,0.0,0.0,5.676298,0.013532,0.704479,0.08806,1532,26.24785836664763,573.7521416333524,26.994312002115134,0.047048734189066334
FAPI_16_36,2289.2562,21.7483,194.5409,9.4036,0.239879,0.073838,0,0.0,0.0,5.486926,0.013525,0.179139,0.022392,1533,26.26499143346659,573.7350085665335,26.994312002115134,0.047050139174110946
FAPI_47_3,2289.0496,21.7473,192.7684,9.3607,0.225906,0.075537,0,0.0,0.0,5.646283,0.013478,0.232815,0.029102,1534,26.28212450028555,573.7178754997144,26.993093887975338,0.04704942104943839
FAPI_19_0,2288.843,21.7463,180.9045,9.068,0.121125,0.088504,0,0.0,0.0,5.850287,0.013551,0.170554,0.021319,1535,26.29925756710451,573.7007424328955,26.99187571886337,0.04704870278605322
FAPI_9_11,2288.0165,21.7424,191.4827,9.3294,0.215831,0.076775,2,69.2149,0.4383,5.392784,0.013482,0.279088,0.034886,1536,26.316390633923472,573.6836093660766,26.987001902798227,0.04704161224445476
FAPI_32_30,2287.8099,21.7414,218.9036,9.9751,0.400038,0.054975,0,0.0,0.0,5.553617,0.01351,0.503986,0.062998,1537,26.333523700742433,573.6664762992575,26.985783458687088,0.04704089322557825
FAPI_45_33,2284.0909,21.7237,200.372,9.5435,0.285093,0.068439,0,0.0,0.0,5.815664,0.013577,0.69925,0.087406,1538,26.350656767561393,573.6493432324386,26.963840869068193,0.04700404731073254
FAPI_9_6,2283.8843,21.7227,186.1463,9.1985,0.171724,0.082237,0,0.0,0.0,5.53055,0.01351,0.326957,0.04087,1539,26.367789834380353,573.6322101656197,26.962621378307166,0.04700332530232654
FAPI_16_43,2282.2314,21.7149,202.6124,9.5967,0.301386,0.066512,0,0.0,0.0,4.937847,0.013403,0.317032,0.039629,1540,26.384922901199314,573.6150770988007,26.952862875380664,0.04698771694025442
FAPI_2_49,2279.3388,21.7011,225.4689,10.1235,0.436563,0.05088,0,0.0,0.0,5.423505,0.013524,0.616535,0.077067,1541,26.402055968018274,573.5979440319817,26.935776840520084,0.04695933296270366
FAPI_30_37,2278.5124,21.6972,221.4024,10.0318,0.415888,0.053224,0,0.0,0.0,5.620837,0.013552,0.385282,0.04816,1542,26.419189034837235,573.5808109651628,26.93089346294244,0.046952221810952675
FAPI_34_4,2278.5124,21.6972,190.6839,9.3099,0.212532,0.077259,0,0.0,0.0,5.716693,0.013559,0.44654,0.055818,1543,26.436322101656195,573.5636778983438,26.93089346294244,0.04695362433273811
FAPI_31_71,2276.8595,21.6893,218.7019,9.9705,0.401808,0.054839,0,0.0,0.0,5.415342,0.013538,0.469347,0.058668,1544,26.453455168475156,573.5465448315249,26.9211234591256,0.04693799256873474
FAPI_16_4,2276.0331,21.6854,187.6904,9.2365,0.188096,0.080284,1,20.2479,0.0,5.042516,0.013444,0.415838,0.05198,1545,26.470588235294116,573.5294117647059,26.916237423004358,0.04693087550677683
FAPI_1_13,2275.6198,21.6834,196.1763,9.443,0.256953,0.071883,0,0.0,0.0,5.085319,0.013439,0.553383,0.069173,1546,26.48772130211308,573.5122786978869,26.91379348095657,0.04692801615697253
FAPI_39_60,2272.1074,21.6666,232.9543,10.2902,0.473865,0.046752,0,0.0,0.0,5.39966,0.013532,0.461869,0.057734,1547,26.50485436893204,573.495145631068,26.893014853142603,0.04689318655618229
FAPI_10_40,2271.281,21.6627,204.8182,9.6488,0.319632,0.064431,0,0.0,0.0,5.963288,0.013623,0.265439,0.03318,1548,26.521987435751,573.478012564249,26.888123709203033,0.046886058610992785
FAPI_28_32,2271.281,21.6627,202.8976,9.6034,0.306691,0.065963,1,23.1405,0.0,5.73982,0.013589,0.759562,0.094945,1549,26.53912050256996,573.46087949743,26.888123709203033,0.046887459407461696
FAPI_34_45,2268.3884,21.6489,210.4555,9.7807,0.356414,0.060134,0,0.0,0.0,5.613971,0.013574,0.781035,0.097629,1550,26.55625356938892,573.4437464306111,26.87099650970598,0.046858993017124956
FAPI_49_7,2265.4959,21.6351,212.6848,9.8323,0.370639,0.0585,0,0.0,0.0,5.537742,0.013563,0.367636,0.045954,1551,26.573386636207882,573.4266133637922,26.85385897927604,0.04683050690959031
FAPI_47_20,2265.2893,21.6341,219.288,9.9838,0.408024,0.054199,3,63.4298,3.2097,5.917661,0.013635,0.6144,0.0768,1552,26.590519703026843,573.4094802969731,26.852634493776563,0.04682977072487427
FAPI_35_40,2263.6364,21.6262,188.2954,9.2514,0.197699,0.07921,0,0.0,0.0,5.582202,0.01358,0.381582,0.047698,1553,26.607652769845803,573.3923472301542,26.84283600600886,0.046814081380186966
FAPI_21_16,2260.9504,21.6134,202.3572,9.5906,0.306153,0.066103,0,0.0,0.0,5.09092,0.013475,0.326503,0.040813,1554,26.624785836664763,573.3752141633353,26.82690560782581,0.04678769668649076
FAPI_25_28,2259.0909,21.6045,185.1569,9.174,0.171936,0.082438,0,0.0,0.0,5.585991,0.01359,0.36772,0.045965,1555,26.641918903483724,573.3580810965162,26.815871555066735,0.046769850184692326
FAPI_36_17,2254.1322,21.5808,196.8648,9.4596,0.269108,0.070588,0,0.0,0.0,5.246963,0.013571,0.353849,0.044231,1556,26.659051970302684,573.3409480296973,26.786424995232522,0.04671988820488898
FAPI_0_3,2252.4793,21.5729,202.4029,9.5917,0.309065,0.065819,0,0.0,0.0,5.450258,0.013596,0.445897,0.055737,1557,26.676185037121645,573.3238149628784,26.77660227912318,0.04670415144163672
FAPI_41_44,2251.8595,21.5699,205.0466,9.6542,0.326952,0.063705,0,0.0,0.0,5.51582,0.013612,0.71379,0.089224,1558,26.693318103940605,573.3066818960594,26.772918054386373,0.046699120906531326
FAPI_17_4,2250.0,21.561,187.2681,9.2262,0.193759,0.079817,0,0.0,0.0,5.655968,0.013641,0.194514,0.024314,1559,26.710451170759566,573.2895488292404,26.76186174229157,0.04668123079680079
FAPI_31_15,2243.595,21.5303,206.6364,9.6915,0.339701,0.062261,0,0.0,0.0,5.427559,0.013622,0.323576,0.040447,1560,26.727584237578526,573.2724157624215,26.72374354562852,0.04661613364056141
FAPI_8_17,2242.3554,21.5243,187.1578,9.2234,0.195552,0.079664,0,0.0,0.0,5.465043,0.013643,0.143881,0.017985,1561,26.744717304397486,573.2552826956025,26.71636000950744,0.04660464685799289
FAPI_7_6,2238.843,21.5075,194.5141,9.403,0.256414,0.072245,1,17.1488,0.0,5.494371,0.013683,0.427302,0.053413,1562,26.761850371216447,573.2381496287835,26.695427708006036,0.046569523897342514
FAPI_25_56,2238.0165,21.5035,202.9622,9.605,0.31728,0.06495,0,0.0,0.0,5.62278,0.013665,0.33075,0.041344,1563,26.778983438035407,573.2210165619646,26.690499759136127,0.04656231887522029
FAPI_42_24,2235.124,21.4896,191.2811,9.3245,0.232342,0.075206,1,28.5124,0.0,5.787717,0.013706,0.499205,0.062401,1564,26.796116504854368,573.2038834951456,26.67324626000103,0.04653361051456819
FAPI_43_51,2230.9917,21.4697,187.2681,9.2262,0.200571,0.079146,0,0.0,0.0,5.609087,0.013678,0.371505,0.046438,1565,26.813249571673328,573.1867504283267,26.64857808784517,0.04649196456116862
FAPI_2_79,2230.5785,21.4677,198.4624,9.4979,0.288343,0.06846,0,0.0,0.0,5.275752,0.013635,0.661909,0.082739,1566,26.83038263849229,573.1696173615077,26.646110193778952,0.04648904859339884
FAPI_14_59,2229.3388,21.4618,238.9871,10.4226,0.509502,0.043043,0,0.0,0.0,5.849282,0.013743,0.696794,0.087099,1567,26.84751570531125,573.1524842946887,26.63870454232166,0.04647751736626035
FAPI_20_59,2227.4793,21.4528,205.5981,9.6671,0.337806,0.062598,2,54.7521,13.0026,5.32066,0.013683,0.42916,0.053645,1568,26.864648772130213,573.1353512278698,26.62759250213488,0.046459518585075306
FAPI_35_18,2226.4463,21.4478,195.9179,9.4368,0.27109,0.070569,0,0.0,0.0,5.397444,0.013614,0.374925,0.046866,1569,26.881781838949173,573.1182181610508,26.621417474419385,0.04645013302811909
FAPI_32_1,2225.8264,21.4448,192.4753,9.3535,0.244993,0.07374,0,0.0,0.0,5.727928,0.013717,0.391665,0.048958,1570,26.898914905768134,573.1010850942318,26.617711172241624,0.0464450545715945
FAPI_19_5,2224.7934,21.4399,182.7951,9.1153,0.163299,0.083835,0,0.0,0.0,5.776688,0.013715,0.478491,0.059811,1571,26.916047972587094,573.0839520274129,26.611533851629986,0.046435664020054515
FAPI_18_18,2222.314,21.4279,190.3909,9.3028,0.229588,0.075652,0,0.0,0.0,5.447499,0.013692,0.512032,0.064004,1572,26.933181039406055,573.066818960594,26.59670123163105,0.046411169433733926
FAPI_22_29,2221.6942,21.4249,196.2142,9.444,0.274841,0.070154,0,0.0,0.0,5.828486,0.013744,0.441946,0.055243,1573,26.950314106225015,573.049685893775,26.59299208320094,0.04640608438991524
FAPI_5_42,2219.2149,21.413,195.6895,9.4313,0.27176,0.070546,0,0.0,0.0,5.315879,0.013666,0.13862,0.017327,1574,26.967447173043976,573.032552826956,26.5781497143118,0.04638157044166712
FAPI_45_10,2217.1488,21.403,191.3267,9.3256,0.23888,0.07456,0,0.0,0.0,5.803516,0.013769,0.284697,0.035587,1575,26.984580239862936,573.0154197601371,26.5657746391956,0.04636136083443613
FAPI_12_4,2212.8099,21.3821,208.976,9.7462,0.363262,0.05971,1,14.2562,0.0,5.706447,0.013779,0.483185,0.060398,1576,27.001713306681896,572.998286693318,26.53976765940812,0.046317359537957604
FAPI_21_1,2209.5041,21.3661,185.6705,9.1867,0.194587,0.080081,0,0.0,0.0,5.391529,0.013738,0.382707,0.047838,1577,27.018846373500857,572.9811536264991,26.51993587084288,0.04628413291256355
FAPI_40_62,2209.2975,21.3651,196.0549,9.4401,0.277715,0.069906,0,0.0,0.0,5.699351,0.013769,0.815142,0.101893,1578,27.035979440319817,572.9640205596802,26.518695966640845,0.046283352907110935
FAPI_17_68,2208.6777,21.3621,204.4306,9.6397,0.335874,0.062961,0,0.0,0.0,5.516767,0.013655,0.390883,0.04886,1579,27.053112507138778,572.9468874928613,26.514975906149278,0.046278244083278394
FAPI_2_30,2207.0248,21.3541,198.2686,9.4933,0.29448,0.067906,0,0.0,0.0,5.064074,0.013629,0.434983,0.054373,1580,27.070245573957738,572.9297544260422,26.505052591775847,0.04626230770354816
FAPI_10_61,2205.9917,21.3491,240.06,10.446,0.518968,0.042121,0,0.0,0.0,5.387704,0.013697,0.504169,0.063021,1581,27.0873786407767,572.9126213592233,26.498848407985335,0.04625286198987442
FAPI_29_21,2205.9917,21.3491,198.048,9.488,0.293239,0.068063,0,0.0,0.0,5.791764,0.013796,0.33035,0.041294,1582,27.10451170759566,572.8954882924044,26.498848407985335,0.046254245232352734
FAPI_24_42,2200.6198,21.3231,183.3923,9.1302,0.177771,0.082256,1,32.438,0.0,5.739419,0.013801,0.271537,0.033942,1583,27.12164477441462,572.8783552255854,26.466564530966163,0.046199274749251576
FAPI_27_32,2198.1405,21.3111,185.4232,9.1806,0.19659,0.079937,0,0.0,0.0,5.814758,0.013822,0.827835,0.103479,1584,27.13877784123358,572.8612221587664,26.451651222012224,0.046174623449518885
FAPI_38_19,2197.7273,21.3091,198.1315,9.49,0.29648,0.067738,0,0.0,0.0,5.40545,0.01375,0.454709,0.056839,1585,27.15591090805254,572.8440890919475,26.449164953283677,0.046171664257215216
FAPI_0_16,2197.1074,21.3061,186.9908,9.2193,0.210375,0.078238,0,0.0,0.0,5.410099,0.013774,0.229504,0.028688,1586,27.1730439748715,572.8269560251285,26.44543451009199,0.046166532897819655
FAPI_9_1,2196.0744,21.301,189.3715,9.2778,0.230466,0.075772,2,333.2645,211.9859,5.770391,0.013822,0.613195,0.076649,1587,27.19017704169046,572.8098229583095,26.439216938387876,0.04615705925195383
FAPI_20_35,2194.6281,21.294,194.6779,9.4069,0.272325,0.070677,0,0.0,0.0,5.401668,0.013757,0.404718,0.05059,1588,27.20731010850942,572.7926898914906,26.430509278611126,0.046143237763069396
FAPI_19_40,2194.2149,21.292,192.9054,9.364,0.259031,0.072294,1,43.1818,0.0,5.861693,0.013831,0.39849,0.049811,1589,27.224443175328386,572.7755568246716,26.42802102091221,0.04614027380536755
FAPI_39_2,2193.595,21.289,199.2423,9.5165,0.30561,0.066675,0,0.0,0.0,5.886578,0.013838,0.282997,0.035375,1590,27.241576242147346,572.7584237578526,26.424287592730522,0.0461351356813951
FAPI_3_41,2192.3554,21.283,203.5939,9.6199,0.335353,0.06314,0,0.0,0.0,5.707719,0.013839,0.402559,0.05032,1591,27.258709308966306,572.7412906910337,26.41682035840837,0.046123478065525
FAPI_1_5,2189.6694,21.27,188.8468,9.265,0.228441,0.076077,0,0.0,0.0,5.609576,0.013845,0.317251,0.039656,1592,27.275842375785267,572.7241576242147,26.400632899499385,0.046096593880403075
FAPI_26_42,2189.4628,21.269,206.359,9.685,0.353899,0.060971,0,0.0,0.0,5.421277,0.013805,0.679152,0.084894,1593,27.292975442604227,572.7070245573958,26.399387391976422,0.046095798130603716
FAPI_43_18,2188.843,21.2659,203.2174,9.611,0.333956,0.063332,0,0.0,0.0,5.726221,0.013837,0.283064,0.035383,1594,27.310108509423188,572.6898914905768,26.395650516783764,0.04609065204221103
FAPI_1_49,2188.0165,21.2619,189.5086,9.2812,0.234398,0.075359,0,0.0,0.0,5.162452,0.013763,0.708215,0.088527,1595,27.327241576242148,572.6727584237578,26.390666590354556,0.04608332804757998
FAPI_27_44,2187.1901,21.2579,195.1191,9.4176,0.278067,0.070042,0,0.0,0.0,5.657789,0.01384,0.281797,0.035225,1596,27.34437464306111,572.6556253569389,26.385682325710544,0.04607600302409363
FAPI_41_49,2185.7438,21.2509,208.5727,9.7368,0.368615,0.059269,3,59.2975,4.5376,5.610286,0.013849,0.986011,0.123251,1597,27.36150770988007,572.63849229012,26.376956992892985,0.046062144525781265
FAPI_31_47,2185.3306,21.2489,210.402,9.7794,0.379663,0.057981,0,0.0,0.0,5.535014,0.013822,0.603048,0.075381,1598,27.37864077669903,572.6213592233009,26.374463682887562,0.04605916852047167
FAPI_18_38,2184.7107,21.2459,211.3913,9.8024,0.385631,0.05729,0,0.0,0.0,5.905232,0.013884,0.619544,0.077443,1599,27.39577384351799,572.604226156482,26.37072267234081,0.04605401334417358
FAPI_11_73,2183.0579,21.2378,195.9179,9.4368,0.285295,0.069201,0,0.0,0.0,5.414864,0.013811,0.739834,0.092479,1600,27.41290691033695,572.5870930896631,26.360745658680163,0.04603796693431973
FAPI_47_36,2180.9917,21.2278,192.3461,9.3504,0.259207,0.072383,1,29.1322,0.0,6.008977,0.013918,0.666231,0.083279,1601,27.43003997715591,572.569960022844,26.348267870863772,0.04601755193341359
FAPI_42_21,2180.3719,21.2248,194.6968,9.4074,0.277193,0.070203,1,21.0744,0.0,5.636212,0.013834,0.176145,0.022018,1602,27.44717304397487,572.5528269560251,26.344523744553353,0.04601238960711086
FAPI_1_3,2178.5124,21.2157,186.2298,9.2005,0.210647,0.078373,0,0.0,0.0,4.859181,0.013671,0.342374,0.042797,1603,27.46430611079383,572.5356938892062,26.333287567145444,0.04599414123557039
FAPI_45_7,2173.1405,21.1895,190.821,9.3133,0.250027,0.073571,0,0.0,0.0,5.667098,0.01389,0.327895,0.040987,1604,27.481439177612792,572.5185608223873,26.300800467217456,0.04593877345991717
FAPI_14_23,2169.0083,21.1694,195.8076,9.4342,0.289094,0.068854,1,56.6116,0.0,5.841532,0.013925,0.629919,0.07874,1605,27.498572244431752,572.5014277555682,26.275783244362046,0.04589645015799087
FAPI_14_19,2168.8017,21.1684,191.0794,9.3196,0.253548,0.073177,1,17.1488,0.0,5.944666,0.01393,0.606319,0.07579,1606,27.515705311250713,572.4842946887493,26.27453181851604,0.045895637770816206
FAPI_18_1,2168.8017,21.1684,182.0074,9.0956,0.177281,0.08262,0,0.0,0.0,5.726678,0.013897,0.515914,0.064489,1607,27.532838378069673,572.4671616219304,26.27453181851604,0.04589701135707817
FAPI_32_20,2166.3223,21.1563,190.2238,9.2987,0.247679,0.073917,0,0.0,0.0,5.878143,0.013923,0.357359,0.04467,1608,27.549971444888634,572.4500285551113,26.259508844424484,0.04587214173209952
FAPI_46_7,2166.1157,21.1552,194.5787,9.4045,0.281046,0.069852,0,0.0,0.0,5.39493,0.01385,0.288478,0.03606,1609,27.567104511707594,572.4328954882924,26.25825664296703,0.04587132718948377
FAPI_43_4,2164.876,21.1492,188.0291,9.2449,0.230528,0.076038,0,0.0,0.0,5.570887,0.013875,0.250756,0.031345,1610,27.584237578526555,572.4157624214735,26.250741573563598,0.04585957148090378
FAPI_22_50,2164.4628,21.1472,207.9945,9.7233,0.371281,0.059103,2,38.0165,1.7532,5.945195,0.013945,0.642286,0.080286,1611,27.60137064534552,572.3986293546545,26.24823627440611,0.04585656730869436
FAPI_40_16,2163.0165,21.1401,199.9497,9.5334,0.320127,0.065171,1,37.8099,0.0,5.327499,0.013852,0.28457,0.035571,1612,27.61850371216448,572.3814962878355,26.23946523709394,0.04584261616993084
FAPI_5_2,2162.1901,21.1361,184.5865,9.1599,0.20255,0.079528,0,0.0,0.0,5.298357,0.01386,0.201285,0.025161,1613,27.63563677898344,572.3643632210166,26.234452245829697,0.04583523002409455
FAPI_17_48,2161.7769,21.1341,204.6701,9.6453,0.351497,0.061451,0,0.0,0.0,5.751981,0.013917,0.412381,0.051548,1614,27.6527698458024,572.3472301541976,26.23194539094933,0.04583222213529733
FAPI_21_10,2157.8512,21.1149,201.114,9.5611,0.32958,0.064081,0,0.0,0.0,5.466141,0.013901,0.497367,0.062171,1615,27.66990291262136,572.3300970873786,26.208116488476545,0.045791959258915764
FAPI_44_40,2156.405,21.1078,204.9363,9.6516,0.354788,0.0611,0,0.0,0.0,5.541983,0.013913,0.601384,0.075173,1616,27.68703597944032,572.3129640205597,26.199332627304788,0.045777982108341005
FAPI_38_6,2155.9917,21.1058,190.6839,9.3099,0.254876,0.073124,0,0.0,0.0,5.584018,0.01391,0.453481,0.056685,1617,27.70416904625928,572.2958309537407,26.196821804184516,0.045774965301646646
FAPI_42_5,2154.9587,21.1007,189.7291,9.2866,0.247718,0.074011,0,0.0,0.0,5.391349,0.01389,0.427186,0.053398,1618,27.72130211307824,572.2786978869218,26.190545212495472,0.04576536800898107
FAPI_46_11,2151.0331,21.0815,206.5072,9.6885,0.36615,0.059799,0,0.0,0.0,5.09179,0.013819,0.178858,0.022357,1619,27.738435179897202,572.2615648201028,26.16667921686981,0.04572503349075281
FAPI_2_8,2147.9339,21.0663,185.6784,9.1869,0.217097,0.077852,1,20.4545,0.0,5.366768,0.013934,0.275589,0.034449,1620,27.755568246716162,572.2444317532838,26.147821998004073,0.0456934494196658
FAPI_8_46,2147.1074,21.0622,182.5478,9.1091,0.190325,0.081195,0,0.0,0.0,5.35317,0.013906,0.262138,0.032767,1621,27.772701313535123,572.2272986864649,26.142790824974572,0.0456860252647589
FAPI_40_80,2145.0413,21.0521,226.6442,10.1499,0.475245,0.047282,0,0.0,0.0,6.028492,0.014017,0.452132,0.056516,1622,27.789834380354083,572.2101656196459,26.13020956790302,0.04566540606563087
FAPI_31_64,2141.7355,21.0359,191.0226,9.3182,0.262425,0.072322,2,50.4132,6.4282,5.183123,0.013922,0.439091,0.054886,1623,27.806967447173044,572.1930325528269,26.110066703108668,0.04563157049749307
FAPI_12_37,2139.2562,21.0237,191.9239,9.3401,0.270182,0.071396,0,0.0,0.0,5.848233,0.014037,0.690483,0.08631,1624,27.824100513992004,572.175899486008,26.094949655823605,0.045606516596146375
FAPI_7_63,2138.2231,21.0186,195.5224,9.4273,0.297138,0.068129,0,0.0,0.0,5.29451,0.01391,0.203085,0.025386,1625,27.841233580810965,572.1587664191891,26.088647944969324,0.04559686834520266
FAPI_21_4,2136.157,21.0084,185.0734,9.1719,0.216291,0.07806,0,0.0,0.0,5.40016,0.013959,0.409234,0.051154,1626,27.858366647629925,572.14163335237,26.07604056486927,0.04557619834809257
FAPI_9_21,2133.2645,20.9942,205.8187,9.6723,0.367173,0.059804,0,0.0,0.0,5.475145,0.013956,0.390163,0.04877,1627,27.875499714448885,572.1245002855511,26.058380229686595,0.04554669519777721
FAPI_50_2,2131.6116,20.9861,176.6899,8.9618,0.141986,0.087447,0,0.0,0.0,5.399768,0.013966,0.495792,0.061974,1628,27.892632781267846,572.1073672187322,26.048282971897553,0.04553040996225904
FAPI_25_42,2130.5785,20.981,185.5602,9.184,0.222434,0.077349,1,20.0413,0.0,5.480688,0.013986,0.352443,0.044055,1629,27.909765848086806,572.0902341519131,26.041969968507214,0.0455207385371868
FAPI_18_55,2127.4793,20.9657,188.1315,9.2474,0.244643,0.07463,0,0.0,0.0,5.975325,0.014083,0.733315,0.091664,1630,27.926898914905767,572.0731010850942,26.023022380987392,0.045488980921542306
FAPI_41_9,2126.4463,20.9606,193.0157,9.3667,0.282736,0.069973,0,0.0,0.0,5.633717,0.014025,0.33947,0.042434,1631,27.944031981724727,572.0559680182753,26.01670385980789,0.04547929803081216
FAPI_24_17,2125.6198,20.9566,184.6779,9.1621,0.216813,0.078093,0,0.0,0.0,5.635653,0.014026,0.314679,0.039335,1632,27.961165048543688,572.0388349514564,26.01164732591944,0.04547182068176684
FAPI_40_26,2124.7934,20.9525,193.126,9.3693,0.284112,0.069819,4,115.4959,9.0852,5.460525,0.013988,0.765773,0.095722,1633,27.97829811536265,572.0217018846373,26.00659042085428,0.04546434223591602
FAPI_45_0,2123.9669,20.9484,185.4043,9.1801,0.223542,0.077272,0,0.0,0.0,5.333133,0.013967,0.147354,0.018419,1634,27.995431182181612,572.0045688178184,26.001531920199213,0.04545686055259572
FAPI_8_28,2123.7603,20.9474,207.443,9.7104,0.37982,0.058383,3,130.9917,15.5252,5.664032,0.014031,0.362904,0.045363,1635,28.012564249000572,571.9874357509995,26.00026729429244,0.045456011214922924
FAPI_16_0,2119.8347,20.928,175.0545,8.9202,0.130708,0.089007,0,0.0,0.0,4.574429,0.01378,0.250957,0.03137,1636,28.029697315819533,571.9703026841805,25.97622647894513,0.045415341245939087
FAPI_28_2,2119.4215,20.926,191.5552,9.3312,0.274162,0.071077,0,0.0,0.0,5.707363,0.014049,0.305873,0.038234,1637,28.046830382638493,571.9531696173615,25.97369470137968,0.045412275132168896
FAPI_45_1,2119.2149,20.925,182.3918,9.1052,0.199476,0.080316,3,63.0165,4.134,5.62227,0.014058,0.257808,0.032226,1638,28.063963449457454,571.9360365505426,25.97242872004837,0.0454114220126662
FAPI_39_17,2118.3884,20.9209,182.1601,9.0995,0.197752,0.08054,0,0.0,0.0,5.586289,0.014025,0.39638,0.049547,1639,28.081096516276414,571.9189034837236,25.967363564618232,0.04540392598748442
FAPI_16_31,2118.1818,20.9199,187.8464,9.2404,0.245659,0.074587,0,0.0,0.0,5.575343,0.014072,0.162872,0.020359,1640,28.098229583095375,571.9017704169046,25.96609727461131,0.0454030720270066
FAPI_25_35,2116.7355,20.9127,194.5865,9.4047,0.297493,0.068261,0,0.0,0.0,5.554726,0.014044,0.439786,0.054973,1641,28.115362649914335,571.8846373500857,25.957230901738907,0.045388928476931434
FAPI_0_51,2113.843,20.8984,188.839,9.2648,0.255098,0.073462,0,0.0,0.0,5.375439,0.014045,0.886045,0.110756,1642,28.132495716733295,571.8675042832667,25.939489677717305,0.04535926501056883
FAPI_32_21,2112.8099,20.8933,261.5852,10.9042,0.611989,0.032575,1,20.0413,0.0,5.873568,0.014119,0.457369,0.057171,1643,28.149628783552256,571.8503712164478,25.933150190383472,0.04534953808846556
FAPI_16_8,2112.1901,20.8903,178.4435,9.0061,0.166431,0.084544,2,34.5041,0.1461,5.202776,0.014032,0.496535,0.062067,1644,28.166761850371216,571.8332381496288,25.92934612229027,0.04534424442726337
FAPI_13_15,2110.7438,20.8831,178.2418,9.0011,0.165116,0.084725,0,0.0,0.0,5.575781,0.01405,0.185462,0.023183,1645,28.183894917190177,571.8161050828098,25.92046717829642,0.0453300754349034
FAPI_2_20,2110.124,20.88,194.6968,9.4074,0.30048,0.067952,0,0.0,0.0,5.364166,0.014044,0.334433,0.041804,1646,28.201027984009137,571.7989720159909,25.916661248580713,0.045324777617571387
FAPI_35_74,2106.6116,20.8627,205.617,9.6676,0.373853,0.059205,0,0.0,0.0,5.489192,0.014055,0.820819,0.102602,1647,28.218161050828098,571.7818389491719,25.895082518297816,0.04528839629794493
FAPI_36_29,2106.1983,20.8606,187.276,9.2263,0.245351,0.074732,3,288.2231,50.0013,5.341577,0.014029,0.286427,0.035803,1648,28.235294117647058,571.7647058823529,25.892542191787452,0.04528531041773526
FAPI_10_0,2105.7851,20.8586,175.899,8.9417,0.144742,0.087365,0,0.0,0.0,5.463886,0.014055,0.229016,0.028627,1649,28.25242718446602,571.747572815534,25.890002230755453,0.04528222499181205
FAPI_37_11,2104.3388,20.8514,198.7098,9.5038,0.330289,0.064404,0,0.0,0.0,5.743524,0.014112,0.50549,0.063186,1650,28.26956025128498,571.7304397487151,25.881109789190546,0.04526802840962206
FAPI_15_23,2097.9339,20.8196,202.365,9.5908,0.35623,0.061355,0,0.0,0.0,5.032404,0.014008,0.613035,0.076629,1651,28.28669331810394,571.713306681896,25.841693073986388,0.04520044010164141
FAPI_23_6,2097.9339,20.8196,195.0466,9.4158,0.307014,0.06726,0,0.0,0.0,5.641321,0.014097,0.498688,0.062336,1652,28.3038263849229,571.6961736150771,25.841693073986388,0.04520179470605587
FAPI_7_4,2097.7273,20.8186,174.6779,8.9106,0.136061,0.088558,0,0.0,0.0,5.182009,0.014032,0.141198,0.01765,1653,28.32095945174186,571.6790405482582,25.84042062559413,0.0452009235825969
FAPI_7_33,2097.5207,20.8176,192.521,9.3547,0.288852,0.069469,0,0.0,0.0,5.360992,0.014108,0.234905,0.029363,1654,28.338092518560824,571.6619074814391,25.839148114540173,0.04520005229730848
FAPI_41_38,2097.5207,20.8176,208.7933,9.742,0.395379,0.05674,0,0.0,0.0,5.714516,0.014127,0.306074,0.038259,1655,28.355225585379785,571.6447744146202,25.839148114540173,0.04520140701189854
FAPI_1_29,2096.4876,20.8125,216.2598,9.9146,0.436686,0.051953,0,0.0,0.0,5.084806,0.014024,0.412752,0.051594,1656,28.372358652198745,571.6276413478013,25.832784002924047,0.04519162849090837
FAPI_11_1,2095.8678,20.8094,178.0023,8.995,0.168768,0.084414,2,41.7355,1.1688,5.826048,0.014171,0.367296,0.045912,1657,28.389491719017705,571.6105082809823,25.828965152988065,0.045186302173947285
FAPI_9_0,2095.2479,20.8063,182.4107,9.1057,0.208694,0.079392,0,0.0,0.0,5.493361,0.0141,0.221155,0.027644,1658,28.406624785836666,571.5933752141633,25.825145122067106,0.04518097347155397
FAPI_11_37,2093.595,20.7981,180.9502,9.0692,0.196503,0.080937,0,0.0,0.0,5.521266,0.014112,0.589584,0.073698,1659,28.423757852655626,571.5762421473444,25.814956636898565,0.04516450253410608
FAPI_1_1,2092.1488,20.7909,180.353,9.0542,0.191732,0.081551,0,0.0,0.0,5.111446,0.014029,0.315966,0.039496,1660,28.440890919474587,571.5591090805254,25.806038952298632,0.045150254002273085
FAPI_31_78,2091.5289,20.7878,226.2866,10.1419,0.486718,0.046291,2,40.9091,0.0,5.661622,0.014148,0.579102,0.072388,1661,28.458023986293547,571.5419760137064,25.802215527142412,0.04514491780131935
FAPI_7_8,2090.2893,20.7817,187.4241,9.23,0.252235,0.074024,0,0.0,0.0,5.163661,0.014039,0.197243,0.024655,1662,28.475157053112508,571.5248429468875,25.7945682106562,0.045132890597816624
FAPI_49_2,2089.2562,20.7765,192.0531,9.3433,0.288198,0.069618,2,42.9752,1.1688,5.55796,0.01412,0.60817,0.076021,1663,28.492290119931468,571.5077098800685,25.788193097438583,0.04512308872062332
FAPI_32_3,2089.2562,20.7765,187.2681,9.2262,0.251359,0.074141,0,0.0,0.0,5.624172,0.01415,0.232808,0.029101,1664,28.50942318675043,571.4905768132496,25.788193097438583,0.04512444149339944
FAPI_1_35,2088.2231,20.7714,200.2617,9.5409,0.345679,0.062685,0,0.0,0.0,5.504696,0.014129,0.365693,0.045712,1665,28.52655625356939,571.4734437464306,25.78181640783602,0.04511463601671001
FAPI_22_36,2088.0165,20.7704,188.2954,9.2514,0.259944,0.073093,0,0.0,0.0,5.866149,0.014186,0.576019,0.072002,1666,28.54368932038835,571.4563106796116,25.780541004115427,0.045113756769009326
FAPI_35_28,2086.9835,20.7652,181.6922,9.0878,0.205569,0.079863,0,0.0,0.0,5.785339,0.01419,0.676365,0.084546,1667,28.56082238720731,571.4391776127927,25.774163038835017,0.045103948151590675
FAPI_7_25,2085.7438,20.7591,191.1329,9.3209,0.282536,0.07034,0,0.0,0.0,5.273623,0.014094,0.205957,0.025745,1668,28.57795545402627,571.4220445459737,25.766506778889276,0.04509190190476846
FAPI_4_3,2083.8843,20.7498,186.4315,9.2055,0.246566,0.074783,0,0.0,0.0,5.322497,0.014113,0.365633,0.045704,1669,28.59508852084523,571.4049114791547,25.755018430457167,0.0450731485030239
FAPI_35_36,2083.2645,20.7467,205.3775,9.662,0.379347,0.058723,0,0.0,0.0,5.636758,0.014163,0.443597,0.05545,1670,28.61222158766419,571.3877784123358,25.751188048044146,0.04506779637393833
FAPI_50_8,2082.2314,20.7416,188.3521,9.2528,0.262439,0.072837,0,0.0,0.0,5.66241,0.014184,0.389718,0.048715,1671,28.62935465448315,571.3706453455169,25.744802192720673,0.04505797139289923
FAPI_9_70,2080.9917,20.7354,204.9553,9.652,0.377467,0.058961,1,36.157,0.0,5.685732,0.014191,0.553186,0.069148,1672,28.646487721302112,571.3535122786978,25.737137198538868,0.04504590703554592
FAPI_2_24,2080.3719,20.7323,183.605,9.1355,0.2245,0.077558,0,0.0,0.0,5.32801,0.014144,0.347503,0.043438,1673,28.663620788121072,571.3363792118789,25.733304154518446,0.045040548949492505
FAPI_0_29,2080.1653,20.7313,190.4066,9.3031,0.278986,0.070822,1,43.595,0.0,5.646352,0.014212,0.290393,0.036299,1674,28.680753854940033,571.31924614506,25.732026346295985,0.045039663060401317
FAPI_21_20,2072.9339,20.6952,179.6913,9.0376,0.193246,0.08155,0,0.0,0.0,5.231029,0.014177,0.221097,0.027637,1675,28.697886921758993,571.3021130782411,25.687260534660393,0.04496265626649707
FAPI_19_55,2072.7273,20.6942,204.4495,9.6401,0.376868,0.059092,0,0.0,0.0,5.889636,0.014248,0.396579,0.049572,1676,28.715019988577957,571.284980011422,25.68598043589218,0.044961763978774
FAPI_4_4,2072.5207,20.6932,176.7167,8.9625,0.166024,0.085002,0,0.0,0.0,5.389857,0.014185,0.129976,0.016247,1677,28.732153055396918,571.2678469446031,25.684700273325173,0.044960871525849884
FAPI_18_44,2070.6612,20.6839,208.1583,9.7271,0.399475,0.056444,0,0.0,0.0,5.815133,0.014234,0.471485,0.058936,1678,28.749286122215878,571.2507138777842,25.67317531777461,0.044942045049710416
FAPI_12_10,2069.0083,20.6756,178.4892,9.0073,0.183891,0.082771,0,0.0,0.0,5.393494,0.014194,0.387003,0.048375,1679,28.76641918903484,571.2335808109651,25.66292649886833,0.044925451445685945
FAPI_10_56,2067.1488,20.6663,211.4827,9.8045,0.419193,0.054166,0,0.0,0.0,5.757525,0.014219,0.519157,0.064895,1680,28.7835522558538,571.2164477441462,25.65139176054507,0.0449066056515841
