Repository: sandysanche-glitch/fira-fapi-kinetics

## Overview

The study combines bright-field optical microscopy, segmentation-informed computer vision, grain-resolved descriptor extraction, and video-anchored kinetics reconstruction to compare:

- pristine FAPI
- FAPI--TEMPO

The workflow links:
- time-resolved crystallization dynamics,
- grain-scale morphology,
- radial microstructural fingerprints,
- and effective growth-rate heterogeneity.

The repository is organized to preserve both:
- a **core reproducible pipeline**, and
- a **figure-centric structure**, since several manuscript figures were assembled from multiple panel-level scripts and then combined externally.

File: data/processed/kinetics/morpho_kinetics_from_cm_fapitempo_with_veff.csv (part 8 of 31)
file_name,area_(µm²),area_error_(µm²),perimeter_(µm),perimeter_error_(µm),circularity_distortion,circularity_distortion_error,defects_count,defects_area_(µm²),defects_area_error_(µm²),entropy_hm_(bits),entropy_hm_error_(bits),nucleus_circularity,nucleus_circularity_error,rank_for_t0,t0_ms,dt_ms,R_um_final,v_eff_um_per_ms
FAPI_TEMPO_11_71,1493.1818,17.5644,154.4306,8.3783,0.213215,0.085871,0,0.0,0.0,5.727267,0.016768,0.147457,0.018432,1439,13.575471698113208,586.4245283018868,21.801250624900117,0.03717656675792559
FAPI_TEMPO_40_99,1492.562,17.5608,153.5215,8.3536,0.2042,0.087109,0,0.0,0.0,5.334182,0.016669,0.222374,0.027797,1440,13.584905660377359,586.4150943396227,21.796725449990213,0.037169448161180216
FAPI_TEMPO_29_33,1492.1488,17.5583,156.3669,8.4306,0.233111,0.083186,0,0.0,0.0,5.536291,0.016721,0.12217,0.015271,1441,13.59433962264151,586.4056603773585,21.79370814472103,0.03716490071173007
FAPI_TEMPO_23_48,1490.4959,17.5486,160.6918,8.5464,0.27464,0.077628,0,0.0,0.0,5.751122,0.016786,0.218839,0.027355,1442,13.60377358490566,586.3962264150944,21.78163401323249,0.037144908224245377
FAPI_TEMPO_47_20,1490.0826,17.5462,152.4643,8.3248,0.194465,0.088477,0,0.0,0.0,5.796468,0.016798,0.218433,0.027304,1443,13.61320754716981,586.3867924528302,21.7786138863438,0.03714035542179389
FAPI_TEMPO_42_86,1489.0496,17.5401,164.366,8.6436,0.30738,0.073302,0,0.0,0.0,5.57276,0.016744,0.337994,0.042249,1444,13.622641509433961,586.377358490566,21.771063563777012,0.03712807673853471
FAPI_TEMPO_45_132,1488.4298,17.5364,157.3595,8.4574,0.244643,0.08168,0,0.0,0.0,5.711836,0.016795,0.354487,0.044311,1445,13.632075471698114,586.3679245283018,21.766532113098823,0.03712094608621149
FAPI_TEMPO_4_60,1487.1901,17.5291,177.4319,8.9806,0.406374,0.060498,0,0.0,0.0,4.944316,0.016619,0.254657,0.031832,1446,13.641509433962264,586.3584905660377,21.757465648936694,0.037106081005040537
FAPI_TEMPO_11_117,1486.7769,17.5267,184.2746,9.1521,0.449795,0.055036,0,0.0,0.0,5.569369,0.016791,0.454448,0.056806,1447,13.650943396226415,586.3490566037735,21.75444289839869,0.037101522810327116
FAPI_TEMPO_13_4,1486.7769,17.5267,160.1325,8.5316,0.271387,0.078112,0,0.0,0.0,5.490029,0.016757,0.198263,0.024783,1448,13.660377358490566,586.3396226415094,21.75444289839869,0.0371021197584995
FAPI_TEMPO_23_46,1486.3636,17.5243,158.36,8.4842,0.255192,0.080288,0,0.0,0.0,5.69065,0.016791,0.31429,0.039286,1449,13.669811320754716,586.3301886792453,21.751418996096078,0.03709755938900716
FAPI_TEMPO_19_49,1486.3636,17.5243,178.9303,9.0184,0.416599,0.05921,0,0.0,0.0,5.573755,0.016763,0.280814,0.035102,1450,13.679245283018869,586.3207547169811,21.751418996096078,0.037098156292617604
FAPI_TEMPO_2_5,1485.9504,17.5218,157.6715,8.4657,0.248882,0.081143,0,0.0,0.0,5.195365,0.0167,0.49035,0.061294,1451,13.68867924528302,586.311320754717,21.748395405150198,0.03709359624363901
FAPI_TEMPO_7_41,1485.7438,17.5206,150.9959,8.2846,0.181114,0.090376,1,16.5289,0.0,5.301874,0.016749,0.195219,0.024402,1452,13.69811320754717,586.3018867924528,21.74688345203222,0.037091614306420405
FAPI_TEMPO_50_116,1485.5372,17.5194,174.054,8.8947,0.383795,0.063398,0,0.0,0.0,5.526975,0.016766,0.498862,0.062358,1453,13.70754716981132,586.2924528301887,21.745371393788314,0.03708963212611326
FAPI_TEMPO_42_51,1485.3306,17.5182,196.1463,9.4423,0.514854,0.047058,0,0.0,0.0,5.464191,0.016796,0.493016,0.061627,1454,13.716981132075471,586.2830188679245,21.743859230396556,0.03708764970266847
FAPI_TEMPO_39_91,1485.124,17.517,178.7744,9.0145,0.416068,0.05929,0,0.0,0.0,5.883555,0.016839,0.465896,0.058237,1455,13.726415094339623,586.2735849056604,21.742346961835008,0.03708566703603686
FAPI_TEMPO_28_64,1484.7107,17.5145,154.6401,8.384,0.219797,0.085098,0,0.0,0.0,5.517008,0.01678,0.176376,0.022047,1456,13.735849056603774,586.2641509433962,21.73932137700844,0.037081103018197975
FAPI_TEMPO_20_44,1484.7107,17.5145,159.5086,8.5149,0.266697,0.078767,0,0.0,0.0,5.728122,0.016803,0.263459,0.032932,1457,13.745283018867925,586.2547169811321,21.73932137700844,0.03708169972423112
FAPI_TEMPO_45_7,1484.5041,17.5133,158.3332,8.4835,0.255873,0.080222,0,0.0,0.0,5.772499,0.016824,0.290297,0.036287,1458,13.754716981132075,586.2452830188679,21.737808792754862,0.03707971632763695
FAPI_TEMPO_44_31,1483.8843,17.5096,166.827,8.7081,0.329996,0.070391,1,41.9421,0.0,5.404047,0.016768,0.222636,0.027829,1459,13.764150943396226,586.2358490566038,21.7332704083604,0.03707257146306307
FAPI_TEMPO_38_54,1483.2645,17.506,157.9756,8.4739,0.253124,0.080609,0,0.0,0.0,5.606491,0.016791,0.568725,0.071091,1460,13.773584905660377,586.2264150943396,21.728731076053595,0.03706542475155586
FAPI_TEMPO_25_49,1483.2645,17.506,165.899,8.6838,0.322762,0.071348,0,0.0,0.0,5.579027,0.01679,0.345986,0.043248,1461,13.783018867924529,586.2169811320755,21.728731076053595,0.037066021243690454
FAPI_TEMPO_20_0,1483.0579,17.5048,151.1975,8.2901,0.184773,0.089914,0,0.0,0.0,5.730961,0.016818,0.205766,0.025721,1462,13.79245283018868,586.2075471698113,21.727217754534784,0.03706403620941594
FAPI_TEMPO_45_54,1482.6446,17.5023,155.743,8.4138,0.231878,0.083487,0,0.0,0.0,5.662468,0.016816,0.589834,0.073729,1463,13.80188679245283,586.1981132075472,21.724190062624015,0.03705946773481413
FAPI_TEMPO_18_52,1480.9917,17.4926,149.7559,8.2505,0.17016,0.091961,1,13.4298,0.0,5.57873,0.01679,0.081161,0.010145,1464,13.81132075471698,586.188679245283,21.71207727201934,0.037039400521984844
FAPI_TEMPO_1_72,1479.9587,17.4865,155.587,8.4096,0.231732,0.083546,0,0.0,0.0,5.305987,0.016797,0.286332,0.035792,1465,13.820754716981131,586.1792452830189,21.704503803443902,0.03702707657785553
FAPI_TEMPO_21_76,1479.5455,17.484,158.497,8.4879,0.25989,0.07975,0,0.0,0.0,5.345671,0.016754,0.28181,0.035226,1466,13.830188679245284,586.1698113207547,21.701473675968174,0.03702250313278763
FAPI_TEMPO_6_49,1478.719,17.4791,151.3078,8.2931,0.188343,0.089489,0,0.0,0.0,4.880956,0.016696,0.339126,0.042391,1467,13.839622641509434,586.1603773584906,21.69541141780466,0.03701275667177336
FAPI_TEMPO_38_42,1477.0661,17.4694,159.9843,8.5276,0.274805,0.077784,0,0.0,0.0,5.680446,0.016828,0.245026,0.030628,1468,13.849056603773585,586.1509433962265,21.683282550779428,0.036992659988132025
FAPI_TEMPO_9_38,1476.6529,17.4669,161.2889,8.5623,0.286688,0.076203,0,0.0,0.0,5.424755,0.016822,0.165407,0.020676,1469,13.858490566037736,586.1415094339623,21.680249457327847,0.03698808070812882
FAPI_TEMPO_24_33,1476.4463,17.4657,158.4892,8.4877,0.261368,0.079594,0,0.0,0.0,5.592639,0.016821,0.439405,0.054926,1470,13.867924528301886,586.1320754716982,21.67873275146587,0.03698608838975345
FAPI_TEMPO_12_22,1476.2397,17.4645,148.8279,8.2249,0.162474,0.0931,0,0.0,0.0,5.050719,0.016676,0.362745,0.045343,1471,13.877358490566039,586.122641509434,21.677215939483403,0.036984095826188106
FAPI_TEMPO_15_32,1475.2066,17.4584,153.898,8.3638,0.217298,0.085577,1,18.595,0.0,5.768145,0.016883,0.136785,0.017098,1472,13.88679245283019,586.1132075471698,21.66962955252297,0.03697174756257138
FAPI_TEMPO_31_46,1474.1736,17.4523,155.899,8.418,0.237795,0.082806,1,16.7355,0.0,5.501314,0.016825,0.489319,0.061165,1473,13.89622641509434,586.1037735849056,21.66204124340892,0.03695939562189298
FAPI_TEMPO_1_93,1473.9669,17.451,164.1643,8.6383,0.31271,0.072786,0,0.0,0.0,5.229956,0.016799,0.281371,0.035171,1474,13.90566037735849,586.0943396226415,21.660522527807927,0.03695739928448057
FAPI_TEMPO_21_118,1473.7603,17.4498,200.8588,9.5551,0.540955,0.044011,0,0.0,0.0,5.619963,0.016854,0.410574,0.051322,1475,13.915094339622641,586.0849056603773,21.659004440536716,0.03695540395487955
FAPI_TEMPO_39_31,1472.5207,17.4425,146.3401,8.1559,0.135939,0.096855,0,0.0,0.0,5.645734,0.016851,0.57321,0.071651,1476,13.924528301886792,586.0754716981132,21.64989368150051,0.03694045345179084
FAPI_TEMPO_29_66,1472.314,17.4412,164.2824,8.6414,0.314467,0.072575,0,0.0,0.0,5.682695,0.016892,0.247063,0.030883,1477,13.933962264150944,586.066037735849,21.648374113701973,0.0369384552589606
FAPI_TEMPO_36_31,1472.314,17.4412,166.0092,8.6867,0.328655,0.070707,1,18.1818,0.0,5.464363,0.016815,0.328229,0.041029,1478,13.943396226415095,586.0566037735849,21.648374113701973,0.03693904987045506
FAPI_TEMPO_10_40,1472.314,17.4412,149.0674,8.2315,0.167384,0.092482,1,20.0413,0.0,5.549205,0.016854,0.189357,0.02367,1479,13.952830188679245,586.0471698113207,21.648374113701973,0.036939644501093175
FAPI_TEMPO_7_76,1471.4876,17.4364,154.3927,8.3773,0.224266,0.084682,0,0.0,0.0,5.338756,0.016812,0.167644,0.020956,1480,13.962264150943396,586.0377358490566,21.64229771712928,0.0369298705411414
FAPI_TEMPO_31_23,1470.8678,17.4327,162.9968,8.6075,0.304295,0.073939,0,0.0,0.0,5.433446,0.016835,0.264748,0.033093,1481,13.971698113207546,586.0283018867924,21.6377392998761,0.03692268654979743
FAPI_TEMPO_19_54,1469.4215,17.4241,149.8016,8.2518,0.177145,0.091177,0,0.0,0.0,5.491587,0.016826,0.225572,0.028196,1482,13.981132075471699,586.0188679245283,21.627098520629506,0.036905123204010556
FAPI_TEMPO_21_22,1468.595,17.4192,159.9765,8.5274,0.278893,0.07735,0,0.0,0.0,5.574173,0.016882,0.308626,0.038578,1483,13.99056603773585,586.0094339622641,21.621015408626953,0.03689533675667623
FAPI_TEMPO_0_123,1468.1818,17.4168,154.7882,8.388,0.229959,0.083956,0,0.0,0.0,4.922173,0.016717,0.37658,0.047072,1484,14.0,586.0,21.6179735788328,0.03689073989561911
FAPI_TEMPO_45_8,1467.562,17.4131,149.9765,8.2566,0.180102,0.090798,1,18.8017,0.0,5.592073,0.016886,0.240493,0.030062,1485,14.00943396226415,585.9905660377359,21.613410031451682,0.0368835460570535
FAPI_TEMPO_0_122,1466.9421,17.4094,160.1514,8.5321,0.281277,0.077053,0,0.0,0.0,5.316474,0.016848,0.20239,0.025299,1486,14.018867924528301,585.9811320754717,21.6088447837734,0.03687634908523007
FAPI_TEMPO_6_8,1466.7355,17.4082,155.9179,8.4185,0.241824,0.082366,1,22.1074,0.0,5.344445,0.016879,0.151969,0.018996,1487,14.028301886792454,585.9716981132076,21.60732306572763,0.0368743458690955
FAPI_TEMPO_20_32,1466.1157,17.4045,158.1851,8.4795,0.263713,0.07942,0,0.0,0.0,5.662044,0.016913,0.206635,0.025829,1488,14.037735849056604,585.9622641509434,21.602757268443042,0.03686714757945264
FAPI_TEMPO_8_77,1466.1157,17.4045,159.6267,8.5181,0.276952,0.077643,1,20.4545,0.0,5.309233,0.016843,0.586971,0.073371,1489,14.047169811320755,585.9528301886793,21.602757268443042,0.0368677411481857
FAPI_TEMPO_18_68,1465.9091,17.4033,158.7822,8.4955,0.269344,0.078666,0,0.0,0.0,5.618924,0.016878,0.264355,0.033044,1490,14.056603773584905,585.9433962264151,21.601235121556893,0.036865736964820976
FAPI_TEMPO_36_17,1465.2893,17.3996,155.6059,8.4101,0.239532,0.082697,0,0.0,0.0,5.491923,0.016867,0.136145,0.017018,1491,14.066037735849056,585.933962264151,21.59666803720718,0.03685853599227103
FAPI_TEMPO_29_18,1464.876,17.3971,155.7351,8.4136,0.241007,0.082503,0,0.0,0.0,5.621322,0.016895,0.208012,0.026001,1492,14.075471698113208,585.9245283018868,21.593622040625018,0.03685393083509776
FAPI_TEMPO_36_93,1464.6694,17.3959,159.8016,8.5227,0.279246,0.077355,4,99.1736,6.8213,5.524866,0.016899,0.492063,0.061508,1493,14.084905660377359,585.9150943396227,21.59209924974598,0.036851925233437034
FAPI_TEMPO_42_13,1464.2562,17.3935,155.899,8.418,0.242922,0.082252,0,0.0,0.0,5.846767,0.016949,0.385242,0.048155,1494,14.09433962264151,585.9056603773585,21.589053345756266,0.03684731997955373
FAPI_TEMPO_24_46,1463.4298,17.3885,179.7102,9.0381,0.430575,0.057674,0,0.0,0.0,5.785079,0.016953,0.392365,0.049046,1495,14.10377358490566,585.8962264150944,21.582960248213578,0.03683751366734787
FAPI_TEMPO_37_49,1462.3967,17.3824,161.7222,8.5738,0.297355,0.074969,0,0.0,0.0,5.722265,0.016939,0.263952,0.032994,1496,14.11320754716981,585.8867924528302,21.575340718805602,0.0368251017034876
FAPI_TEMPO_23_16,1461.9835,17.38,156.5229,8.4349,0.250111,0.081312,0,0.0,0.0,5.652662,0.016928,0.455341,0.056918,1497,14.122641509433961,585.877358490566,21.572292448592012,0.03682049175644902
FAPI_TEMPO_22_101,1461.5702,17.3775,157.3863,8.4581,0.258526,0.080181,0,0.0,0.0,5.521684,0.01693,0.344637,0.04308,1498,14.132075471698114,585.8679245283018,21.569243009702966,0.036815879666170406
FAPI_TEMPO_37_19,1460.9504,17.3738,148.7633,8.2231,0.170428,0.092241,0,0.0,0.0,5.670999,0.016928,0.18422,0.023028,1499,14.141509433962264,585.8584905660377,21.564669149888747,0.036808665398112866
FAPI_TEMPO_12_3,1460.124,17.3689,152.6391,8.3296,0.212469,0.086461,0,0.0,0.0,5.562954,0.01694,0.163879,0.020485,1500,14.150943396226415,585.8490566037735,21.558569160642854,0.03679884591027605
FAPI_TEMPO_47_5,1460.124,17.3689,159.0028,8.5014,0.274245,0.078087,0,0.0,0.0,5.675808,0.016952,0.240929,0.030116,1501,14.160377358490566,585.8396226415094,21.558569160642854,0.03679943849382667
FAPI_TEMPO_8_60,1459.9174,17.3677,156.0092,8.421,0.246232,0.081866,1,26.6529,0.0,5.233344,0.016859,0.288574,0.036072,1502,14.169811320754716,585.8301886792453,21.55704389362641,0.03679742749725272
FAPI_TEMPO_25_136,1459.2975,17.364,182.7605,9.1144,0.450979,0.055149,0,0.0,0.0,5.673213,0.016942,0.329871,0.041234,1503,14.179245283018869,585.8207547169811,21.552466706465186,0.036790206787530956
FAPI_TEMPO_29_49,1459.2975,17.364,149.2501,8.2366,0.176764,0.091389,0,0.0,0.0,5.63982,0.016945,0.444734,0.055592,1504,14.18867924528302,585.811320754717,21.552466706465186,0.03679079926058538
FAPI_TEMPO_37_12,1459.2975,17.364,152.2169,8.318,0.208542,0.087011,0,0.0,0.0,5.632121,0.016926,0.187199,0.0234,1505,14.19811320754717,585.8018867924528,21.552466706465186,0.0367913917527226
FAPI_TEMPO_0_2,1458.4711,17.3591,155.7241,8.4133,0.244218,0.082159,0,0.0,0.0,5.134423,0.016853,0.298007,0.037251,1506,14.20754716981132,585.7924528301887,21.546363262586752,0.036781565140499815
FAPI_TEMPO_14_121,1458.0579,17.3566,165.6784,8.678,0.332497,0.070376,0,0.0,0.0,5.193135,0.01686,0.341301,0.042663,1507,14.216981132075471,585.7830188679245,21.54331089220914,0.03677694675042547
FAPI_TEMPO_2_12,1457.2314,17.3517,151.3346,8.2939,0.20042,0.088157,0,0.0,0.0,5.165163,0.016843,0.257548,0.032194,1508,14.226415094339623,585.7735849056604,21.53720411468132,0.03676711389802583
FAPI_TEMPO_33_56,1455.7851,17.3431,158.0937,8.4771,0.268056,0.078977,0,0.0,0.0,5.548473,0.016944,0.301265,0.037658,1509,14.235849056603774,585.7641509433962,21.526513639905982,0.03674945557053412
FAPI_TEMPO_20_34,1455.7851,17.3431,152.9968,8.3393,0.218476,0.085703,0,0.0,0.0,5.630468,0.016957,0.174578,0.021822,1510,14.245283018867925,585.7547169811321,21.526513639905982,0.03675004744451657
FAPI_TEMPO_44_15,1454.5455,17.3357,147.2114,8.1801,0.156559,0.094273,1,29.3388,0.0,5.47533,0.016935,0.410841,0.051355,1511,14.254716981132075,585.7452830188679,21.517346782401983,0.03673498943346825
FAPI_TEMPO_17_35,1454.1322,17.3332,166.7167,8.7052,0.342561,0.069103,1,26.6529,0.0,5.558924,0.01695,0.265522,0.03319,1512,14.264150943396226,585.7358490566038,21.51428955550671,0.03673036163000437
FAPI_TEMPO_37_15,1453.3058,17.3283,149.5542,8.245,0.183475,0.090555,0,0.0,0.0,5.492324,0.016935,0.457757,0.05722,1513,14.273584905660377,585.7264150943396,21.508175277978438,0.03672051443081023
FAPI_TEMPO_11_91,1452.686,17.3246,163.5672,8.6226,0.317678,0.072397,1,39.0496,0.0,5.47225,0.016951,0.365683,0.04571,1514,14.283018867924529,585.7169811320755,21.503588428929394,0.036713274707124245
FAPI_TEMPO_12_12,1452.0661,17.3209,152.7038,8.3313,0.217478,0.085895,0,0.0,0.0,5.553919,0.016939,0.184135,0.023017,1515,14.29245283018868,585.7075471698113,21.498999860978206,0.036706031815473786
FAPI_TEMPO_41_137,1451.6529,17.3184,189.5621,9.2825,0.492344,0.050085,0,0.0,0.0,5.813613,0.017017,0.71929,0.089911,1516,14.30188679245283,585.6981132075472,21.495940765115858,0.036701400056411974
FAPI_TEMPO_19_73,1450.6198,17.3123,150.802,8.2793,0.198416,0.088535,0,0.0,0.0,5.792887,0.017024,0.520602,0.065075,1517,14.31132075471698,585.688679245283,21.488290379505607,0.03668892901804994
FAPI_TEMPO_40_16,1450.6198,17.3123,149.6456,8.2475,0.185979,0.090251,0,0.0,0.0,5.053675,0.016924,0.299722,0.037465,1518,14.320754716981131,585.6792452830189,21.488290379505607,0.03668951999335708
FAPI_TEMPO_35_9,1450.0,17.3086,148.4513,8.2145,0.173182,0.092034,0,0.0,0.0,5.463158,0.016952,0.221817,0.027727,1519,14.330188679245284,585.6698113207547,21.483699284957805,0.03668227193836323
FAPI_TEMPO_40_103,1449.5868,17.3061,155.1458,8.3977,0.243213,0.082423,1,16.9421,0.0,5.402042,0.01696,0.402671,0.050334,1520,14.339622641509434,585.6603773584906,21.480638010113324,0.036677635777577516
FAPI_TEMPO_15_50,1448.5537,17.2999,150.4712,8.2702,0.196034,0.088895,0,0.0,0.0,5.737326,0.017023,0.174574,0.021822,1521,14.349056603773585,585.6509433962265,21.472982172444258,0.036665154243449335
FAPI_TEMPO_50_35,1448.1405,17.2975,160.2806,8.5355,0.291632,0.075919,1,15.0826,0.0,5.490012,0.016964,0.199351,0.024919,1522,14.358490566037736,585.6415094339623,21.46991936950714,0.03666051504829016
FAPI_TEMPO_47_64,1446.6942,17.2888,155.4043,8.4047,0.247233,0.081919,1,27.8926,0.0,5.604309,0.017003,0.220872,0.027609,1523,14.367924528301886,585.6320754716982,21.459195375054257,0.036642793784425004
FAPI_TEMPO_8_57,1446.281,17.2864,158.9303,8.4995,0.28047,0.077439,0,0.0,0.0,5.155333,0.016896,0.142504,0.017813,1524,14.377358490566039,585.622641509434,21.456130604090266,0.03663815071901489
FAPI_TEMPO_49_65,1445.8678,17.2839,149.0485,8.231,0.182132,0.090859,0,0.0,0.0,5.558918,0.016988,0.190171,0.023771,1525,14.38679245283019,585.6132075471698,21.45306539529509,0.036633506756363746
FAPI_TEMPO_28_105,1445.8678,17.2839,160.0868,8.5303,0.291031,0.07603,0,0.0,0.0,5.818624,0.017061,0.47634,0.059543,1526,14.39622641509434,585.6037735849056,21.45306539529509,0.03663409691499307
FAPI_TEMPO_16_28,1445.6612,17.2827,154.347,8.376,0.23743,0.083266,1,22.9339,0.0,5.629992,0.017002,0.276375,0.034547,1527,14.40566037735849,585.5943396226415,21.451532626652163,0.03663206963454528
FAPI_TEMPO_49_33,1444.8347,17.2777,157.7628,8.4682,0.270511,0.078798,0,0.0,0.0,5.605961,0.017012,0.28892,0.036115,1528,14.415094339622641,585.5849056603773,21.445399714423402,0.0366221866498402
FAPI_TEMPO_41_69,1444.6281,17.2765,163.8602,8.6303,0.323887,0.071677,0,0.0,0.0,5.674301,0.017032,0.26092,0.032615,1529,14.424528301886792,585.5754716981132,21.443866397851526,0.03662015817647954
FAPI_TEMPO_21_63,1444.2149,17.274,158.2229,8.4805,0.275059,0.078194,1,16.7355,0.0,5.541014,0.01702,0.204694,0.025587,1530,14.433962264150944,585.566037735849,21.440799435747135,0.036615510555650016
FAPI_TEMPO_41_29,1444.2149,17.274,154.503,8.3803,0.23973,0.082974,0,0.0,0.0,5.817027,0.017061,0.343258,0.042907,1531,14.443396226415095,585.5566037735849,21.440799435747135,0.036616100471881234
FAPI_TEMPO_48_52,1443.595,17.2703,153.6664,8.3575,0.231759,0.084069,0,0.0,0.0,5.515533,0.017017,0.399496,0.049937,1532,14.452830188679245,585.5471698113207,21.436197427377117,0.03660883107723746
FAPI_TEMPO_39_19,1443.3884,17.2691,149.7102,8.2492,0.190736,0.089707,0,0.0,0.0,5.795496,0.017061,0.295186,0.036898,1533,14.462264150943396,585.5377358490566,21.43466345252483,0.03660680113373664
FAPI_TEMPO_46_83,1442.9752,17.2666,162.2815,8.5886,0.311458,0.073345,0,0.0,0.0,5.583251,0.017017,0.289762,0.03622,1534,14.471698113207546,585.5283018867924,21.431595173435706,0.036602150748947654
FAPI_TEMPO_37_86,1442.562,17.2641,170.9959,8.8162,0.380027,0.064358,0,0.0,0.0,5.393833,0.016973,0.550993,0.068874,1535,14.481132075471699,585.5188679245283,21.42852645500995,0.03659749946396608
FAPI_TEMPO_29_27,1441.7355,17.2592,153.0346,8.3403,0.226401,0.084829,0,0.0,0.0,5.629807,0.017029,0.33869,0.042336,1536,14.49056603773585,585.5094339622641,21.42238695645587,0.03658760339946382
FAPI_TEMPO_27_13,1441.7355,17.2592,153.419,8.3508,0.230272,0.0843,0,0.0,0.0,5.585451,0.017044,0.218315,0.027289,1537,14.5,585.5,21.42238695645587,0.03658819292306724
FAPI_TEMPO_23_126,1440.4959,17.2518,155.899,8.418,0.255207,0.080926,1,20.6612,0.0,5.609507,0.017043,0.159107,0.019888,1538,14.50943396226415,585.4905660377359,21.41317552296289,0.03657304961867272
FAPI_TEMPO_32_60,1438.843,17.2419,162.4832,8.594,0.315133,0.07291,0,0.0,0.0,5.553439,0.017035,0.368597,0.046075,1539,14.518867924528301,585.4811320754717,21.400886700469773,0.036552649655174685
FAPI_TEMPO_39_46,1438.6364,17.2406,151.5741,8.3004,0.213115,0.086697,0,0.0,0.0,5.639492,0.017045,0.408086,0.051011,1540,14.528301886792454,585.4716981132076,21.399350194430166,0.03655061425410244
FAPI_TEMPO_37_113,1436.9835,17.2307,197.8653,9.4836,0.538765,0.044558,0,0.0,0.0,5.921138,0.017097,0.498881,0.06236,1541,14.537735849056604,585.4622641509434,21.387053428020074,0.0365301997030266
FAPI_TEMPO_37_74,1435.7438,17.2233,162.042,8.5823,0.312882,0.073249,0,0.0,0.0,5.718479,0.017097,0.362917,0.045365,1542,14.547169811320755,585.4528301886793,21.377826025278697,0.03651502721131106
FAPI_TEMPO_20_75,1434.9174,17.2183,187.5801,9.2338,0.487536,0.050827,0,0.0,0.0,5.399127,0.017014,0.635423,0.079428,1543,14.556603773584905,585.4433962264151,21.371672706579165,0.03650510509527356
FAPI_TEMPO_41_23,1434.9174,17.2183,172.0531,8.8434,0.390867,0.063043,0,0.0,0.0,5.706192,0.017116,0.323779,0.040472,1544,14.566037735849056,585.433962264151,21.371672706579165,0.036505693355959
FAPI_TEMPO_40_61,1434.2975,17.2146,156.2755,8.4282,0.261982,0.080096,1,15.2893,0.0,5.333992,0.017024,0.22107,0.027634,1545,14.575471698113208,585.4245283018868,21.36705580979035,0.036498395227423694
FAPI_TEMPO_27_68,1434.0909,17.2134,155.8076,8.4156,0.257649,0.080686,0,0.0,0.0,5.354202,0.01701,0.149307,0.018663,1546,14.584905660377359,585.4150943396227,21.36551687079463,0.03649635459928821
FAPI_TEMPO_12_70,1433.8843,17.2121,159.3147,8.5097,0.290076,0.076318,0,0.0,0.0,5.854627,0.017134,0.536188,0.067023,1547,14.59433962264151,585.4056603773585,21.36397782094253,0.036494313716015477
FAPI_TEMPO_31_16,1433.8843,17.2121,161.4181,8.5657,0.308457,0.073862,0,0.0,0.0,5.019428,0.016954,0.279308,0.034914,1548,14.60377358490566,585.3962264150944,21.36397782094253,0.03649490184071276
FAPI_TEMPO_0_29,1433.4711,17.2096,152.1066,8.315,0.221421,0.085635,0,0.0,0.0,5.331492,0.017078,0.153418,0.019177,1549,14.61320754716981,585.3867924528302,21.360899388573348,0.036490231183845145
FAPI_TEMPO_37_79,1433.0579,17.2072,169.5999,8.7801,0.373931,0.065257,0,0.0,0.0,5.634586,0.017045,0.556706,0.069588,1550,14.622641509433961,585.377358490566,21.357820512491017,0.03648555961843752
FAPI_TEMPO_10_14,1433.0579,17.2072,145.9179,8.1441,0.154222,0.094955,0,0.0,0.0,5.673835,0.017107,0.205471,0.025684,1551,14.632075471698114,585.3679245283018,21.357820512491017,0.036486147630486354
FAPI_TEMPO_48_86,1431.6116,17.1985,177.8842,8.992,0.431461,0.057884,0,0.0,0.0,5.489089,0.017074,0.518978,0.064872,1552,14.641509433962264,585.3584905660377,21.347040203629973,0.03646831906886245
FAPI_TEMPO_10_105,1431.6116,17.1985,161.1975,8.5599,0.307662,0.073998,0,0.0,0.0,5.36727,0.017083,0.32301,0.040376,1553,14.650943396226415,585.3490566037735,21.347040203629973,0.03646890682200231
FAPI_TEMPO_23_3,1431.405,17.1972,147.8464,8.1977,0.177092,0.091791,0,0.0,0.0,5.510929,0.017076,0.325652,0.040706,1554,14.660377358490566,585.3396226415094,21.345499821576183,0.036466862990153684
FAPI_TEMPO_35_63,1431.1983,17.196,168.8925,8.7618,0.369494,0.065856,0,0.0,0.0,5.874448,0.017132,0.415234,0.051904,1555,14.669811320754716,585.3301886792453,21.343958582686454,0.036464817628572226
FAPI_TEMPO_26_93,1430.9917,17.1948,154.1721,8.3713,0.243454,0.08266,0,0.0,0.0,5.497327,0.017106,0.20644,0.025805,1556,14.679245283018869,585.3207547169811,21.34241797821768,0.036462773284944135
FAPI_TEMPO_13_81,1430.7851,17.1935,158.6452,8.4918,0.285618,0.076958,0,0.0,0.0,5.556729,0.017098,0.217755,0.027219,1557,14.68867924528302,585.311320754717,21.340877262532196,0.03646072868540226
FAPI_TEMPO_48_106,1430.5785,17.1923,156.3858,8.4312,0.264933,0.079749,0,0.0,0.0,5.115451,0.016948,0.465713,0.058214,1558,14.69811320754717,585.3018867924528,21.33933643560591,0.036458683829893083
FAPI_TEMPO_20_41,1430.5785,17.1923,160.3987,8.5386,0.301253,0.074866,0,0.0,0.0,5.729802,0.017131,0.402218,0.050277,1559,14.70754716981132,585.2924528301887,21.33933643560591,0.03645927148457031
FAPI_TEMPO_42_38,1430.3719,17.191,152.0231,8.3127,0.222251,0.085568,1,39.2562,0.0,5.691243,0.017119,0.239669,0.029959,1560,14.716981132075471,585.2830188679245,21.337795497414735,0.036457226349548066
FAPI_TEMPO_23_68,1428.3058,17.1786,157.9188,8.4724,0.28028,0.07771,0,0.0,0.0,5.631344,0.017129,0.362684,0.045335,1561,14.726415094339623,585.2735849056604,21.322379244203685,0.03643147374853867
FAPI_TEMPO_0_36,1428.3058,17.1786,157.5612,8.4628,0.277009,0.078151,0,0.0,0.0,5.311744,0.017063,0.218042,0.027255,1562,14.735849056603774,585.2641509433962,21.322379244203685,0.036432060993029924
FAPI_TEMPO_44_37,1427.4793,17.1736,153.8524,8.3626,0.242171,0.082886,0,0.0,0.0,5.606154,0.017142,0.395233,0.049404,1563,14.745283018867925,585.2547169811321,21.31620917313201,0.036422105716781804
FAPI_TEMPO_39_18,1427.2727,17.1724,148.3789,8.2125,0.185347,0.09071,0,0.0,0.0,5.541727,0.0171,0.237872,0.029734,1564,14.754716981132075,585.2452830188679,21.314666562961563,0.03642005699390557
FAPI_TEMPO_13_47,1426.4463,17.1674,155.2561,8.4007,0.256351,0.080971,0,0.0,0.0,5.351267,0.017071,0.184393,0.023049,1565,14.764150943396226,585.2358490566038,21.308495005520435,0.03641009866341849
FAPI_TEMPO_35_62,1426.4463,17.1674,161.9963,8.5811,0.316946,0.072829,0,0.0,0.0,5.92408,0.017196,0.517796,0.064724,1566,14.773584905660377,585.2264150943396,21.308495005520435,0.036410685601205244
FAPI_TEMPO_42_16,1425.6198,17.1624,145.5413,8.1336,0.154252,0.095076,0,0.0,0.0,5.525989,0.017128,0.109916,0.01374,1567,14.783018867924529,585.2169811320755,21.30232091297468,0.036400722466676055
FAPI_TEMPO_44_90,1425.2066,17.16,152.6202,8.329,0.231111,0.084431,0,0.0,0.0,5.320945,0.017109,0.368996,0.046124,1568,14.79245283018868,585.2075471698113,21.299233569177726,0.03639603363317061
FAPI_TEMPO_28_46,1425.0,17.1587,159.8851,8.525,0.299499,0.075175,0,0.0,0.0,5.641473,0.017159,0.191572,0.023946,1569,14.80188679245283,585.1981132075472,21.29768972944957,0.036393982223753514
FAPI_TEMPO_34_5,1424.3802,17.155,155.4578,8.4061,0.259354,0.080593,0,0.0,0.0,5.467834,0.017106,0.190183,0.023773,1570,14.81132075471698,585.188679245283,21.293057538654352,0.036386653217755305
FAPI_TEMPO_19_100,1424.1736,17.1537,181.1251,9.0736,0.454474,0.05505,0,0.0,0.0,5.675429,0.017121,0.351671,0.043959,1571,14.820754716981131,585.1792452830189,21.291513251104522,0.03638460082569571
FAPI_TEMPO_40_34,1423.9669,17.1525,153.9437,8.3651,0.244932,0.082561,0,0.0,0.0,5.259483,0.017051,0.223956,0.027995,1572,14.830188679245284,585.1698113207547,21.289968103979987,0.03638254689852774
FAPI_TEMPO_46_25,1423.7603,17.1512,150.6728,8.2757,0.211908,0.087091,0,0.0,0.0,5.646024,0.017162,0.237913,0.029739,1573,14.839622641509434,585.1603773584906,21.288423592318892,0.03638049399109747
FAPI_TEMPO_11_6,1423.1405,17.1475,146.0739,8.1484,0.161868,0.094051,0,0.0,0.0,5.727313,0.017176,0.429805,0.053726,1574,14.849056603773585,585.1509433962265,21.283789384847402,0.0363731608485768
FAPI_TEMPO_40_85,1421.0744,17.1351,158.2764,8.482,0.287157,0.076884,0,0.0,0.0,5.439001,0.01716,0.606417,0.075802,1575,14.858490566037736,585.1415094339623,21.268333985592257,0.036347334179327354
FAPI_TEMPO_30_7,1420.4545,17.1313,150.6193,8.2743,0.213179,0.086967,0,0.0,0.0,5.510292,0.017155,0.239664,0.029958,1576,14.867924528301886,585.1320754716982,21.26369465131244,0.03633999150391975
FAPI_TEMPO_42_10,1420.0413,17.1288,147.7171,8.1942,0.182196,0.091265,0,0.0,0.0,5.672275,0.01717,0.196456,0.024557,1577,14.877358490566039,585.122641509434,21.260601698429944,0.03633529142469043
FAPI_TEMPO_22_65,1419.4215,17.1251,145.8265,8.1415,0.16122,0.094204,0,0.0,0.0,5.43599,0.017164,0.228825,0.028603,1578,14.88679245283019,585.1132075471698,21.255961425252572,0.036327946713694693
FAPI_TEMPO_50_47,1418.595,17.1201,172.2169,8.8476,0.398942,0.062183,2,36.7769,1.7532,5.796381,0.017206,0.319101,0.039888,1579,14.89622641509434,585.1037735849056,21.24977206915158,0.03631795423050366
FAPI_TEMPO_40_43,1417.3554,17.1126,157.911,8.4722,0.285727,0.077127,0,0.0,0.0,5.378228,0.017152,0.398577,0.049822,1580,14.90566037735849,585.0943396226415,21.240485777307004,0.03630266837140507
FAPI_TEMPO_0_24,1416.9421,17.1101,146.9908,8.174,0.175896,0.092193,0,0.0,0.0,5.196385,0.017115,0.170841,0.021355,1581,14.915094339622641,585.0849056603773,21.23738869494132,0.036297960329314885
FAPI_TEMPO_38_64,1416.5289,17.1076,180.1514,9.0491,0.451521,0.055498,0,0.0,0.0,5.697732,0.017193,0.864942,0.108118,1582,14.924528301886792,585.0754716981132,21.234291910375777,0.03629325264439086
FAPI_TEMPO_0_30,1416.3223,17.1064,147.4776,8.1875,0.181687,0.091397,0,0.0,0.0,5.268691,0.017144,0.345226,0.043153,1583,14.933962264150944,585.066037735849,21.232743348718852,0.036291191043813766
FAPI_TEMPO_47_53,1415.9091,17.1039,158.6262,8.4913,0.292877,0.076186,0,0.0,0.0,5.508785,0.017171,0.289262,0.036158,1584,14.943396226415095,585.0566037735849,21.22964588653314,0.03628648193970126
FAPI_TEMPO_41_16,1415.2893,17.1002,152.5289,8.3265,0.235547,0.083972,0,0.0,0.0,5.420932,0.017145,0.270203,0.033775,1585,14.952830188679245,585.0471698113207,21.224998845704015,0.03627912404490245
FAPI_TEMPO_23_18,1415.0826,17.0989,152.2437,8.3188,0.232792,0.084353,0,0.0,0.0,5.643779,0.017208,0.292785,0.036598,1586,14.962264150943396,585.0377358490566,21.223448856080452,0.036277059675952655
FAPI_TEMPO_21_119,1415.0826,17.0989,152.354,8.3218,0.233902,0.084201,0,0.0,0.0,5.579104,0.017196,0.420881,0.05261,1587,14.971698113207546,585.0283018867924,21.223448856080452,0.03627764466715895
FAPI_TEMPO_11_86,1414.876,17.0977,160.4633,8.5404,0.309479,0.073976,0,0.0,0.0,5.51468,0.017167,0.335752,0.041969,1588,14.981132075471699,585.0188679245283,21.221899503206046,0.03627558129619817
FAPI_TEMPO_14_57,1414.4628,17.0952,150.3074,8.2657,0.213242,0.087051,0,0.0,0.0,5.172732,0.017149,0.158627,0.019828,1589,14.99056603773585,585.0094339622641,21.218800458065623,0.03627086885479925
FAPI_TEMPO_25_34,1413.843,17.0914,151.0416,8.2858,0.221214,0.085962,0,0.0,0.0,5.61285,0.017198,0.273997,0.03425,1590,15.0,585.0,21.214151041504092,0.03626350605385315
FAPI_TEMPO_16_27,1412.6033,17.0839,147.7817,8.1959,0.187191,0.090691,1,16.7355,0.0,5.598012,0.017207,0.224842,0.028105,1591,15.00943396226415,584.9905660377359,21.20484839950164,0.03624818865563343
FAPI_TEMPO_37_59,1410.7438,17.0727,153.5026,8.3531,0.247638,0.082387,0,0.0,0.0,5.603512,0.017218,0.472879,0.05911,1592,15.018867924528301,584.9811320754717,21.190887154918464,0.036224907083301464
FAPI_TEMPO_34_34,1410.5372,17.0714,154.4573,8.379,0.25702,0.081111,0,0.0,0.0,5.745164,0.017237,0.287318,0.035915,1593,15.028301886792454,584.9716981132076,21.189335421150016,0.03622283862534716
FAPI_TEMPO_15_13,1410.3306,17.0702,159.444,8.5132,0.302869,0.074921,0,0.0,0.0,5.771866,0.017257,0.437636,0.054705,1594,15.037735849056604,584.9622641509434,21.187783573736947,0.03622076990639803
FAPI_TEMPO_23_4,1410.124,17.0689,168.5995,8.7542,0.376617,0.065174,0,0.0,0.0,5.516204,0.017234,0.203009,0.025376,1595,15.047169811320755,584.9528301886793,21.186231612654282,0.036218700926398735
FAPI_TEMPO_32_0,1409.5041,17.0652,145.3853,8.1292,0.162017,0.094259,0,0.0,0.0,5.675827,0.017253,0.267696,0.033462,1596,15.056603773584905,584.9433962264151,21.181574295754938,0.03621132306544777
FAPI_TEMPO_43_18,1408.8843,17.0614,152.6659,8.3303,0.240372,0.083408,0,0.0,0.0,5.411945,0.017185,0.218191,0.027274,1597,15.066037735849056,584.933962264151,21.176916706147985,0.036203944500293316
FAPI_TEMPO_0_5,1408.6777,17.0602,148.4246,8.2138,0.196456,0.089466,0,0.0,0.0,5.147569,0.017158,0.247244,0.030905,1598,15.075471698113208,584.9245283018868,21.175363948623033,0.036201873787201085
FAPI_TEMPO_50_114,1408.6777,17.0602,167.9377,8.737,0.372339,0.065749,1,142.562,0.0,5.478204,0.017217,0.45556,0.056945,1599,15.084905660377359,584.9150943396227,21.175363948623033,0.036202457678973586
FAPI_TEMPO_27_23,1408.4711,17.0589,150.0222,8.2578,0.213594,0.087096,0,0.0,0.0,5.552036,0.017241,0.253012,0.031626,1600,15.09433962264151,584.9056603773585,21.17381107722836,0.036200386680422685
FAPI_TEMPO_5_19,1407.8512,17.0552,153.9248,8.3646,0.253294,0.081657,0,0.0,0.0,5.189796,0.017159,0.179765,0.022471,1601,15.10377358490566,584.8962264150944,21.169151027750573,0.03619300325717448
FAPI_TEMPO_6_46,1407.438,17.0527,153.0235,8.34,0.244695,0.082838,1,39.876,0.0,5.209753,0.017154,0.269918,0.03374,1602,15.11320754716981,584.8867924528302,21.16604425939675,0.0361882752910748
FAPI_TEMPO_27_52,1406.6116,17.0476,154.0997,8.3693,0.255644,0.081355,0,0.0,0.0,5.748243,0.017288,0.237589,0.029699,1603,15.122641509433961,584.877358490566,21.15982935424574,0.0361782330040171
FAPI_TEMPO_1_67,1405.7851,17.0426,147.2303,8.1806,0.185043,0.091101,0,0.0,0.0,5.126739,0.017164,0.171642,0.021455,1604,15.132075471698114,584.8679245283018,21.153611870786246,0.03616818598463356
FAPI_TEMPO_32_66,1405.7851,17.0426,206.8191,9.6958,0.587003,0.039045,0,0.0,0.0,5.704722,0.017278,0.429987,0.053748,1605,15.141509433962264,584.8584905660377,21.153611870786246,0.0361687693895208
FAPI_TEMPO_29_57,1405.3719,17.0401,157.8007,8.4692,0.290776,0.076613,0,0.0,0.0,5.618564,0.017252,0.183685,0.022961,1606,15.150943396226415,584.8490566037735,21.15050281990709,0.036164036824695156
FAPI_TEMPO_46_71,1404.9587,17.0376,145.0812,8.1207,0.161214,0.094449,1,19.8347,0.0,5.62165,0.017256,0.133768,0.016721,1607,15.160377358490566,584.8396226415094,21.147393311940988,0.03615930332562942
FAPI_TEMPO_21_4,1403.9256,17.0314,148.1126,8.2051,0.195789,0.089636,0,0.0,0.0,5.373358,0.017214,0.139942,0.017493,1608,15.169811320754716,584.8301886792453,21.139616788071397,0.03614658955245141
FAPI_TEMPO_30_68,1403.5124,17.0289,168.0023,8.7387,0.375122,0.065447,0,0.0,0.0,5.603278,0.017295,0.377359,0.04717,1609,15.179245283018869,584.8207547169811,21.136505678601157,0.036141852880768544
FAPI_TEMPO_45_154,1402.0661,17.0201,177.0208,8.9702,0.43775,0.057389,0,0.0,0.0,5.469013,0.017267,0.649241,0.081155,1610,15.18867924528302,584.811320754717,21.125612434037297,0.03612380896931688
FAPI_TEMPO_25_22,1400.2066,17.0088,154.7425,8.3867,0.265177,0.080151,0,0.0,0.0,5.58397,0.017292,0.272933,0.034117,1611,15.19811320754717,584.8018867924528,21.111598790233593,0.036100428652902306
FAPI_TEMPO_1_21,1400.2066,17.0088,149.6645,8.248,0.214467,0.087105,0,0.0,0.0,5.149217,0.01718,0.23358,0.029198,1612,15.20754716981132,584.7924528301887,21.111598790233593,0.03610101103059884
FAPI_TEMPO_21_9,1399.7934,17.0063,150.1781,8.2621,0.220062,0.086339,0,0.0,0.0,5.422005,0.017253,0.360787,0.045098,1613,15.216981132075471,584.7830188679245,21.108483551283864,0.03609626625641005
FAPI_TEMPO_50_98,1398.9669,17.0013,164.503,8.6472,0.350365,0.068752,0,0.0,0.0,5.608039,0.017294,0.345773,0.043222,1614,15.226415094339623,584.7735849056604,21.102250939506202,0.03608619042344493
FAPI_TEMPO_24_39,1398.7603,17.0,158.0937,8.4771,0.296727,0.075903,1,16.9421,0.0,5.637092,0.017302,0.33543,0.041929,1615,15.235849056603774,584.7641509433962,21.10069268747841,0.03608410784661953
FAPI_TEMPO_25_16,1398.5537,16.9987,143.7499,8.0834,0.149501,0.096208,0,0.0,0.0,5.535703,0.017276,0.103661,0.012958,1616,15.245283018867925,584.7547169811321,21.099134320367728,0.03608202500579148
FAPI_TEMPO_42_34,1397.9339,16.995,154.659,8.3845,0.265577,0.080129,0,0.0,0.0,5.540393,0.017284,0.390574,0.048822,1617,15.254716981132075,584.7452830188679,21.094458528283266,0.036074610844877245
FAPI_TEMPO_48_34,1395.2479,16.9786,150.5547,8.2725,0.226478,0.085525,0,0.0,0.0,5.605918,0.017351,0.622292,0.077787,1618,15.264150943396226,584.7358490566038,21.074183264059677,0.03604051863428617
FAPI_TEMPO_44_109,1395.0413,16.9774,158.7822,8.4955,0.304666,0.074886,0,0.0,0.0,5.340169,0.017294,0.39907,0.049884,1619,15.273584905660377,584.7264150943396,21.072622936518542,0.03603843163664616
FAPI_TEMPO_26_33,1394.8347,16.9761,154.9442,8.3922,0.2699,0.079586,0,0.0,0.0,5.596042,0.017331,0.137654,0.017207,1620,15.283018867924529,584.7169811320755,21.07106249343402,0.03603634437405624
FAPI_TEMPO_40_25,1394.2149,16.9724,161.9963,8.5811,0.33238,0.071194,0,0.0,0.0,5.144215,0.017172,0.561472,0.070184,1621,15.29245283018868,584.7075471698113,21.066380470663322,0.036028918341540074
FAPI_TEMPO_2_20,1393.8017,16.9698,146.8916,8.1712,0.18826,0.090849,0,0.0,0.0,5.225886,0.017251,0.328063,0.041008,1622,15.30188679245283,584.6981132075472,21.063258543961663,0.03602416027719411
FAPI_TEMPO_43_46,1393.595,16.9686,159.6188,8.5179,0.31265,0.073835,0,0.0,0.0,5.432682,0.017295,0.190318,0.02379,1623,15.31132075471698,584.688679245283,21.061696651416757,0.03602207020427217
FAPI_TEMPO_45_4,1393.595,16.9686,144.054,8.0919,0.156091,0.095365,0,0.0,0.0,5.494084,0.017314,0.177683,0.02221,1624,15.320754716981131,584.6792452830189,21.061696651416757,0.03602265143039525
FAPI_TEMPO_27_26,1393.3884,16.9673,153.4647,8.352,0.256527,0.081429,0,0.0,0.0,5.306237,0.017272,0.230055,0.028757,1625,15.330188679245284,584.6698113207547,21.06013539875312,0.03602056236011022
FAPI_TEMPO_11_49,1393.1818,16.9661,162.5856,8.5967,0.337702,0.0705,0,0.0,0.0,5.56926,0.017314,0.295302,0.036913,1626,15.339622641509434,584.6603773584906,21.058574030340438,0.036018473024430994
FAPI_TEMPO_46_1,1392.562,16.9623,147.276,8.1819,0.19321,0.090179,0,0.0,0.0,5.841845,0.01738,0.144783,0.018098,1627,15.349056603773585,584.6509433962265,21.053889230350574,0.03601104123436272
FAPI_TEMPO_47_23,1391.5289,16.956,146.3401,8.1559,0.183464,0.091557,0,0.0,0.0,5.466712,0.017308,0.303311,0.037914,1628,15.358490566037736,584.6415094339623,21.04607815676012,0.03599826187014414
FAPI_TEMPO_36_32,1391.5289,16.956,147.3595,8.1842,0.194722,0.089986,0,0.0,0.0,5.327027,0.017262,0.189391,0.023674,1629,15.367924528301886,584.6320754716982,21.04607815676012,0.03599884275897715
FAPI_TEMPO_19_10,1391.1157,16.9535,145.7619,8.1397,0.177217,0.092438,0,0.0,0.0,5.767851,0.017362,0.349782,0.043723,1630,15.377358490566039,584.622641509434,21.042953218013015,0.035994078442946255
FAPI_TEMPO_40_3,1390.4959,16.9497,152.4375,8.324,0.248038,0.082634,0,0.0,0.0,5.289289,0.017299,0.184847,0.023106,1631,15.38679245283019,584.6132075471698,21.03826493958158,0.03598663982952198
FAPI_TEMPO_14_42,1390.2893,16.9484,161.5473,8.5692,0.330554,0.071488,1,19.0083,0.0,5.149472,0.017286,0.455208,0.056901,1632,15.39622641509434,584.6037735849056,21.036701947918118,0.035984546967456114
FAPI_TEMPO_27_15,1389.6694,16.9447,154.5865,8.3825,0.269235,0.079751,0,0.0,0.0,5.47078,0.017348,0.347282,0.04341,1633,15.40566037735849,584.5943396226415,21.03201151927929,0.0359771042820147
FAPI_TEMPO_45_44,1389.2562,16.9421,148.6073,8.2188,0.209482,0.08797,0,0.0,0.0,5.838471,0.01741,0.289076,0.036134,1634,15.415094339622641,584.5849056603773,21.028884490198845,0.03597233573187034
FAPI_TEMPO_1_118,1387.6033,16.9321,164.7882,8.6547,0.35787,0.067903,0,0.0,0.0,5.111573,0.017239,0.315144,0.039393,1635,15.424528301886792,584.5754716981132,21.01637096387605,0.03595151008102737
FAPI_TEMPO_0_100,1386.7769,16.927,179.425,9.0309,0.458685,0.05489,0,0.0,0.0,5.257258,0.017339,0.217892,0.027237,1636,15.433962264150944,584.566037735849,21.010111784598152,0.035941382886311476
FAPI_TEMPO_32_53,1386.5702,16.9258,173.6128,8.8834,0.42192,0.059578,0,0.0,0.0,5.702256,0.017379,0.676394,0.084549,1637,15.443396226415095,584.5566037735849,21.008545940826934,0.03593928424588311
FAPI_TEMPO_30_33,1386.5702,16.9258,153.6775,8.3578,0.262212,0.080754,0,0.0,0.0,5.740831,0.017389,0.367567,0.045946,1638,15.452830188679245,584.5471698113207,21.008545940826934,0.03593986426725501
FAPI_TEMPO_46_69,1386.3636,16.9245,155.7162,8.4131,0.281512,0.078131,0,0.0,0.0,5.708621,0.017386,0.357125,0.044641,1639,15.462264150943396,584.5377358490566,21.006980737967805,0.03593776663101931
FAPI_TEMPO_35_49,1385.5372,16.9195,151.1975,8.2901,0.238379,0.084035,0,0.0,0.0,5.797874,0.017417,0.353981,0.044248,1640,15.471698113207546,584.5283018867924,21.000718759971242,0.03592763377270742
FAPI_TEMPO_2_35,1385.124,16.9169,153.8602,8.3628,0.264731,0.080431,0,0.0,0.0,5.253028,0.017324,0.732045,0.091506,1641,15.481132075471699,584.5188679245283,20.997587070671642,0.035922855912638905
FAPI_TEMPO_32_39,1384.9174,16.9157,150.7107,8.2768,0.233794,0.084676,0,0.0,0.0,5.467995,0.017335,0.72397,0.090496,1642,15.49056603773585,584.5094339622641,20.99602105085512,0.03592075650264119
FAPI_TEMPO_12_11,1383.8843,16.9094,147.2303,8.1806,0.19774,0.08969,0,0.0,0.0,5.739985,0.017423,0.211575,0.026447,1643,15.5,584.5,20.988188440752452,0.03590793574123602
