Repository: sandysanche-glitch/fira-fapi-kinetics

## Overview

The study combines bright-field optical microscopy, segmentation-informed computer vision, grain-resolved descriptor extraction, and video-anchored kinetics reconstruction to compare:

- pristine FAPI
- FAPI--TEMPO

The workflow links:
- time-resolved crystallization dynamics,
- grain-scale morphology,
- radial microstructural fingerprints,
- and effective growth-rate heterogeneity.

The repository is organized to preserve both:
- a **core reproducible pipeline**, and
- a **figure-centric structure**, since several manuscript figures were assembled from multiple panel-level scripts and then combined externally.

File: data/processed/kinetics/morpho_kinetics_from_cm_fapi_with_veff.csv (part 9 of 17)
file_name,area_(µm²),area_error_(µm²),perimeter_(µm),perimeter_error_(µm),circularity_distortion,circularity_distortion_error,defects_count,defects_area_(µm²),defects_area_error_(µm²),entropy_hm_(bits),entropy_hm_error_(bits),nucleus_circularity,nucleus_circularity_error,rank_for_t0,t0_ms,dt_ms,R_um_final,v_eff_um_per_ms
FAPI_39_16,2065.0826,20.656,182.9054,9.118,0.224299,0.077727,0,0.0,0.0,5.693684,0.014245,0.516906,0.064613,1681,28.80068532267276,571.1993146773273,25.638568746443834,0.04488550333945544
FAPI_15_13,2064.876,20.655,178.3064,9.0027,0.18385,0.082818,0,0.0,0.0,4.127694,0.013854,0.22304,0.02788,1682,28.81781838949172,571.1821816105082,25.637286216439545,0.04488460432038079
FAPI_49_3,2061.9835,20.6405,181.1897,9.0752,0.210725,0.079458,0,0.0,0.0,5.361043,0.014184,0.204409,0.025551,1683,28.83495145631068,571.1650485436893,25.619323433647782,0.04485450133717018
FAPI_23_37,2061.9835,20.6405,204.7347,9.6468,0.381824,0.058583,2,55.5785,1.0227,5.228556,0.014118,0.371769,0.046471,1684,28.85208452312964,571.1479154768704,25.619323433647782,0.0448558468645681
FAPI_32_10,2058.6777,20.6239,192.6581,9.358,0.303014,0.068068,0,0.0,0.0,5.781555,0.014256,0.588209,0.073526,1685,28.8692175899486,571.1307824100514,25.598778571957453,0.04482122021848657
FAPI_34_3,2055.9917,20.6105,183.9816,9.1448,0.236722,0.076263,0,0.0,0.0,5.300294,0.014179,0.195693,0.024462,1686,28.88635065676756,571.1136493432324,25.582073489492956,0.04479331481380589
FAPI_49_5,2055.5785,20.6084,185.3286,9.1782,0.247928,0.074872,0,0.0,0.0,5.492395,0.014228,0.32465,0.040581,1687,28.903483723586522,571.0965162764135,25.579502699951913,0.044790157129187096
FAPI_39_3,2051.2397,20.5866,188.0669,9.2458,0.271212,0.07203,0,0.0,0.0,5.744778,0.014299,0.291263,0.036408,1688,28.920616790405482,571.0793832095945,25.552492548529838,0.04474420422064457
FAPI_23_38,2050.8264,20.5846,183.1638,9.1245,0.231827,0.076922,0,0.0,0.0,5.602166,0.014269,0.69075,0.086344,1689,28.937749857224443,571.0622501427756,25.549918159687188,0.04474103857031218
FAPI_33_6,2049.7934,20.5794,176.3212,8.9524,0.171465,0.084545,1,16.7355,0.0,5.891151,0.014328,0.435253,0.054407,1690,28.954882924043403,571.0451170759566,25.543482610135317,0.04473111116146309
FAPI_3_9,2049.1736,20.5763,180.665,9.062,0.211066,0.07954,0,0.0,0.0,5.267564,0.014224,0.296392,0.037049,1691,28.972015990862364,571.0279840091376,25.539620502012724,0.044725689838703314
FAPI_7_0,2048.9669,20.5752,184.0729,9.1471,0.240085,0.075909,0,0.0,0.0,5.233591,0.014212,0.128914,0.016114,1692,28.989149057681324,571.0108509423187,25.53833237964755,0.044724775960916605
FAPI_1_64,2047.1074,20.5659,194.9709,9.414,0.323277,0.065703,0,0.0,0.0,5.261697,0.014227,0.448603,0.056075,1693,29.006282124500284,570.9937178754997,25.52674134118955,0.04470581819387974
FAPI_35_21,2044.8347,20.5545,194.4763,9.402,0.320585,0.066047,0,0.0,0.0,5.469988,0.01427,0.363862,0.045483,1694,29.023415191319245,570.9765848086807,25.51256750352002,0.044682335812542315
FAPI_5_93,2043.8017,20.5493,187.5612,9.2334,0.269933,0.072254,1,19.0083,0.0,4.991722,0.014161,0.384199,0.048025,1695,29.040548258138205,570.9594517418618,25.506122529879722,0.044672388646981136
FAPI_15_17,2039.4628,20.5275,177.3406,8.9783,0.18509,0.08292,0,0.0,0.0,4.819012,0.014111,0.300742,0.037593,1696,29.057681324957166,570.9423186750429,25.479033964106158,0.044626283830622455
FAPI_50_31,2039.0496,20.5254,185.2215,9.1756,0.253113,0.07438,2,29.9587,3.3602,5.910742,0.01436,0.511683,0.06396,1697,29.07481439177613,570.9251856082238,25.47645277700771,0.04462310197415249
FAPI_12_56,2039.0496,20.5254,202.5589,9.5954,0.375496,0.0595,0,0.0,0.0,5.60075,0.014324,0.597202,0.07465,1698,29.09194745859509,570.9080525414049,25.47645277700771,0.04462444112252216
FAPI_50_1,2036.9835,20.515,176.6064,8.9597,0.1793,0.083681,0,0.0,0.0,5.578971,0.014301,0.367324,0.045915,1699,29.10908052541405,570.890919474586,25.463542291740552,0.04460316572415564
FAPI_41_39,2028.5124,20.4723,208.5081,9.7353,0.413671,0.055071,0,0.0,0.0,5.73641,0.014377,0.363931,0.045491,1700,29.12621359223301,570.8737864077669,25.410540158886985,0.044511660482404077
FAPI_13_41,2027.2727,20.466,181.3913,9.0802,0.225736,0.077911,1,16.7355,0.0,5.564307,0.014342,0.483097,0.060387,1701,29.14334665905197,570.856653340948,25.40277430519167,0.044499392547185906
FAPI_10_28,2025.4132,20.4566,187.1846,9.2241,0.273588,0.071967,0,0.0,0.0,5.706318,0.014382,0.516239,0.06453,1702,29.160479725870932,570.8395202741291,25.391121384593223,0.044480314489087715
FAPI_22_39,2025.0,20.4545,179.0485,9.0214,0.206232,0.080389,0,0.0,0.0,5.557198,0.014357,0.489913,0.061239,1703,29.177612792689892,570.8223872073102,25.38853125964903,0.04447711202053551
FAPI_33_31,2024.7934,20.4535,201.8893,9.5796,0.375742,0.059576,0,0.0,0.0,5.524785,0.014344,0.569069,0.071134,1704,29.194745859508853,570.8052541404911,25.387236098080674,0.04447617802030982
FAPI_19_29,2020.4545,20.4316,182.814,9.1158,0.240304,0.076151,0,0.0,0.0,5.997527,0.014449,0.604871,0.075609,1705,29.211878926327813,570.7881210736722,25.36002054286486,0.04442983237836447
FAPI_39_4,2019.2149,20.4253,193.4758,9.3778,0.322141,0.066069,0,0.0,0.0,5.788352,0.014421,0.281507,0.035188,1706,29.229011993146774,570.7709880068533,25.352239841868297,0.04441753413290847
FAPI_9_53,2018.595,20.4222,191.0416,9.3186,0.30497,0.068168,0,0.0,0.0,5.560836,0.014358,0.428659,0.053582,1707,29.246145059965734,570.7538549400342,25.348347967888735,0.04441204864144446
FAPI_7_48,2016.5289,20.4117,187.8007,9.2393,0.281511,0.071068,3,115.7025,21.4223,5.540124,0.014419,0.442627,0.055328,1708,29.263278126784694,570.7367218732153,25.33537220262068,0.04439064674070286
FAPI_36_23,2010.7438,20.3824,181.0494,9.0717,0.229145,0.077643,3,194.4215,35.4363,5.621413,0.014411,0.217218,0.027152,1709,29.280411193603655,570.7195888063964,25.29900452829642,0.044328256861144
FAPI_21_39,2004.9587,20.3531,189.5999,9.2834,0.299128,0.069002,1,36.5702,0.0,5.498326,0.014426,0.464162,0.05802,1710,29.297544260422615,570.7024557395774,25.262584499615254,0.04426577149887552
FAPI_50_24,2004.5455,20.351,201.9696,9.5815,0.382476,0.058925,0,0.0,0.0,5.491326,0.014377,0.252611,0.031576,1711,29.314677327241576,570.6853226727584,25.259981194672925,0.044262538725141645
FAPI_40_11,2001.0331,20.3331,174.1643,8.8975,0.171017,0.085118,0,0.0,0.0,5.461447,0.014423,0.214383,0.026798,1712,29.331810394060536,570.6681896059395,25.237840999400046,0.04422507064363865
FAPI_30_31,2000.0,20.3279,202.0342,9.583,0.38427,0.058746,3,84.9174,9.8547,5.440647,0.014422,0.402655,0.050332,1713,29.348943460879497,570.6510565391205,25.2313252202016,0.044214980295006055
FAPI_16_14,1999.5868,20.3258,183.1449,9.124,0.250865,0.075029,0,0.0,0.0,5.156951,0.014429,0.275348,0.034419,1714,29.366076527698457,570.6339234723015,25.2287186896721,0.04421174005245887
FAPI_37_1,1997.7273,20.3163,185.4689,9.1817,0.2702,0.072638,0,0.0,0.0,5.836494,0.014499,0.421145,0.052643,1715,29.383209594517417,570.6167904054826,25.216985337055092,0.0441925049543947
FAPI_31_28,1996.4876,20.31,188.8468,9.265,0.296511,0.069397,0,0.0,0.0,5.639743,0.014484,0.436023,0.054503,1716,29.400342661336378,570.5996573386636,25.20915985754681,0.044180117413888685
FAPI_4_89,1995.2479,20.3037,206.2944,9.6835,0.410842,0.055634,0,0.0,0.0,5.27185,0.014395,0.493521,0.06169,1717,29.41747572815534,570.5825242718447,25.201331948082576,0.04416772487072495
FAPI_48_12,1995.2479,20.3037,178.6452,9.0112,0.214359,0.079661,0,0.0,0.0,5.495474,0.014456,0.258865,0.032358,1718,29.4346087949743,570.5653912050257,25.201331948082576,0.044169051149172814
FAPI_35_8,1993.8017,20.2964,181.593,9.0853,0.24021,0.076419,0,0.0,0.0,5.802348,0.014515,0.436976,0.054622,1719,29.451741861793263,570.5482581382067,25.192197049881305,0.04415436677010917
FAPI_35_45,1993.595,20.2953,195.9368,9.4373,0.347449,0.06321,0,0.0,0.0,5.660524,0.014464,0.435776,0.054472,1720,29.468874928612223,570.5311250713878,25.190891162215244,0.04415340382886776
FAPI_31_30,1993.3884,20.2943,202.3996,9.5917,0.38852,0.058289,0,0.0,0.0,5.180518,0.01441,0.349463,0.043683,1721,29.486007995431184,570.5139920045688,25.189585838677232,0.04415244181859699
FAPI_9_28,1991.3223,20.2837,203.3655,9.6145,0.394942,0.057542,1,23.9669,0.0,5.668387,0.014501,0.251063,0.031383,1722,29.503141062250144,570.4968589377498,25.17652824891161,0.04413087969632233
FAPI_1_52,1988.6364,20.2701,195.0545,9.416,0.343169,0.063768,0,0.0,0.0,5.663444,0.014533,0.545578,0.068197,1723,29.520274129069104,570.4797258709309,25.1595434407094,0.04410243221579738
FAPI_10_35,1988.0165,20.2669,183.3009,9.1279,0.256466,0.074439,0,0.0,0.0,5.859302,0.014547,0.675434,0.084429,1724,29.537407195888065,570.462592804112,25.155621754321594,0.04409688219988098
FAPI_24_43,1982.2314,20.2374,178.8468,9.0163,0.221243,0.078921,0,0.0,0.0,5.447522,0.014478,0.302181,0.037773,1725,29.554540262707025,570.4454597372929,25.11899383581946,0.04403399730341881
FAPI_5_1,1980.3719,20.2279,179.6835,9.0374,0.229202,0.077935,0,0.0,0.0,5.195139,0.014457,0.163022,0.020378,1726,29.571673329525986,570.428326670474,25.10720920553651,0.04401466061842417
FAPI_39_13,1974.5868,20.1983,179.2691,9.027,0.227897,0.078157,0,0.0,0.0,5.87184,0.014578,0.506414,0.063302,1727,29.588806396344946,570.4111936036551,25.070510556588502,0.04395164547561196
FAPI_25_7,1972.5207,20.1878,192.7227,9.3596,0.332631,0.06518,0,0.0,0.0,5.689924,0.014579,0.226541,0.028318,1728,29.605939463163907,570.3940605368362,25.057390915898868,0.04392996464990479
FAPI_13_30,1971.281,20.1814,201.5473,9.5714,0.390176,0.058256,0,0.0,0.0,5.883323,0.014602,0.614173,0.076772,1729,29.623072529982867,570.3769274700171,25.04951557907396,0.0439174769747164
FAPI_16_1,1967.7686,20.1634,177.7171,8.9878,0.217066,0.079597,0,0.0,0.0,5.231371,0.014551,0.172028,0.021503,1730,29.640205596801827,570.3597944031982,25.027189196992083,0.04387965183131384
FAPI_11_2,1967.562,20.1624,176.5607,8.9585,0.206859,0.080896,1,19.4215,0.0,5.767026,0.014606,0.299028,0.037379,1731,29.657338663620788,570.3426613363793,25.025875334931875,0.04387866633769485
FAPI_8_0,1966.7355,20.1581,171.8214,8.8375,0.162854,0.086542,1,27.0661,0.0,5.720488,0.014598,0.254929,0.031866,1732,29.67447173043975,570.3255282695602,25.02061856067153,0.04387076734332277
FAPI_34_6,1962.1901,20.1348,182.1255,9.0986,0.256623,0.074666,0,0.0,0.0,5.801266,0.014629,0.449547,0.056193,1733,29.69160479725871,570.3083952027413,24.991688766507174,0.04382135871877316
FAPI_24_68,1960.124,20.1242,188.5081,9.2566,0.30684,0.068446,0,0.0,0.0,5.749789,0.014625,0.397566,0.049696,1734,29.70873786407767,570.2912621359224,24.978527725751103,0.043799597476206396
FAPI_48_75,1959.5041,20.121,203.3844,9.615,0.404721,0.056614,0,0.0,0.0,5.935274,0.014661,0.52047,0.065059,1735,29.72587093089663,570.2741290691034,24.974577615000243,0.04379398668455803
FAPI_37_0,1959.0909,20.1189,172.8597,8.8641,0.176096,0.084921,2,41.5289,6.5743,6.030486,0.014677,0.355959,0.044495,1736,29.74300399771559,570.2569960022844,24.971944285591782,0.04379068465736411
FAPI_25_0,1958.2645,20.1147,171.1708,8.8207,0.160111,0.086991,2,34.5041,0.7305,5.521025,0.014595,0.231914,0.028989,1737,29.76013706453455,570.2398629354655,24.96667679353337,0.043782763037663805
FAPI_45_40,1958.0579,20.1136,186.7734,9.214,0.294649,0.069969,0,0.0,0.0,5.613049,0.014616,0.558574,0.069822,1738,29.77727013135351,570.2227298686465,24.965359746862696,0.04378176884077137
FAPI_38_31,1955.3719,20.0998,229.9497,10.2236,0.535299,0.041597,1,20.8678,0.0,5.638203,0.014623,0.4747,0.059337,1739,29.79440319817247,570.2055968018275,24.948230537174023,0.04375304394959258
FAPI_3_89,1952.8926,20.0871,225.5713,10.1258,0.517696,0.043584,0,0.0,0.0,5.609802,0.014614,0.571767,0.071471,1740,29.81153626499143,570.1884637350086,24.932409053983672,0.04372661083085478
FAPI_24_41,1952.2727,20.0839,168.9114,8.7623,0.140131,0.089649,0,0.0,0.0,5.637381,0.014638,0.105744,0.013218,1741,29.828669331810396,570.1713306681896,24.928451635364794,0.043720984017472236
FAPI_9_29,1950.8264,20.0764,185.431,9.1808,0.287042,0.070978,3,60.5372,2.1205,5.601931,0.014621,0.378414,0.047302,1742,29.845802398629356,570.1541976013707,24.919216066087113,0.043706099456816846
FAPI_40_48,1949.7934,20.0711,180.7485,9.0641,0.250021,0.075615,0,0.0,0.0,5.363611,0.014586,0.766128,0.095766,1743,29.862935465448317,570.1370645345517,24.912617591010108,0.04369583937039467
FAPI_22_51,1949.1736,20.0679,185.8644,9.1915,0.290964,0.070506,1,17.3554,0.0,5.594739,0.014627,0.672975,0.084122,1744,29.880068532267277,570.1199314677327,24.90865766693279,0.04369020673037556
FAPI_31_77,1949.1736,20.0679,176.8159,8.965,0.216538,0.079855,0,0.0,0.0,5.386542,0.014599,0.952144,0.119018,1745,29.897201599086237,570.1027984009138,24.90865766693279,0.0436915197343344
FAPI_19_33,1944.2149,20.0424,203.7531,9.6237,0.411501,0.055922,0,0.0,0.0,5.636689,0.014667,0.380394,0.047549,1746,29.914334665905198,570.0856653340948,24.876953662694113,0.043637220115182423
FAPI_9_24,1940.2893,20.0221,176.7624,8.9636,0.219637,0.079553,0,0.0,0.0,5.491286,0.014661,0.394735,0.049342,1747,29.93146773272416,570.0685322672758,24.85182621552442,0.04359445366451603
FAPI_14_16,1938.0165,20.0104,187.9945,9.244,0.310908,0.06814,0,0.0,0.0,5.9127,0.014738,0.690302,0.086288,1748,29.94860079954312,570.0513992004569,24.837266587475128,0.043570223004998146
FAPI_20_28,1937.3967,20.0072,184.6779,9.1621,0.286164,0.071211,0,0.0,0.0,5.117562,0.014584,0.225255,0.028157,1749,29.96573386636208,570.034266133638,24.833294647908716,0.0435645646644106
FAPI_18_3,1935.3306,19.9965,185.6784,9.1869,0.294589,0.070183,0,0.0,0.0,5.874687,0.014752,0.494237,0.06178,1750,29.98286693318104,570.0171330668189,24.82004961747674,0.04354263789219695
FAPI_10_32,1934.9174,19.9944,179.425,9.0309,0.244723,0.076429,0,0.0,0.0,5.6375,0.014711,0.611664,0.076458,1751,30.0,570.0,24.817399891387417,0.043539298055065644
FAPI_22_46,1934.9174,19.9944,196.1841,9.4432,0.368251,0.061167,0,0.0,0.0,5.706752,0.0147,0.477362,0.05967,1752,30.01713306681896,569.9828669331811,24.817399891387417,0.04354060679914569
FAPI_17_34,1932.8512,19.9837,193.5215,9.3789,0.35144,0.063221,0,0.0,0.0,5.556325,0.014693,0.696365,0.087046,1753,30.03426613363792,569.965733866362,24.80414573175628,0.043518661312316756
FAPI_8_70,1932.6446,19.9827,222.9354,10.0665,0.511343,0.044418,1,37.6033,0.0,5.607952,0.014702,0.557306,0.069663,1754,30.05139920045688,569.9486007995431,24.802820054576813,0.0435176435555462
FAPI_39_6,1931.8182,19.9784,167.3863,8.7227,0.133564,0.090745,2,50.8264,5.8439,5.355801,0.014642,0.393725,0.049216,1755,30.06853226727584,569.9314677327242,24.797516637150895,0.043509646406785125
FAPI_31_24,1931.8182,19.9784,169.7937,8.7852,0.15796,0.087569,4,166.9421,16.3306,5.262882,0.014658,0.622391,0.077799,1756,30.085665334094802,569.9143346659052,24.797516637150895,0.043510954416838235
FAPI_23_26,1931.8182,19.9784,186.222,9.2003,0.299974,0.069548,0,0.0,0.0,5.478815,0.014662,0.735486,0.091936,1757,30.102798400913763,569.8972015990862,24.797516637150895,0.043512262505537906
FAPI_23_22,1930.5785,19.972,180.8667,9.0671,0.258382,0.074751,0,0.0,0.0,5.613416,0.014717,0.531304,0.066413,1758,30.119931467732723,569.8800685322673,24.789558741612836,0.043499606514505115
FAPI_33_30,1930.3719,19.9709,176.9829,8.9692,0.22556,0.078903,0,0.0,0.0,5.819492,0.01475,0.75559,0.094449,1759,30.137064534551683,569.8629354654483,24.788232284319665,0.04349858666290223
FAPI_19_34,1926.4463,19.9506,183.0157,9.1208,0.277247,0.072426,1,16.3223,0.0,5.674843,0.01473,0.222057,0.027757,1760,30.154197601370644,569.8458023986293,24.763014810240385,0.043455641343687026
FAPI_4_86,1925.2066,19.9442,198.9571,9.5097,0.388821,0.058768,1,15.0826,0.0,5.380655,0.014735,0.679607,0.084951,1761,30.171330668189604,569.8286693318104,24.75504582355449,0.043442963044633444
FAPI_15_14,1921.4876,19.9249,178.3789,9.0045,0.241142,0.077017,3,66.5289,3.5447,5.658758,0.01477,0.230226,0.028778,1762,30.18846373500857,569.8115362649914,24.731124100201452,0.04340228746913298
FAPI_39_9,1920.2479,19.9185,177.4698,8.9815,0.233842,0.077955,0,0.0,0.0,5.711548,0.014756,0.230924,0.028865,1763,30.20559680182753,569.7944031981725,24.723144834216846,0.04338958876298092
FAPI_18_16,1917.1488,19.9024,174.4763,8.9055,0.208606,0.081204,0,0.0,0.0,5.9713,0.014826,0.523982,0.065498,1764,30.22272986864649,569.7772701313535,24.703186359767255,0.04335586492257283
FAPI_33_32,1916.7355,19.9002,179.6378,9.0362,0.253591,0.075491,1,44.6281,0.0,5.826112,0.014803,0.974745,0.121843,1765,30.23986293546545,569.7601370645345,24.70052345294389,0.04335249492918834
FAPI_15_20,1912.8099,19.8799,176.1652,8.9485,0.225465,0.079097,0,0.0,0.0,5.094532,0.014661,0.158295,0.019787,1766,30.25699600228441,569.7430039977156,24.67521634272389,0.04330938014084474
FAPI_15_5,1912.6033,19.8788,174.796,8.9136,0.213368,0.080643,2,58.4711,9.2041,5.724368,0.014804,0.612289,0.076536,1767,30.27412906910337,569.7258709308966,24.67388373843369,0.04330834353391413
FAPI_18_0,1911.157,19.8713,172.3272,8.8505,0.191279,0.083494,0,0.0,0.0,5.596518,0.014772,0.22888,0.02861,1768,30.29126213592233,569.7087378640776,24.664552847139856,0.04329326760830616
FAPI_10_27,1907.8512,19.8541,185.4043,9.1801,0.302547,0.069448,0,0.0,0.0,5.570542,0.014777,0.317498,0.039687,1769,30.30839520274129,569.6916047972587,24.643212013201698,0.04325710929507501
FAPI_43_39,1903.719,19.8326,194.054,9.3918,0.364717,0.061848,0,0.0,0.0,5.476016,0.014779,0.521168,0.065146,1770,30.32552826956025,569.6744717304398,24.616510276964927,0.04321153834081763
FAPI_10_43,1901.4463,19.8207,192.1523,9.3457,0.352853,0.063311,3,100.4132,14.0541,5.838919,0.014855,0.354825,0.044353,1771,30.342661336379212,569.6573386636207,24.60181203362041,0.04318703607213183
FAPI_11_5,1899.7934,19.8121,176.5339,8.9578,0.233945,0.078153,0,0.0,0.0,5.621617,0.014838,0.305068,0.038134,1772,30.359794403198173,569.6402055968018,24.59111670759823,0.043169559427137974
FAPI_32_5,1899.3802,19.8099,170.1135,8.7934,0.175209,0.085702,0,0.0,0.0,5.483354,0.014814,0.540789,0.067599,1773,30.376927470017133,569.6230725299829,24.588442311007533,0.04316616284835142
FAPI_5_55,1895.6612,19.7905,169.5542,8.779,0.171384,0.086241,0,0.0,0.0,5.092859,0.014707,0.108441,0.013555,1774,30.394060536836093,569.6059394631638,24.564358343238442,0.0431251794291148
FAPI_14_39,1893.595,19.7798,196.9451,9.4615,0.386511,0.059293,2,57.2314,11.2494,5.89505,0.014903,0.391871,0.048984,1775,30.411193603655054,569.5888063963449,24.550967576211637,0.043102967088731715
FAPI_24_2,1892.9752,19.7765,179.3147,9.0281,0.260186,0.074896,2,82.438,0.1461,5.645712,0.014861,0.22029,0.027536,1776,30.428326670474014,569.571673329526,24.546949310672773,0.043097208762471445
FAPI_43_2,1892.9752,19.7765,173.419,8.8784,0.209028,0.081411,0,0.0,0.0,5.591106,0.014842,0.343929,0.042991,1777,30.445459737292975,569.5545402627071,24.546949310672773,0.0430985051920585
FAPI_27_24,1891.5289,19.769,176.2109,8.9496,0.234479,0.078171,0,0.0,0.0,5.7097,0.014873,0.330596,0.041324,1778,30.462592804111935,569.537407195888,24.537570150125926,0.043083333667118404
FAPI_31_8,1890.4959,19.7636,169.7559,8.7842,0.175604,0.085752,0,0.0,0.0,5.770021,0.014905,0.422375,0.052797,1779,30.479725870930896,569.5202741290691,24.530869017625992,0.04307286348170744
FAPI_22_28,1890.0826,19.7614,177.3406,8.9783,0.244778,0.076876,0,0.0,0.0,5.547911,0.014845,0.532612,0.066577,1780,30.496858937749856,569.5031410622502,24.528187403148305,0.043069450604605576
FAPI_3_24,1887.8099,19.7495,179.6456,9.0364,0.264919,0.07435,0,0.0,0.0,5.338359,0.014853,0.224139,0.028017,1781,30.513992004568816,569.4860079954312,24.513436201512697,0.04304484369650985
FAPI_15_4,1884.2975,19.7311,170.7107,8.8088,0.187473,0.084285,2,109.0909,51.1338,5.779565,0.014923,0.282342,0.035293,1782,30.531125071387777,569.4688749286122,24.49062111832612,0.04300607495255334
FAPI_8_4,1884.0909,19.7301,176.0471,8.9455,0.236069,0.078046,0,0.0,0.0,5.78514,0.014929,0.164682,0.020585,1783,30.548258138206737,569.4517418617933,24.489278469136565,0.043005011081483614
FAPI_28_18,1883.2645,19.7257,170.1325,8.7939,0.182389,0.084955,0,0.0,0.0,5.673839,0.014896,0.404281,0.050535,1784,30.5653912050257,569.4346087949743,24.48390713609602,0.04299687226231007
FAPI_24_26,1881.1983,19.7149,170.5925,8.8058,0.187685,0.084293,0,0.0,0.0,5.607883,0.014914,0.234275,0.029284,1785,30.58252427184466,569.4174757281553,24.470472344483678,0.04297457206277611
FAPI_36_66,1875.8264,19.6867,171.9317,8.8403,0.202574,0.082429,0,0.0,0.0,5.477545,0.014918,0.163016,0.020377,1786,30.599657338663622,569.4003426613364,24.435508750270575,0.042914460915251224
FAPI_24_31,1874.5868,19.6802,171.5552,8.8306,0.199599,0.082827,0,0.0,0.0,5.512581,0.014907,0.381041,0.04763,1787,30.616790405482583,569.3832095945174,24.42743357271976,0.04290156991126521
FAPI_11_38,1871.9008,19.6661,170.8667,8.8129,0.194291,0.083543,1,25.6198,0.0,5.482815,0.014941,0.467769,0.058471,1788,30.633923472301543,569.3660765276985,24.409926886317105,0.042872113202075554
FAPI_45_14,1870.2479,19.6574,175.5335,8.9324,0.237238,0.078043,0,0.0,0.0,5.881199,0.014994,0.445913,0.055739,1789,30.651056539120503,569.3489434608795,24.399147447902223,0.04285447040542144
FAPI_23_14,1867.562,19.6433,188.5805,9.2584,0.34008,0.065169,1,19.4215,0.0,5.485107,0.014942,0.506931,0.063366,1790,30.668189605939464,569.3318103940605,24.38162110404418,0.042824975978715374
FAPI_9_82,1864.4628,19.627,191.2086,9.3227,0.359161,0.062854,2,79.3388,27.1739,5.683079,0.014987,0.496007,0.062001,1791,30.685322672758424,569.3146773272416,24.361382178807336,0.04279071513345937
FAPI_14_0,1863.4298,19.6216,172.6502,8.8587,0.214423,0.08104,0,0.0,0.0,5.511428,0.014949,0.240856,0.030107,1792,30.702455739577385,569.2975442604226,24.354632568558365,0.04278014689172355
FAPI_46_17,1861.5702,19.6118,180.353,9.0542,0.280812,0.072607,1,26.8595,0.0,5.92508,0.015044,0.300888,0.037611,1793,30.719588806396345,569.2804111936036,24.342477246269258,0.04276008232082089
FAPI_48_44,1860.3306,19.6052,170.7674,8.8103,0.198341,0.083149,0,0.0,0.0,5.397245,0.014948,0.291066,0.036383,1794,30.736721873215306,569.2632781267847,24.334371196935066,0.04274712972354311
FAPI_45_27,1858.0579,19.5933,165.9825,8.686,0.152491,0.089151,0,0.0,0.0,5.465276,0.014956,0.866557,0.10832,1795,30.753854940034266,569.2461450599658,24.319502434710564,0.04272229622591241
FAPI_39_44,1853.5124,19.5693,185.9825,9.1944,0.326618,0.066959,0,0.0,0.0,5.38146,0.01495,0.320334,0.040042,1796,30.770988006853226,569.2290119931467,24.28973694967166,0.042671291234123006
FAPI_25_58,1850.8264,19.5551,173.3466,8.8766,0.225993,0.07969,0,0.0,0.0,5.760759,0.015047,0.487976,0.060997,1797,30.788121073672187,569.2118789263278,24.272130947445778,0.04264164513437233
FAPI_24_0,1850.6198,19.554,173.4569,8.8794,0.227063,0.079555,0,0.0,0.0,5.519786,0.01501,0.332998,0.041625,1798,30.805254140491147,569.1947458595089,24.270776211474356,0.04264054857854393
FAPI_20_2,1843.3884,19.5158,170.1246,8.7937,0.199627,0.083175,1,22.5207,0.0,4.984658,0.014979,0.267381,0.033423,1799,30.822387207310108,569.1776127926898,24.223310091655932,0.04255843790623355
FAPI_18_13,1842.3554,19.5103,177.5155,8.9827,0.265299,0.074761,0,0.0,0.0,5.624558,0.015059,0.389798,0.048725,1800,30.839520274129068,569.1604797258709,24.21652199809238,0.04254779251320465
FAPI_5_13,1841.7355,19.507,170.353,8.7996,0.202488,0.082823,0,0.0,0.0,5.330433,0.015028,0.133572,0.016697,1801,30.85665334094803,569.143346659052,24.21244757114916,0.04254191446369264
FAPI_30_1,1839.0496,19.4928,166.8916,8.7098,0.170274,0.087049,0,0.0,0.0,6.080283,0.015152,0.453761,0.05672,1802,30.87378640776699,569.1262135922331,24.19478598504946,0.042512162341523274
FAPI_8_8,1837.8099,19.4862,165.2183,8.666,0.153954,0.089205,0,0.0,0.0,5.712291,0.015101,0.197671,0.024709,1803,30.89091947458595,569.109080525414,24.186629779620883,0.042499110640250644
FAPI_15_22,1836.5702,19.4796,166.671,8.704,0.169198,0.08722,0,0.0,0.0,5.375007,0.015077,0.534387,0.066798,1804,30.90805254140491,569.0919474585951,24.178470822832068,0.04248605331845993
FAPI_34_39,1832.6446,19.4588,176.515,8.9573,0.260863,0.075425,0,0.0,0.0,5.528803,0.015089,0.932065,0.116508,1805,30.92518560822387,569.0748143917762,24.152616712094336,0.04244190061004283
FAPI_17_62,1830.7851,19.4489,194.5676,9.4042,0.392276,0.059101,0,0.0,0.0,5.466752,0.015062,0.509989,0.063749,1806,30.942318675042834,569.0576813249571,24.1403603288762,0.042421640408524745
FAPI_11_46,1826.2397,19.4248,171.144,8.82,0.216491,0.081186,0,0.0,0.0,5.306356,0.015075,0.541846,0.067731,1807,30.959451741861795,569.0405482581382,24.11037434490224,0.042370221979268985
FAPI_41_28,1825.6198,19.4215,180.851,9.0667,0.298579,0.070724,0,0.0,0.0,5.765024,0.015163,0.592227,0.074028,1808,30.976584808680755,569.0234151913193,24.10628197696349,0.04236430581482905
FAPI_25_38,1823.1405,19.4083,176.7813,8.9641,0.26691,0.074755,0,0.0,0.0,5.628289,0.015136,0.399901,0.049988,1809,30.993717875499716,569.0062821245003,24.089907535149635,0.04233680416533378
FAPI_40_10,1822.7273,19.4061,177.2414,8.9758,0.270876,0.074255,0,0.0,0.0,5.449369,0.015118,0.401014,0.050127,1810,31.010850942318676,568.9891490576813,24.08717748942553,0.04233328092340069
FAPI_3_32,1820.8678,19.3962,172.9968,8.8676,0.235439,0.078803,0,0.0,0.0,5.375816,0.015131,0.28071,0.035089,1811,31.027984009137636,568.9720159908624,24.07488779150859,0.0423129558482455
FAPI_4_28,1820.4545,19.394,184.4306,9.156,0.327451,0.06716,0,0.0,0.0,5.33794,0.015145,0.497005,0.062126,1812,31.045117075956597,568.9548829240434,24.072155381223542,0.04230942751999761
FAPI_31_60,1808.6777,19.3312,188.2875,9.2512,0.358897,0.063371,0,0.0,0.0,5.005469,0.015078,0.394663,0.049333,1813,31.062250142775557,568.9377498572244,23.994165808174294,0.04217362235885325
FAPI_26_21,1807.2314,19.3234,167.8542,8.7348,0.193955,0.084332,0,0.0,0.0,5.672992,0.015253,0.227468,0.028434,1814,31.079383209594518,568.9206167904055,23.984570482745205,0.042158026576810274
FAPI_3_42,1805.7851,19.3157,178.4056,9.0052,0.287051,0.072376,0,0.0,0.0,5.537098,0.015236,0.495374,0.061922,1815,31.096516276413478,568.9034837235865,23.97497131705031,0.042142423105109766
FAPI_1_63,1805.1653,19.3124,185.7697,9.1892,0.34268,0.065408,0,0.0,0.0,5.458832,0.0152,0.604129,0.075516,1816,31.11364934323244,568.8863506567676,23.970856496711342,0.04213645918738863
FAPI_45_63,1805.1653,19.3124,195.7887,9.4337,0.408232,0.057377,0,0.0,0.0,5.829934,0.01527,0.586589,0.073324,1817,31.1307824100514,568.8692175899486,23.970856496711342,0.042137728243172363
FAPI_48_70,1804.3388,19.308,207.7471,9.7175,0.474639,0.049469,0,0.0,0.0,6.020952,0.015287,0.511514,0.063939,1818,31.14791547687036,568.8520845231296,23.965368306475025,0.04212934954183259
FAPI_11_42,1803.5124,19.3035,185.6595,9.1864,0.342501,0.065446,0,0.0,0.0,5.473382,0.015218,0.338953,0.042369,1819,31.16504854368932,568.8349514563107,23.95987952338357,0.042120969293539985
FAPI_21_37,1802.0661,19.2958,168.36,8.748,0.201081,0.083463,0,0.0,0.0,5.132137,0.015179,0.166151,0.020769,1820,31.18218161050828,568.8178183894918,23.950270461660082,0.0421053449581996
FAPI_4_54,1798.1405,19.2748,179.4896,9.0325,0.298618,0.070991,0,0.0,0.0,5.009524,0.015102,0.471558,0.058945,1821,31.19931467732724,568.8006853226727,23.92416974311678,0.042060725945758895
FAPI_38_21,1796.281,19.2648,168.7822,8.7589,0.207625,0.082678,0,0.0,0.0,5.568841,0.015236,0.662409,0.082801,1822,31.2164477441462,568.7835522558538,23.911796265945927,0.04204023863051119
FAPI_12_60,1795.6612,19.2615,202.4029,9.5917,0.449191,0.052538,0,0.0,0.0,5.299005,0.01524,0.445822,0.055728,1823,31.23358081096516,568.7664191890349,23.90767057236336,0.04203425125986107
FAPI_9_23,1795.0413,19.2581,174.4573,8.905,0.25885,0.076079,2,51.8595,8.6197,5.383785,0.015198,0.236294,0.029537,1824,31.250713877784122,568.7492861222158,23.903543500874587,0.04202826110578725
FAPI_43_34,1794.2149,19.2537,172.7305,8.8608,0.244306,0.077955,0,0.0,0.0,5.513639,0.015241,0.662947,0.082868,1825,31.267846944603082,568.7321530553969,23.89804051817348,0.04201985133034269
FAPI_13_50,1792.7686,19.246,180.1057,9.048,0.305489,0.070178,0,0.0,0.0,5.725731,0.015282,0.62448,0.07806,1826,31.284980011422043,568.715019988578,23.88840658185208,0.04200417738629772
FAPI_35_59,1790.9091,19.236,175.899,8.9417,0.272627,0.074363,1,21.4876,0.0,5.713657,0.01531,0.355562,0.044445,1827,31.302113078241007,568.6978869217589,23.8760145708306,0.04198365269135498
FAPI_8_18,1790.7025,19.2349,168.5805,8.7537,0.208195,0.082669,1,21.9008,0.0,5.416378,0.015233,0.236603,0.029575,1828,31.319246145059967,568.68075385494,23.874637357749112,0.04198249579559201
FAPI_16_50,1789.2562,19.2271,182.0609,9.097,0.321658,0.06818,1,20.4545,0.0,5.406434,0.015289,0.365647,0.045706,1829,31.336379211878928,568.6636207881211,23.864993973928463,0.04196680269586006
FAPI_18_22,1787.8099,19.2193,168.8847,8.7616,0.212318,0.082166,0,0.0,0.0,5.26034,0.015212,0.582015,0.072752,1830,31.353512278697888,568.6464877213022,23.85534669182685,0.041951101795107776
FAPI_33_1,1786.9835,19.2149,172.6581,8.8589,0.24672,0.077724,0,0.0,0.0,5.709043,0.015297,0.434616,0.054327,1831,31.37064534551685,568.6293546544831,23.849832588454618,0.041942668617497805
FAPI_26_0,1786.5702,19.2127,172.0609,8.8436,0.241657,0.07838,0,0.0,0.0,5.383423,0.01527,0.532581,0.066573,1832,31.38777841233581,568.6122215876642,23.84707439124037,0.04193908165507803
FAPI_1_74,1785.9504,19.2093,188.5538,9.2578,0.368739,0.062359,0,0.0,0.0,5.523103,0.015308,0.597059,0.074632,1833,31.40491147915477,568.5950885208453,23.84293749842698,0.04193306973588618
FAPI_12_28,1785.124,19.2049,168.4513,8.7504,0.20945,0.082571,0,0.0,0.0,5.410178,0.015306,0.614484,0.076811,1834,31.42204454597373,568.5779554540263,23.837420524544036,0.041924630203978186
FAPI_11_29,1784.9174,19.2038,168.8468,8.7606,0.21324,0.08208,0,0.0,0.0,5.362986,0.015267,0.5648,0.0706,1835,31.43917761279269,568.5608223872073,23.836041081552693,0.04192346736356664
FAPI_2_21,1781.405,19.1849,171.4906,8.8289,0.238812,0.078805,0,0.0,0.0,5.224595,0.015262,0.395683,0.04946,1836,31.45631067961165,568.5436893203884,23.812576987744013,0.041883460207268325
FAPI_30_14,1780.7851,19.1815,166.8727,8.7093,0.196379,0.084329,1,18.3884,0.0,5.608893,0.015311,0.361873,0.045234,1837,31.47344374643061,568.5265562535694,23.808433432269126,0.041877434168000924
FAPI_16_58,1779.7521,19.176,180.1781,9.0498,0.311086,0.069601,0,0.0,0.0,4.528863,0.015033,0.280869,0.035109,1838,31.49057681324957,568.5094231867504,23.801527017953333,0.04186654793606603
FAPI_17_40,1776.8595,19.1604,166.964,8.7116,0.199028,0.084029,0,0.0,0.0,5.42566,0.015304,0.438438,0.054805,1839,31.507709880068532,568.4922901199315,23.782177049412176,0.04183377235317473
FAPI_4_26,1775.0,19.1503,166.6899,8.7045,0.197233,0.084287,0,0.0,0.0,5.428945,0.01534,0.311393,0.038924,1840,31.524842946887492,568.4751570531125,23.769729657196955,0.04181313706022892
FAPI_19_41,1774.3802,19.147,184.9631,9.1692,0.348242,0.065001,0,0.0,0.0,5.907545,0.015379,0.380242,0.04753,1841,31.541976013706453,568.4580239862936,23.765579300929563,0.04180709621138638
FAPI_15_29,1773.3471,19.1414,191.7222,9.3352,0.39374,0.059401,0,0.0,0.0,5.094353,0.015291,0.287261,0.035908,1842,31.559109080525413,568.4408909194746,23.75865975945098,0.041796183453692876
FAPI_7_20,1770.6612,19.1269,167.0554,8.714,0.202695,0.083624,0,0.0,0.0,5.356469,0.015317,0.122049,0.015256,1843,31.576242147344374,568.4237578526556,23.740660585629335,0.0417657781851252
FAPI_48_36,1770.4545,19.1258,170.5925,8.8058,0.235505,0.079356,0,0.0,0.0,5.624894,0.015346,0.370762,0.046345,1844,31.593375214163334,568.4066247858367,23.73927484967854,0.0417645991698689
FAPI_42_56,1768.1818,19.1135,184.4952,9.1576,0.34722,0.065186,0,0.0,0.0,5.582841,0.015366,0.629021,0.078628,1845,31.610508280982295,568.3894917190177,23.724033120661634,0.04173904244589653
FAPI_4_15,1767.3554,19.1091,174.1832,8.898,0.267983,0.075206,2,33.4711,0.0,5.396913,0.015351,0.39666,0.049582,1846,31.627641347801255,568.3723586521987,23.718488489368536,0.04173054535166527
FAPI_16_60,1764.0496,19.0912,176.1195,8.9473,0.28533,0.073025,0,0.0,0.0,4.276345,0.014959,0.504343,0.063043,1847,31.644774414620215,568.3552255853798,23.69629564717999,0.04169275583377261
FAPI_32_25,1759.2975,19.0654,163.8413,8.6298,0.176426,0.087216,1,24.1736,0.0,5.23637,0.015313,0.24841,0.031051,1848,31.661907481439176,568.3380925185609,23.66435688939016,0.04163781594248379
FAPI_14_46,1758.4711,19.061,169.2958,8.7723,0.229003,0.080336,0,0.0,0.0,5.192415,0.015312,0.616721,0.07709,1849,31.67904054825814,568.3209594517418,23.658798272492312,0.0416292904194769
FAPI_38_0,1757.6446,19.0565,159.893,8.5252,0.136063,0.092602,3,149.3802,22.4352,5.896414,0.015456,0.497062,0.062133,1850,31.6961736150771,568.3038263849229,23.65323767642718,0.04162076089983318
FAPI_38_29,1757.2314,19.0542,177.8999,8.9924,0.30227,0.070942,4,129.7521,15.6689,5.663222,0.015428,0.626784,0.078348,1851,31.71330668189606,568.286693318104,23.650457224598917,0.04161712301674526
FAPI_26_30,1756.1983,19.0486,172.3461,8.8509,0.257014,0.076737,0,0.0,0.0,5.550974,0.015437,0.25247,0.031559,1852,31.73043974871502,568.2695602512849,23.643503991353878,0.04160614195294726
FAPI_46_49,1752.0661,19.0262,175.9179,8.9422,0.288557,0.072739,1,28.719,0.0,5.608114,0.015448,0.182284,0.022786,1853,31.74757281553398,568.252427184466,23.615671933643515,0.04155841806193887
FAPI_16_39,1751.0331,19.0206,170.9769,8.8157,0.247288,0.07805,0,0.0,0.0,5.307689,0.0154,0.42208,0.05276,1854,31.764705882352942,568.2352941176471,23.60870912957865,0.041547417722860976
FAPI_17_33,1750.2066,19.0161,186.3669,9.2039,0.36677,0.062923,0,0.0,0.0,5.25239,0.015392,0.422015,0.052752,1855,31.781838949171902,568.2181610508281,23.603136733157296,0.041538863681349236
FAPI_14_44,1742.562,18.9745,180.0222,9.0459,0.324312,0.068302,1,18.1818,0.0,5.523138,0.015466,0.51233,0.064041,1856,31.798972015990863,568.2010279840091,23.55153311120528,0.04144929690600294
FAPI_37_24,1742.3554,18.9734,171.1975,8.8214,0.252947,0.077416,0,0.0,0.0,6.202085,0.015592,1.088172,0.136022,1857,31.816105082809823,568.1838949171902,23.550136922440878,0.04144808948848011
FAPI_5_47,1741.9421,18.9712,170.0032,8.7906,0.242593,0.078762,2,39.0496,2.1914,5.43139,0.015501,0.468312,0.058539,1858,31.833238149628784,568.1667618503712,23.547343620666712,0.04144442301407978
FAPI_35_0,1741.9421,18.9712,158.2497,8.4813,0.125906,0.094175,0,0.0,0.0,5.409569,0.015457,0.198817,0.024852,1859,31.850371216447744,568.1496287835522,23.547343620666712,0.04144567280820584
FAPI_8_88,1738.6364,18.9532,203.126,9.6089,0.470474,0.05043,0,0.0,0.0,5.579301,0.015503,0.397482,0.049685,1860,31.867504283266705,568.1324957167333,23.524990002101926,0.041407576893526817
FAPI_35_41,1737.8099,18.9487,186.7891,9.2143,0.374094,0.062128,0,0.0,0.0,5.807467,0.015554,0.400572,0.050072,1861,31.884637350085665,568.1153626499143,23.519397770310036,0.04139898217257544
FAPI_2_100,1737.8099,18.9487,198.5995,9.5012,0.446324,0.05332,0,0.0,0.0,5.16939,0.015386,0.655829,0.081979,1862,31.901770416904625,568.0982295830954,23.519397770310036,0.04140023070934402
FAPI_4_64,1736.157,18.9396,166.0282,8.6872,0.208528,0.083274,0,0.0,0.0,5.385547,0.015472,0.600623,0.075078,1863,31.918903483723586,568.0810965162764,23.508209992834235,0.04138178534191146
FAPI_36_38,1735.7438,18.9374,165.3664,8.6699,0.202371,0.084088,0,0.0,0.0,5.528057,0.015514,0.523867,0.065483,1864,31.936036550542546,568.0639634494574,23.50541238570854,0.04137810862526205
FAPI_2_88,1734.5041,18.9306,175.0355,8.9197,0.288569,0.072923,0,0.0,0.0,4.989372,0.015383,0.78903,0.098629,1865,31.953169617361507,568.0468303826385,23.49701688845455,0.04136457705894929
FAPI_2_46,1733.4711,18.925,162.2626,8.5881,0.172649,0.088043,0,0.0,0.0,5.301768,0.015494,0.513015,0.064127,1866,31.970302684180467,568.0296973158195,23.49001891322973,0.04135350497382444
FAPI_31_1,1732.0248,18.9171,159.3337,8.5103,0.142668,0.09206,0,0.0,0.0,5.168439,0.015438,0.1473,0.018412,1867,31.987435750999428,568.0125642490005,23.48021756618756,0.0413374968161699
FAPI_40_32,1730.9917,18.9114,200.9691,9.5577,0.461425,0.051564,0,0.0,0.0,5.490198,0.015494,0.44723,0.055904,1868,32.00456881781839,567.9954311821816,23.473213904620867,0.04132641323498948
FAPI_39_57,1730.3719,18.9081,189.9497,9.292,0.397341,0.059328,0,0.0,0.0,5.309208,0.015472,0.610213,0.076277,1869,32.02170188463735,567.9782981153627,23.469011111349147,0.04132026027970233
FAPI_18_42,1728.3058,18.8968,185.8343,9.1908,0.371105,0.062585,0,0.0,0.0,5.22776,0.015466,0.42651,0.053314,1870,32.03883495145631,567.9611650485436,23.45499568298373,0.04129683000593717
FAPI_2_13,1727.8926,18.8945,171.3724,8.8259,0.260659,0.076582,0,0.0,0.0,5.095857,0.015455,0.40964,0.051205,1871,32.05596801827527,567.9440319817247,23.452191727934814,0.04129313877302871
FAPI_5_5,1727.8926,18.8945,163.4112,8.6185,0.186864,0.086231,0,0.0,0.0,5.24935,0.015511,0.126243,0.01578,1872,32.07310108509423,567.9268989149058,23.452191727934814,0.041294384493397146
FAPI_22_13,1727.2727,18.8911,163.3466,8.6168,0.186513,0.086285,0,0.0,0.0,5.823935,0.015597,0.685157,0.085645,1873,32.090234151913194,567.9097658480869,23.447984487912148,0.041288221999310315
FAPI_8_11,1726.4463,18.8866,172.6313,8.8583,0.272013,0.075134,0,0.0,0.0,5.565405,0.01555,0.205825,0.025728,1874,32.10736721873215,567.8926327812678,23.4423745652062,0.04127958915472562
FAPI_1_0,1723.9669,18.873,163.6318,8.6243,0.190898,0.085747,0,0.0,0.0,4.942884,0.015425,0.231281,0.02891,1875,32.124500285551115,567.8754997144489,23.42553537752387,0.04125118162220978
FAPI_31_57,1722.7273,18.8662,168.7098,8.7571,0.239418,0.079396,3,58.0579,4.3059,5.854331,0.015637,0.475794,0.059474,1876,32.14163335237007,567.85836664763,23.417111922453397,0.04123759250162513
FAPI_7_87,1722.314,18.864,177.9912,8.9947,0.316836,0.069451,0,0.0,0.0,5.533908,0.015593,0.354359,0.044295,1877,32.158766419189035,567.8412335808109,23.414302750941555,0.041233889626666936
FAPI_31_49,1722.1074,18.8629,176.1385,8.9478,0.302472,0.071279,0,0.0,0.0,5.785112,0.015627,0.759764,0.09497,1878,32.17589948600799,567.824100513992,23.412898378677163,0.04123266053252038
FAPI_44_33,1721.281,18.8583,185.6438,9.1861,0.372374,0.062492,0,0.0,0.0,5.489565,0.015531,0.488721,0.06109,1879,32.193032552826956,567.8069674471731,23.40728004703497,0.04122400989947822
FAPI_13_51,1720.6612,18.8549,165.3932,8.6706,0.209558,0.083328,1,27.8926,0.0,5.378985,0.01553,0.782716,0.097839,1880,32.21016561964591,567.7898343803541,23.403065413164676,0.04121783095800779
FAPI_14_33,1719.8347,18.8504,176.9183,8.9676,0.30952,0.070406,0,0.0,0.0,5.588908,0.015569,0.337338,0.042167,1881,32.22729868646488,567.7727013135351,23.397444040149637,0.04120917399871452
FAPI_43_32,1719.2149,18.847,192.1634,9.346,0.414942,0.057269,0,0.0,0.0,5.579812,0.015582,0.870017,0.108752,1882,32.24443175328384,567.7555682467162,23.393227634178167,0.04120299111538211
FAPI_5_25,1717.3554,18.8368,161.5284,8.5687,0.172873,0.088222,0,0.0,0.0,5.355152,0.015588,0.175188,0.021899,1883,32.2615648201028,567.7384351798972,23.380573173280382,0.04118194528413752
FAPI_43_46,1714.0496,18.8187,179.9119,9.0431,0.334553,0.067294,0,0.0,0.0,5.541587,0.015595,0.306768,0.038346,1884,32.27869788692176,567.7213021130782,23.35805927489208,0.04114353149679708
FAPI_49_21,1711.3636,18.8039,169.2155,8.7702,0.248945,0.078288,0,0.0,0.0,5.608414,0.015599,0.310082,0.03876,1885,32.29583095374072,567.7041690462593,23.339750485707476,0.04111252261000331
FAPI_26_36,1708.8843,18.7903,178.7554,9.014,0.327946,0.06818,0,0.0,0.0,5.532238,0.015621,0.392605,0.049076,1886,32.31296402055968,567.6870359794403,23.32283788552042,0.041083971285835554
FAPI_38_5,1706.8182,18.7789,165.7241,8.6792,0.219045,0.08225,1,18.8017,0.0,5.736182,0.015644,0.367039,0.04588,1887,32.33009708737864,567.6699029126214,23.308734564073237,0.041060367027527675
FAPI_27_1,1705.7851,18.7733,157.5155,8.4616,0.136052,0.093306,1,19.4215,0.0,5.563707,0.01564,0.239569,0.029946,1888,32.347230154197604,567.6527698458024,23.301679360831614,0.041049177593480785
FAPI_23_46,1705.1653,18.7698,179.132,9.0235,0.332225,0.067677,0,0.0,0.0,5.539587,0.01564,1.025224,0.128153,1889,32.36436322101656,567.6356367789834,23.29744562323409,0.04104295804159538
FAPI_24_48,1704.9587,18.7687,193.6507,9.3821,0.428672,0.055716,0,0.0,0.0,5.641648,0.015666,0.487125,0.060891,1890,32.381496287835525,567.6185037121645,23.29603420638508,0.04104171032838341
FAPI_15_11,1704.5455,18.7664,195.5524,9.428,0.439866,0.054362,3,69.2149,11.604,5.057722,0.015515,0.40446,0.050557,1891,32.39862935465448,567.6013706453455,23.29321111611906,0.041037975453856616
