Repository: sandysanche-glitch/fira-fapi-kinetics

## Overview

The study combines bright-field optical microscopy, segmentation-informed computer vision, grain-resolved descriptor extraction, and video-anchored kinetics reconstruction to compare:

- pristine FAPI
- FAPI--TEMPO

The workflow links:
- time-resolved crystallization dynamics,
- grain-scale morphology,
- radial microstructural fingerprints,
- and effective growth-rate heterogeneity.

The repository is organized to preserve both:
- a **core reproducible pipeline**, and
- a **figure-centric structure**, since several manuscript figures were assembled from multiple panel-level scripts and then combined externally.

File: data/processed/kinetics/morpho_kinetics_from_cm_fapitempo_with_veff.csv (part 9 of 31)
file_name,area_(µm²),area_error_(µm²),perimeter_(µm),perimeter_error_(µm),circularity_distortion,circularity_distortion_error,defects_count,defects_area_(µm²),defects_area_error_(µm²),entropy_hm_(bits),entropy_hm_error_(bits),nucleus_circularity,nucleus_circularity_error,rank_for_t0,t0_ms,dt_ms,R_um_final,v_eff_um_per_ms
FAPI_TEMPO_42_105,1382.8512,16.903,156.6521,8.4383,0.29187,0.076779,0,0.0,0.0,5.73054,0.017428,0.439574,0.054947,1644,15.50943396226415,584.4905660377359,20.980352906496076,0.03589510956305417
FAPI_TEMPO_24_21,1382.6446,16.9018,152.5099,8.326,0.252994,0.082073,0,0.0,0.0,5.790598,0.017436,0.428745,0.053593,1645,15.518867924528301,584.4811320754717,20.97878560018746,0.03589300740246745
FAPI_TEMPO_8_88,1382.0248,16.898,144.4384,8.1027,0.167546,0.093951,0,0.0,0.0,5.081698,0.017335,0.875507,0.109438,1646,15.528301886792454,584.4716981132076,20.974082978551795,0.03588554081619411
FAPI_TEMPO_24_11,1381.405,16.8942,146.8994,8.1714,0.195565,0.090034,0,0.0,0.0,5.446078,0.017372,0.220032,0.027504,1647,15.537735849056604,584.4622641509434,20.969379302299803,0.03587807218445885
FAPI_TEMPO_43_50,1380.9917,16.8917,147.6336,8.1918,0.203785,0.088895,0,0.0,0.0,5.572908,0.017433,0.432625,0.054078,1648,15.547169811320755,584.4528301886793,20.966242172782408,0.03587328367631287
FAPI_TEMPO_20_72,1380.5785,16.8892,170.509,8.8036,0.403272,0.062051,0,0.0,0.0,5.711304,0.01744,0.522944,0.065368,1649,15.556603773584905,584.4433962264151,20.963105333008002,0.035868495509335574
FAPI_TEMPO_34_7,1379.7521,16.8841,154.8071,8.3885,0.276516,0.078905,0,0.0,0.0,5.862625,0.01746,0.259405,0.032426,1650,15.566037735849056,584.433962264151,20.95683024488308,0.03585833746501382
FAPI_TEMPO_21_33,1378.5124,16.8765,154.2289,8.3728,0.271736,0.079573,0,0.0,0.0,5.433698,0.017376,0.22525,0.028156,1651,15.575471698113208,584.4245283018868,20.94741332830725,0.03584280315744513
FAPI_TEMPO_42_88,1378.3058,16.8752,145.3553,8.1284,0.180227,0.092232,0,0.0,0.0,5.514822,0.017405,0.390683,0.048835,1652,15.584905660377359,584.4150943396227,20.945843557242057,0.035840695697482695
FAPI_TEMPO_27_47,1377.2727,16.8689,149.737,8.25,0.228081,0.085584,0,0.0,0.0,5.320891,0.017367,0.701122,0.08764,1653,15.59433962264151,584.4056603773585,20.93799217644906,0.03582783945475326
FAPI_TEMPO_40_5,1376.2397,16.8626,147.7628,8.1954,0.207912,0.088398,0,0.0,0.0,5.342707,0.017428,0.163363,0.02042,1654,15.60377358490566,584.3962264150944,20.930138610831374,0.03581497905834316
FAPI_TEMPO_44_80,1375.0,16.855,157.892,8.4717,0.306906,0.074859,0,0.0,0.0,5.037096,0.017325,0.208212,0.026027,1655,15.61320754716981,584.3867924528302,20.92070967971001,0.03579942248848594
FAPI_TEMPO_39_95,1374.7934,16.8537,172.0877,8.8443,0.416625,0.060389,0,0.0,0.0,5.471436,0.017397,0.554388,0.069299,1656,15.622641509433961,584.377358490566,20.919137904804458,0.03579731076309687
FAPI_TEMPO_38_34,1373.9669,16.8487,143.5561,8.0779,0.162195,0.094845,0,0.0,0.0,5.692716,0.017453,0.702461,0.087808,1657,15.632075471698114,584.3679245283018,20.91284886282344,0.03578712654310067
FAPI_TEMPO_15_9,1372.7273,16.8411,144.5487,8.1058,0.174407,0.093145,0,0.0,0.0,5.59548,0.017469,0.206017,0.025752,1658,15.641509433962264,584.3584905660377,20.903412894175492,0.03577155672698011
FAPI_TEMPO_50_27,1372.314,16.8385,163.9626,8.633,0.358534,0.068006,0,0.0,0.0,5.780348,0.017495,0.337793,0.042224,1659,15.650943396226415,584.3490566037735,20.90026586310381,0.03576674870423474
FAPI_TEMPO_23_53,1372.1074,16.8373,148.6184,8.2191,0.219356,0.086874,0,0.0,0.0,5.547919,0.017423,0.308318,0.03854,1660,15.660377358490566,584.3396226415094,20.898692550634287,0.03576463368368154
FAPI_TEMPO_6_47,1371.9008,16.836,163.4569,8.6197,0.354753,0.068512,1,23.1405,0.0,5.159813,0.017421,0.295135,0.036892,1661,15.669811320754716,584.3301886792453,20.897119119712443,0.03576251839211997
FAPI_TEMPO_16_106,1371.0744,16.8309,161.3535,8.564,0.338219,0.070718,0,0.0,0.0,5.761709,0.017506,0.421556,0.052694,1662,15.679245283018869,584.3207547169811,20.89082421096662,0.03575232274794895
FAPI_TEMPO_22_63,1371.0744,16.8309,143.3277,8.0715,0.161292,0.095023,0,0.0,0.0,5.266158,0.017404,0.241515,0.030189,1663,15.68867924528302,584.311320754717,20.89082421096662,0.03575289998486303
FAPI_TEMPO_3_16,1370.4545,16.8271,147.1389,8.1781,0.204538,0.088963,0,0.0,0.0,5.301884,0.017443,0.349053,0.043632,1664,15.69811320754717,584.3018867924528,20.88610102233214,0.0357453937672308
FAPI_TEMPO_27_49,1370.4545,16.8271,146.3669,8.1566,0.196124,0.090138,0,0.0,0.0,5.602681,0.017476,0.204772,0.025597,1665,15.70754716981132,584.2924528301887,20.88610102233214,0.03574597091090993
FAPI_TEMPO_20_60,1369.8347,16.8233,148.7176,8.2219,0.221689,0.086587,0,0.0,0.0,5.779298,0.017502,0.277538,0.034692,1666,15.716981132075471,584.2830188679245,20.881377527538913,0.03573846381501477
FAPI_TEMPO_38_63,1369.8347,16.8233,158.5805,8.4901,0.315492,0.073775,0,0.0,0.0,5.595912,0.017461,0.361907,0.045238,1667,15.726415094339623,584.2735849056604,20.881377527538913,0.03573904086543724
FAPI_TEMPO_45_52,1369.8347,16.8233,148.6452,8.2199,0.22093,0.086692,0,0.0,0.0,5.635497,0.017489,0.535999,0.067,1668,15.735849056603774,584.2641509433962,20.881377527538913,0.035739617934494684
FAPI_TEMPO_5_48,1369.2149,16.8195,161.5473,8.5692,0.340702,0.070411,0,0.0,0.0,5.159699,0.017365,0.322508,0.040313,1669,15.745283018867925,584.2547169811321,20.876652964020604,0.03573210854315583
FAPI_TEMPO_35_12,1369.2149,16.8195,145.5035,8.1325,0.187292,0.091395,0,0.0,0.0,5.525452,0.017449,0.161476,0.020185,1670,15.754716981132075,584.2452830188679,20.876652964020604,0.03573268551891142
FAPI_TEMPO_36_52,1369.0083,16.8182,155.3664,8.4036,0.287308,0.077593,0,0.0,0.0,5.387523,0.017407,0.451324,0.056416,1671,15.764150943396226,584.2358490566038,20.87507787189463,0.03573056652651957
FAPI_TEMPO_43_17,1368.3884,16.8144,151.0037,8.2848,0.245874,0.083267,0,0.0,0.0,5.729069,0.01752,0.365613,0.045702,1672,15.773584905660377,584.2264150943396,20.87035111969177,0.03572305287894535
FAPI_TEMPO_13_53,1368.3884,16.8144,156.3212,8.4294,0.296307,0.076383,0,0.0,0.0,5.599694,0.017494,0.226978,0.028372,1673,15.783018867924529,584.2169811320755,20.87035111969177,0.035723629736420744
FAPI_TEMPO_14_65,1368.1818,16.8132,151.7568,8.3054,0.253453,0.082228,0,0.0,0.0,5.18679,0.017397,0.192395,0.024049,1674,15.79245283018868,584.2075471698113,20.868775551927666,0.03572150968097944
FAPI_TEMPO_13_29,1367.3554,16.8081,154.6133,8.3832,0.281217,0.078445,0,0.0,0.0,5.645882,0.017515,0.282374,0.035297,1675,15.80188679245283,584.1981132075472,20.862472090976937,0.03571129659497061
FAPI_TEMPO_32_33,1367.3554,16.8081,177.8731,8.9917,0.456911,0.055312,0,0.0,0.0,5.391455,0.017402,0.242077,0.03026,1676,15.81132075471698,584.188679245283,20.862472090976937,0.035711873290542526
FAPI_TEMPO_21_70,1365.4959,16.7966,148.341,8.2114,0.22021,0.086862,0,0.0,0.0,5.390696,0.017456,0.377866,0.047233,1677,15.820754716981131,584.1792452830189,20.848281572192775,0.03568815862688232
FAPI_TEMPO_31_83,1365.4959,16.7966,145.8533,8.1423,0.193382,0.090604,0,0.0,0.0,5.597682,0.017515,0.303214,0.037902,1678,15.830188679245284,584.1698113207547,20.848281572192775,0.035688734967417625
FAPI_TEMPO_12_111,1365.2893,16.7954,160.353,8.5374,0.332763,0.071522,0,0.0,0.0,5.356193,0.017491,0.455009,0.056876,1679,15.839622641509434,584.1603773584906,20.846704336440023,0.03568661132188825
FAPI_TEMPO_6_86,1365.2893,16.7954,143.9705,8.0896,0.172272,0.093574,1,15.0826,0.0,5.067331,0.017388,0.208228,0.026028,1680,15.849056603773585,584.1509433962265,20.846704336440023,0.035687187656050424
FAPI_TEMPO_14_113,1365.2893,16.7954,151.2811,8.2924,0.250338,0.082701,1,26.4463,0.0,5.275737,0.017467,0.588915,0.073614,1681,15.858490566037736,584.1415094339623,20.846704336440023,0.03568776400882835
FAPI_TEMPO_2_15,1364.6694,16.7916,154.4384,8.3785,0.281004,0.078513,0,0.0,0.0,5.396644,0.017493,0.251154,0.031394,1682,15.867924528301886,584.1320754716982,20.841971149401918,0.035680237440430945
FAPI_TEMPO_28_9,1364.4628,16.7903,144.1643,8.095,0.174996,0.093205,0,0.0,0.0,5.546494,0.017514,0.188836,0.023605,1683,15.877358490566039,584.122641509434,20.840393436065845,0.035678112702859956
FAPI_TEMPO_13_99,1364.2562,16.789,181.3724,9.0798,0.478849,0.052572,0,0.0,0.0,5.370506,0.017494,0.30329,0.037911,1684,15.88679245283019,584.1132075471698,20.838815603280594,0.03567598769215942
FAPI_TEMPO_16_114,1363.6364,16.7852,176.7624,8.9636,0.45156,0.056031,0,0.0,0.0,5.832746,0.017568,0.568828,0.071104,1685,15.89622641509434,584.1037735849056,20.83408138795839,0.03566845880842428
FAPI_TEMPO_18_54,1363.6364,16.7852,151.1408,8.2886,0.249855,0.082793,0,0.0,0.0,5.742275,0.017537,0.317961,0.039745,1686,15.90566037735849,584.0943396226415,20.83408138795839,0.03566903490524904
FAPI_TEMPO_26_53,1363.4298,16.7839,162.6391,8.5981,0.352272,0.068948,0,0.0,0.0,5.44248,0.017514,0.372104,0.046513,1687,15.915094339622641,584.0849056603773,20.83250307710498,0.03566690882646824
FAPI_TEMPO_44_41,1363.2231,16.7827,156.2298,8.427,0.298143,0.076207,0,0.0,0.0,5.414664,0.01751,0.341951,0.042744,1688,15.924528301886792,584.0754716981132,20.830923882634547,0.03566478116615942
FAPI_TEMPO_5_13,1363.2231,16.7827,145.88,8.143,0.19502,0.090413,0,0.0,0.0,5.324079,0.017461,0.10383,0.012979,1689,15.933962264150944,584.066037735849,20.830923882634547,0.03566535723149783
FAPI_TEMPO_45_35,1362.8099,16.7801,144.0729,8.0924,0.17495,0.09324,0,0.0,0.0,5.206715,0.017403,0.23075,0.028844,1690,15.943396226415095,584.0566037735849,20.827766662778398,0.035660527641003234
FAPI_TEMPO_31_37,1362.3967,16.7776,155.3932,8.4044,0.290995,0.077188,0,0.0,0.0,5.544162,0.017501,0.243815,0.030477,1691,15.952830188679245,584.0471698113207,20.824608964256015,0.035655697074918634
FAPI_TEMPO_25_15,1362.3967,16.7776,144.1454,8.0945,0.176029,0.093095,0,0.0,0.0,5.532914,0.0175,0.539291,0.067411,1692,15.962264150943396,584.0377358490566,20.824608964256015,0.03565627302143726
FAPI_TEMPO_6_36,1361.9835,16.775,154.6779,8.385,0.284639,0.078057,0,0.0,0.0,5.465705,0.017516,0.299022,0.037378,1693,15.971698113207546,584.0283018867924,20.821450786849624,0.03565144141060075
FAPI_TEMPO_19_1,1361.9835,16.775,144.503,8.1045,0.180351,0.092493,0,0.0,0.0,5.691217,0.017534,0.15948,0.019935,1694,15.981132075471699,584.0188679245283,20.821450786849624,0.035652017306982524
FAPI_TEMPO_5_2,1361.157,16.7699,146.1731,8.1512,0.199459,0.089826,0,0.0,0.0,5.363561,0.017508,0.13874,0.017342,1695,15.99056603773585,584.0094339622641,20.815132229901156,0.03564177394991556
FAPI_TEMPO_14_98,1360.5372,16.7661,150.9123,8.2823,0.249292,0.082918,0,0.0,0.0,5.408553,0.017518,0.524473,0.065559,1696,16.0,584.0,20.810392626781777,0.0356342339499688
FAPI_TEMPO_25_104,1360.124,16.7636,151.2164,8.2906,0.252536,0.082478,0,0.0,0.0,5.647986,0.01756,0.290149,0.036269,1697,16.00943396226415,583.9905660377359,20.807232291581744,0.03562939797598928
FAPI_TEMPO_13_115,1359.2975,16.7585,146.9451,8.1727,0.208931,0.088533,0,0.0,0.0,5.542469,0.017539,0.186211,0.023276,1698,16.0188679245283,583.9811320754717,20.800909415573905,0.03561914636119728
FAPI_TEMPO_48_78,1358.8843,16.7559,152.2815,8.3198,0.263627,0.080973,0,0.0,0.0,5.286733,0.017481,0.253227,0.031653,1699,16.028301886792452,583.9716981132076,20.797747639346433,0.03561430751959939
FAPI_TEMPO_15_119,1358.6777,16.7547,154.2557,8.3735,0.282463,0.078402,0,0.0,0.0,5.607647,0.017543,0.245526,0.030691,1700,16.037735849056602,583.9622641509434,20.796166570968182,0.03561217538808768
FAPI_TEMPO_46_50,1358.6777,16.7547,145.4578,8.1312,0.193039,0.090767,0,0.0,0.0,5.562911,0.017535,0.273217,0.034152,1701,16.047169811320753,583.9528301886793,20.796166570968182,0.03561275071523978
FAPI_TEMPO_8_121,1358.4711,16.7534,166.7434,8.7059,0.386008,0.06456,0,0.0,0.0,5.059872,0.017417,0.31063,0.038829,1702,16.056603773584907,583.9433962264151,20.79458538237704,0.03561061828382123
FAPI_TEMPO_33_33,1358.4711,16.7534,151.6198,8.3017,0.257411,0.081833,0,0.0,0.0,5.77394,0.017586,0.432299,0.054037,1703,16.066037735849058,583.933962264151,20.79458538237704,0.035611193604406774
FAPI_TEMPO_48_69,1356.405,16.7406,162.4375,8.5927,0.354009,0.068808,0,0.0,0.0,5.46059,0.017557,0.244215,0.030527,1704,16.07547169811321,583.9245283018868,20.778766112768214,0.03558467765208464
FAPI_TEMPO_11_52,1356.1983,16.7394,156.9829,8.4472,0.308443,0.074913,1,22.7273,0.0,5.64688,0.017579,0.298052,0.037256,1705,16.08490566037736,583.9150943396227,20.77718283395635,0.0355825410840839
FAPI_TEMPO_41_18,1353.3058,16.7215,143.5104,8.0766,0.174268,0.093501,0,0.0,0.0,5.503375,0.017555,0.321373,0.040172,1706,16.09433962264151,583.9056603773585,20.755014217529794,0.035545149886227395
FAPI_TEMPO_14_9,1353.0992,16.7202,147.6904,8.1934,0.220466,0.087027,1,27.686,0.0,5.051225,0.017468,0.221688,0.027711,1707,16.10377358490566,583.8962264150944,20.753429893571287,0.03554301082058644
FAPI_TEMPO_46_38,1352.4793,16.7164,147.1389,8.1781,0.214972,0.087803,0,0.0,0.0,5.693593,0.017603,0.270593,0.033824,1708,16.11320754716981,583.8867924528302,20.748675428781784,0.03553544231000564
FAPI_TEMPO_49_86,1350.2066,16.7023,169.1777,8.7692,0.407179,0.061893,1,43.8017,0.0,5.823488,0.017653,0.440896,0.055112,1709,16.12264150943396,583.877358490566,20.73123510962632,0.03550614663877445
FAPI_TEMPO_23_103,1349.1736,16.696,168.0859,8.7409,0.399911,0.062852,0,0.0,0.0,5.326357,0.017534,0.256253,0.032032,1710,16.132075471698112,583.8679245283018,20.72330318887834,0.03549313520796743
FAPI_TEMPO_2_17,1348.9669,16.6947,150.7485,8.2778,0.254058,0.08244,0,0.0,0.0,5.185372,0.017512,0.197795,0.024724,1711,16.141509433962263,583.8584905660377,20.721715672325516,0.03549098969552755
FAPI_TEMPO_1_20,1348.7603,16.6934,151.3992,8.2957,0.260569,0.081547,0,0.0,0.0,5.251098,0.017536,0.463244,0.057906,1712,16.150943396226417,583.8490566037735,20.7201288022593,0.03548884522103616
FAPI_TEMPO_3_25,1347.1074,16.6832,158.1205,8.4778,0.322926,0.073087,0,0.0,0.0,5.166366,0.01753,0.21141,0.026426,1713,16.160377358490567,583.8396226415094,20.70742869530986,0.03546766593473339
FAPI_TEMPO_31_102,1346.4876,16.6793,185.2294,9.1758,0.506835,0.049241,0,0.0,0.0,5.361258,0.017574,0.434921,0.054365,1714,16.169811320754718,583.8301886792453,20.70266443489546,0.03546007869467922
FAPI_TEMPO_26_6,1346.4876,16.6793,145.431,8.1305,0.199985,0.089999,0,0.0,0.0,5.421516,0.017617,0.164551,0.020569,1715,16.17924528301887,583.8207547169811,20.70266443489546,0.035460651694254164
FAPI_TEMPO_45_56,1345.0413,16.6704,151.2811,8.2924,0.261456,0.081482,0,0.0,0.0,5.748987,0.017663,0.173403,0.021675,1716,16.18867924528302,583.811320754717,20.69154279205632,0.03544217464866476
FAPI_TEMPO_1_115,1345.0413,16.6704,157.4966,8.461,0.318598,0.073698,0,0.0,0.0,5.360812,0.017592,0.254497,0.031812,1717,16.19811320754717,583.8018867924528,20.69154279205632,0.035442747377437585
FAPI_TEMPO_34_43,1344.8347,16.6691,144.7236,8.1107,0.193136,0.090989,0,0.0,0.0,5.571488,0.017622,0.26434,0.033043,1718,16.20754716981132,583.7924528301887,20.689953607802323,0.03544059795137594
FAPI_TEMPO_1_109,1344.8347,16.6691,149.7748,8.251,0.246642,0.083528,0,0.0,0.0,5.083417,0.017538,0.320459,0.040057,1719,16.21698113207547,583.7830188679245,20.689953607802323,0.035441170673179916
FAPI_TEMPO_37_27,1344.2149,16.6652,152.354,8.3218,0.272269,0.08001,0,0.0,0.0,5.27404,0.01754,0.27802,0.034753,1720,16.22641509433962,583.7735849056604,20.68518532248516,0.035433575374651374
FAPI_TEMPO_34_2,1343.8017,16.6627,144.9709,8.1176,0.196505,0.090533,0,0.0,0.0,5.671392,0.017657,0.173496,0.021687,1721,16.235849056603772,583.7641509433962,20.68200585486293,0.035428701508031325
FAPI_TEMPO_25_48,1343.595,16.6614,160.1135,8.5311,0.341399,0.070656,0,0.0,0.0,5.248024,0.017553,0.428101,0.053513,1722,16.245283018867923,583.7547169811321,20.68041516815149,0.03542654914224858
FAPI_TEMPO_13_22,1343.1818,16.6588,145.0812,8.1207,0.198096,0.09032,0,0.0,0.0,5.563039,0.017638,0.139642,0.017455,1723,16.254716981132077,583.7452830188679,20.67723496703897,0.03542167374801834
FAPI_TEMPO_38_61,1342.3554,16.6537,148.2118,8.2079,0.232088,0.085585,0,0.0,0.0,5.775047,0.017679,0.60277,0.075346,1724,16.264150943396228,583.7358490566038,20.670873096998026,0.03541134766762219
FAPI_TEMPO_25_120,1341.9421,16.6511,154.4573,8.379,0.293151,0.07719,0,0.0,0.0,5.734452,0.017688,0.254451,0.031806,1725,16.27358490566038,583.7264150943396,20.66769065755139,0.035406468035562785
FAPI_TEMPO_48_22,1341.3223,16.6473,147.8274,8.1972,0.228683,0.086075,0,0.0,0.0,5.22533,0.017623,0.198098,0.024762,1726,16.28301886792453,583.7169811320755,20.662917234717376,0.035398862638265534
FAPI_TEMPO_22_12,1340.9091,16.6447,144.0162,8.0909,0.187569,0.09184,0,0.0,0.0,5.307499,0.017596,0.180175,0.022522,1727,16.29245283018868,583.7075471698113,20.65973434010731,0.03539398186691085
FAPI_TEMPO_39_48,1340.2893,16.6409,158.1583,8.4788,0.326676,0.072676,0,0.0,0.0,5.654142,0.017681,0.293582,0.036698,1728,16.30188679245283,583.6981132075472,20.65495907854461,0.03538637287182778
FAPI_TEMPO_28_102,1340.0826,16.6396,153.2363,8.3458,0.282836,0.078625,0,0.0,0.0,5.584375,0.017659,0.445734,0.055717,1729,16.31132075471698,583.688679245283,20.653366308737137,0.03538421600953818
FAPI_TEMPO_37_91,1340.0826,16.6396,158.2497,8.4813,0.327556,0.07256,0,0.0,0.0,5.65019,0.017649,0.444852,0.055606,1730,16.32075471698113,583.6792452830189,20.653366308737137,0.03538478792187064
FAPI_TEMPO_19_45,1339.876,16.6383,139.4707,7.9621,0.134418,0.099412,0,0.0,0.0,5.558691,0.017645,0.053911,0.006739,1731,16.330188679245282,583.6698113207547,20.651774186747073,0.03538263207414359
FAPI_TEMPO_34_8,1339.2562,16.6345,147.2492,8.1812,0.223811,0.086787,0,0.0,0.0,5.855416,0.01772,0.204473,0.025559,1732,16.339622641509433,583.6603773584906,20.646997084150904,0.03537501924936956
FAPI_TEMPO_30_125,1338.843,16.6319,160.4901,8.5411,0.346805,0.069996,0,0.0,0.0,5.616349,0.017684,0.316521,0.039565,1733,16.349056603773583,583.6509433962265,20.643811734947715,0.035370133413685126
FAPI_TEMPO_36_85,1338.6364,16.6306,146.8805,8.1709,0.22027,0.087291,0,0.0,0.0,5.330472,0.017658,0.156154,0.019519,1734,16.358490566037737,583.6415094339623,20.642218876019104,0.03536797596188577
FAPI_TEMPO_31_87,1338.2231,16.6281,171.0037,8.8164,0.424921,0.059727,0,0.0,0.0,5.540998,0.017678,0.434333,0.054292,1735,16.367924528301888,583.6320754716982,20.639032018229912,0.03536308726957683
FAPI_TEMPO_33_80,1336.7769,16.6191,154.8717,8.3902,0.299635,0.076383,0,0.0,0.0,5.736783,0.017707,0.680453,0.085057,1736,16.37735849056604,583.622641509434,20.627876839173744,0.035344545211308954
FAPI_TEMPO_22_24,1336.157,16.6152,156.0092,8.421,0.310131,0.074967,0,0.0,0.0,5.403124,0.017642,0.347124,0.043391,1737,16.38679245283019,583.6132075471698,20.62309342930093,0.03533692034828408
FAPI_TEMPO_29_104,1334.9174,16.6075,151.3992,8.2957,0.268158,0.080715,0,0.0,0.0,5.736778,0.017725,0.181413,0.022677,1738,16.39622641509434,583.6037735849056,20.613524823735553,0.035321095847466434
FAPI_TEMPO_31_107,1334.9174,16.6075,146.9183,8.172,0.222837,0.086995,0,0.0,0.0,5.112667,0.017554,0.26702,0.033378,1739,16.40566037735849,583.5943396226415,20.613524823735553,0.03532166682265027
FAPI_TEMPO_42_59,1334.5041,16.6049,149.1398,8.2335,0.24605,0.083773,0,0.0,0.0,5.327905,0.017641,0.201076,0.025135,1740,16.41509433962264,583.5849056603773,20.610333529149937,0.03531676938392973
FAPI_TEMPO_44_47,1334.5041,16.6049,144.8985,8.1156,0.201266,0.090023,3,63.6364,6.9217,5.415709,0.017682,0.308454,0.038557,1741,16.42452830188679,583.5754716981132,20.610333529149937,0.03531734030763338
FAPI_TEMPO_6_44,1333.6777,16.5998,153.3466,8.3488,0.28729,0.078111,1,20.4545,0.0,4.926365,0.017546,0.272205,0.034026,1742,16.433962264150942,583.566037735849,20.603951002001043,0.035306974137736605
FAPI_TEMPO_20_46,1332.8512,16.5947,165.88,8.6833,0.3913,0.064176,0,0.0,0.0,5.83396,0.017766,0.341774,0.042722,1743,16.443396226415093,583.5566037735849,20.597565724423088,0.03529660291945693
FAPI_TEMPO_22_87,1331.6116,16.5869,143.8334,8.0857,0.19115,0.091497,0,0.0,0.0,5.370347,0.017658,0.124699,0.015587,1744,16.452830188679247,583.5471698113207,20.587985254439428,0.035280755900326234
FAPI_TEMPO_18_33,1329.7521,16.5753,154.21,8.3723,0.297323,0.0768,0,0.0,0.0,5.668426,0.017764,0.202104,0.025263,1745,16.462264150943398,583.5377358490566,20.573605410905902,0.03525668375322974
FAPI_TEMPO_41_77,1329.3388,16.5728,155.4767,8.4066,0.308941,0.075226,0,0.0,0.0,5.569605,0.017745,0.463726,0.057966,1746,16.471698113207548,583.5283018867924,20.5704079232206,0.03525177417566178
FAPI_TEMPO_23_67,1326.4463,16.5547,146.6331,8.164,0.224762,0.086866,0,0.0,0.0,5.423937,0.017715,0.195976,0.024497,1747,16.4811320754717,583.5188679245283,20.548016224976813,0.03521397054059693
FAPI_TEMPO_41_25,1326.0331,16.5522,148.809,8.2244,0.247501,0.083707,0,0.0,0.0,5.656323,0.017772,0.35208,0.04401,1748,16.49056603773585,583.5094339622641,20.544815529396683,0.035209054616116675
FAPI_TEMPO_16_44,1325.6198,16.5496,140.665,7.9962,0.158107,0.096291,0,0.0,0.0,5.605831,0.017762,0.297837,0.03723,1749,16.5,583.5,20.54161356030678,0.03520413635014015
FAPI_TEMPO_22_92,1325.6198,16.5496,156.6331,8.4378,0.321013,0.073644,0,0.0,0.0,5.192655,0.017667,0.326907,0.040863,1750,16.50943396226415,583.4905660377359,20.54161356030678,0.03520470553585316
FAPI_TEMPO_32_4,1325.4132,16.5483,140.3152,7.9862,0.154036,0.096876,0,0.0,0.0,5.593933,0.017755,0.215499,0.026937,1751,16.5188679245283,583.4811320754717,20.540012776006098,0.03520253123343379
FAPI_TEMPO_35_6,1324.3802,16.5418,145.8343,8.1418,0.217467,0.087921,0,0.0,0.0,5.573434,0.017752,0.255462,0.031933,1752,16.528301886792452,583.4716981132076,20.532006982418107,0.035189379448588784
FAPI_TEMPO_25_84,1323.7603,16.538,154.4652,8.3792,0.302799,0.076142,0,0.0,0.0,5.675958,0.017806,0.229332,0.028666,1753,16.537735849056602,583.4622641509434,20.527201232209435,0.035181711814868954
FAPI_TEMPO_40_10,1323.7603,16.538,143.4112,8.0738,0.191178,0.09163,0,0.0,0.0,5.214332,0.017698,0.329504,0.041188,1754,16.547169811320753,583.4528301886793,20.527201232209435,0.03518228067480839
FAPI_TEMPO_28_122,1323.5537,16.5367,146.7891,8.1684,0.228095,0.086448,0,0.0,0.0,5.746345,0.017824,0.432957,0.05412,1755,16.556603773584907,583.4433962264151,20.52559932389637,0.03518010394264719
FAPI_TEMPO_30_74,1322.9339,16.5328,145.0545,8.12,0.209893,0.089008,0,0.0,0.0,5.758101,0.017817,0.221187,0.027648,1756,16.566037735849058,583.433962264151,20.520792848661532,0.035172434544307005
FAPI_TEMPO_2_83,1322.7273,16.5315,151.6387,8.3022,0.27713,0.079668,1,24.1736,0.0,5.390394,0.017776,0.249507,0.031188,1757,16.57547169811321,583.4245283018868,20.51919044005374,0.03517025672502461
FAPI_TEMPO_4_26,1322.314,16.5289,169.8851,8.7875,0.42425,0.059996,0,0.0,0.0,4.956397,0.017655,0.382544,0.047818,1758,16.58490566037736,583.4150943396227,20.51598447160733,0.035165330260832066
FAPI_TEMPO_50_62,1321.6942,16.5251,154.2367,8.373,0.301824,0.076305,0,0.0,0.0,5.546199,0.017776,0.25184,0.03148,1759,16.59433962264151,583.4056603773585,20.511175743281424,0.035157656389577
FAPI_TEMPO_41_30,1321.6942,16.5251,142.9511,8.0609,0.187233,0.092224,0,0.0,0.0,5.827934,0.017837,0.447088,0.055886,1760,16.60377358490566,583.3962264150944,20.511175743281424,0.03515822491571525
FAPI_TEMPO_35_42,1321.6942,16.5251,146.5875,8.1628,0.227057,0.086624,0,0.0,0.0,5.694141,0.017812,0.261136,0.032642,1761,16.61320754716981,583.3867924528302,20.511175743281424,0.035158793460240804
FAPI_TEMPO_5_29,1321.4876,16.5238,150.3152,8.2659,0.265034,0.081353,0,0.0,0.0,5.125417,0.01772,0.338319,0.04229,1762,16.62264150943396,583.377358490566,20.509572583291217,0.03515661395628689
FAPI_TEMPO_39_32,1321.0744,16.5212,150.216,8.2632,0.264293,0.081462,0,0.0,0.0,5.678797,0.017802,0.204602,0.025575,1763,16.632075471698112,583.3679245283018,20.506365887312153,0.035151685626002044
FAPI_TEMPO_7_23,1321.0744,16.5212,148.5616,8.2175,0.247816,0.083743,0,0.0,0.0,4.956071,0.017698,0.628899,0.078612,1764,16.641509433962263,583.3584905660377,20.506365887312153,0.03515225409235863
FAPI_TEMPO_43_3,1320.8678,16.5199,139.2234,7.9551,0.143663,0.098445,0,0.0,0.0,5.36358,0.017723,0.206628,0.025829,1765,16.650943396226417,583.3490566037735,20.504762351264496,0.03515007373225579
FAPI_TEMPO_46_53,1320.4545,16.5173,157.8163,8.4696,0.333762,0.071995,0,0.0,0.0,5.541647,0.017813,0.318906,0.039863,1766,16.660377358490567,583.3396226415094,20.501554126599142,0.035145142436515654
FAPI_TEMPO_6_26,1320.4545,16.5173,147.8464,8.1977,0.240877,0.084717,1,17.9752,0.0,5.335473,0.017789,0.192828,0.024103,1767,16.669811320754718,583.3301886792453,20.501554126599142,0.03514571082463262
FAPI_TEMPO_43_114,1320.0413,16.5147,150.5547,8.2725,0.268172,0.080942,0,0.0,0.0,5.469513,0.017783,0.269744,0.033718,1768,16.67924528301887,583.3207547169811,20.498346176238297,0.03514077976907199
FAPI_TEMPO_36_18,1320.0413,16.5147,149.3147,8.2383,0.255967,0.082629,0,0.0,0.0,5.420741,0.017762,0.484229,0.060529,1769,16.68867924528302,583.311320754717,20.498346176238297,0.03514134810501624
FAPI_TEMPO_12_76,1320.0413,16.5147,191.749,9.3359,0.548839,0.044293,0,0.0,0.0,5.680381,0.017826,0.565035,0.070629,1770,16.69811320754717,583.3018867924528,20.498346176238297,0.03514191645934432
FAPI_TEMPO_44_71,1318.3884,16.5044,149.8473,8.253,0.262171,0.081797,0,0.0,0.0,5.640822,0.017843,0.352326,0.044041,1771,16.70754716981132,583.2924528301887,20.48550857435641,0.03512047597214542
FAPI_TEMPO_26_21,1316.9421,16.4953,146.0092,8.1466,0.223725,0.087169,0,0.0,0.0,5.627121,0.01784,0.263808,0.032976,1772,16.71698113207547,583.2830188679245,20.474268972582202,0.03510177445645522
FAPI_TEMPO_48_50,1316.7355,16.494,146.4315,8.1584,0.228316,0.08653,0,0.0,0.0,5.513308,0.017817,0.367292,0.045912,1773,16.72641509433962,583.2735849056604,20.472662922520772,0.03509958868758312
FAPI_TEMPO_24_14,1316.3223,16.4914,139.7102,7.969,0.152547,0.097258,0,0.0,0.0,5.779376,0.017869,0.359373,0.044922,1774,16.735849056603772,583.2641509433962,20.46945044436185,0.03509464864462129
FAPI_TEMPO_43_106,1315.9091,16.4888,158.6452,8.4918,0.342975,0.070818,0,0.0,0.0,5.481913,0.017802,0.654747,0.081843,1775,16.745283018867923,583.2547169811321,20.466237461957057,0.03508970757731416
FAPI_TEMPO_0_6,1315.7025,16.4876,145.3018,8.1269,0.216885,0.088149,0,0.0,0.0,5.341765,0.017824,0.182012,0.022752,1776,16.754716981132077,583.2452830188679,20.46463078158824,0.03508752042650676
FAPI_TEMPO_10_67,1315.2893,16.485,150.9123,8.2823,0.274259,0.080177,1,17.1488,0.0,5.61187,0.017836,0.270324,0.033791,1777,16.764150943396228,583.2358490566038,20.461417042369224,0.03508257778644093
FAPI_TEMPO_10_22,1314.6694,16.4811,145.2751,8.1261,0.217212,0.088121,0,0.0,0.0,5.648417,0.017862,0.268594,0.033574,1778,16.77358490566038,583.2264150943396,20.456594708878416,0.03507487689076886
FAPI_TEMPO_46_74,1314.6694,16.4811,147.1468,8.1783,0.236999,0.085352,0,0.0,0.0,5.841165,0.017883,0.54558,0.068198,1779,16.78301886792453,583.2169811320755,20.456594708878416,0.035075444252618236
FAPI_TEMPO_0_0,1314.4628,16.4798,145.108,8.1215,0.215532,0.08836,0,0.0,0.0,5.095001,0.017737,0.220811,0.027601,1780,16.79245283018868,583.2075471698113,20.454987271099114,0.03507325543087199
FAPI_TEMPO_10_60,1314.2562,16.4785,159.1777,8.5061,0.348183,0.070141,0,0.0,0.0,5.525374,0.017848,0.358703,0.044838,1781,16.80188679245283,583.1981132075472,20.453379706990756,0.035071066321697535
FAPI_TEMPO_44_113,1314.0496,16.4772,155.9903,8.4205,0.321381,0.073757,0,0.0,0.0,5.099734,0.017748,0.435606,0.054451,1782,16.81132075471698,583.188679245283,20.45177201652355,0.03506887692502987
FAPI_TEMPO_11_75,1313.843,16.4759,144.347,8.1001,0.207613,0.089484,0,0.0,0.0,5.466556,0.017801,0.295688,0.036961,1783,16.82075471698113,583.1792452830189,20.450164199667693,0.03506668724080391
FAPI_TEMPO_0_44,1313.4298,16.4733,155.5035,8.4073,0.317447,0.0743,0,0.0,0.0,5.263318,0.017776,0.354287,0.044286,1784,16.830188679245282,583.1698113207547,20.446948186670767,0.03506173980501976
FAPI_TEMPO_18_51,1311.5702,16.4616,145.4767,8.1318,0.221221,0.087611,0,0.0,0.0,5.664811,0.017858,0.505062,0.063133,1785,16.839622641509433,583.1603773584906,20.432468306204505,0.03503747699519012
FAPI_TEMPO_14_32,1311.3636,16.4603,148.3946,8.2129,0.251663,0.083365,0,0.0,0.0,4.897664,0.01768,0.512604,0.064076,1786,16.849056603773583,583.1509433962265,20.430858970233384,0.035035284091706385
FAPI_TEMPO_33_12,1310.9504,16.4577,148.2229,8.2082,0.250165,0.083579,0,0.0,0.0,5.553328,0.017854,0.354914,0.044364,1787,16.858490566037737,583.1415094339623,20.4276399179297,0.035030330695817194
FAPI_TEMPO_1_82,1310.7438,16.4565,156.3401,8.4299,0.326113,0.073163,0,0.0,0.0,5.059844,0.017753,0.253174,0.031647,1788,16.867924528301888,583.1320754716982,20.426030201537188,0.035028136953389986
FAPI_TEMPO_42_66,1310.5372,16.4552,146.9451,8.1727,0.237308,0.085377,0,0.0,0.0,5.654448,0.017862,0.313533,0.039192,1789,16.87735849056604,583.122641509434,20.42442035827758,0.03502594292241548
FAPI_TEMPO_11_55,1308.2645,16.4409,148.7633,8.2231,0.257128,0.082656,0,0.0,0.0,5.574474,0.017911,0.332922,0.041615,1790,16.88679245283019,583.1132075471698,20.406702920689902,0.034996125377659434
FAPI_TEMPO_11_112,1308.0579,16.4396,151.9774,8.3115,0.28833,0.078353,0,0.0,0.0,5.702097,0.017917,0.234367,0.029296,1791,16.89622641509434,583.1037735849056,20.405091552620103,0.034993928142790384
FAPI_TEMPO_26_103,1308.0579,16.4396,172.2548,8.8486,0.44602,0.057339,0,0.0,0.0,5.30492,0.017829,0.42964,0.053705,1792,16.90566037735849,583.0943396226415,20.405091552620103,0.03499449431429153
FAPI_TEMPO_15_89,1306.8182,16.4318,149.5353,8.2444,0.265592,0.081506,2,79.9587,26.7356,5.772258,0.017936,0.368831,0.046104,1793,16.91509433962264,583.0849056603773,20.39541989037995,0.03497847344767219
FAPI_TEMPO_36_82,1305.9917,16.4266,159.9308,8.5262,0.358368,0.068887,0,0.0,0.0,5.302654,0.017826,0.360514,0.045064,1794,16.92452830188679,583.0754716981132,20.388969306563176,0.03496797635335884
FAPI_TEMPO_2_29,1305.3719,16.4227,157.3595,8.4574,0.337542,0.071694,0,0.0,0.0,5.37818,0.017891,0.280421,0.035053,1795,16.933962264150942,583.066037735849,20.38413061468452,0.034960243429440326
FAPI_TEMPO_48_89,1305.1653,16.4214,153.7956,8.361,0.306594,0.075897,0,0.0,0.0,5.416935,0.017875,0.411973,0.051497,1796,16.943396226415093,583.0566037735849,20.382517462129968,0.03495804237566786
FAPI_TEMPO_49_20,1304.9587,16.4201,145.1537,8.1227,0.221694,0.087656,0,0.0,0.0,5.363165,0.017824,0.563569,0.070446,1797,16.952830188679247,583.0471698113207,20.380904181894078,0.03495584103167763
FAPI_TEMPO_14_16,1304.9587,16.4201,145.1002,8.1212,0.221119,0.087737,0,0.0,0.0,5.186673,0.017829,0.5257,0.065712,1798,16.962264150943398,583.0377358490566,20.380904181894078,0.03495640664186875
FAPI_TEMPO_37_32,1304.7521,16.4188,143.0882,8.0647,0.199188,0.090832,0,0.0,0.0,5.85341,0.017961,0.163874,0.020484,1799,16.971698113207548,583.0283018867924,20.379290773946522,0.03495420498112217
FAPI_TEMPO_49_22,1304.7521,16.4188,144.8071,8.113,0.218088,0.088166,0,0.0,0.0,5.691776,0.017918,0.73953,0.092441,1800,16.9811320754717,583.0188679245283,20.379290773946522,0.03495477058314452
FAPI_TEMPO_48_41,1304.1322,16.4149,145.1002,8.1212,0.221613,0.087682,0,0.0,0.0,5.442822,0.017908,0.238035,0.029754,1801,16.99056603773585,583.0094339622641,20.374449002380814,0.03494703141235888
FAPI_TEMPO_41_5,1303.0992,16.4084,142.9511,8.0609,0.198668,0.090934,0,0.0,0.0,5.752417,0.017934,0.171047,0.021381,1802,17.0,583.0,20.366378127644314,0.0349337532206592
FAPI_TEMPO_7_83,1301.4463,16.398,164.1265,8.6373,0.392874,0.064357,0,0.0,0.0,5.400113,0.017927,0.298612,0.037327,1803,17.00943396226415,582.9905660377359,20.353457289298923,0.03491215548757522
FAPI_TEMPO_35_97,1300.8264,16.3941,153.126,8.3428,0.302842,0.076474,0,0.0,0.0,5.334947,0.017846,0.267363,0.03342,1804,17.0188679245283,582.9811320754717,20.348609370885033,0.03490440470764796
FAPI_TEMPO_2_82,1300.4132,16.3915,142.5289,8.049,0.195575,0.09142,1,20.2479,0.0,5.445141,0.017936,0.123739,0.015467,1805,17.028301886792452,582.9716981132076,20.345377305026787,0.034899425428155016
FAPI_TEMPO_43_43,1299.3802,16.385,147.4776,8.1875,0.249253,0.083894,0,0.0,0.0,5.432871,0.017907,0.307998,0.0385,1806,17.037735849056602,582.9622641509434,20.337294893162934,0.03488612581602212
FAPI_TEMPO_14_119,1298.9669,16.3824,144.952,8.1171,0.22311,0.087559,0,0.0,0.0,5.024217,0.017843,0.435232,0.054404,1807,17.047169811320753,582.9528301886793,20.334060246185743,0.03488114165189728
FAPI_TEMPO_42_78,1298.1405,16.3771,150.3152,8.2659,0.278019,0.079925,0,0.0,0.0,5.367291,0.0179,0.288613,0.036077,1808,17.056603773584907,582.9433962264151,20.327590973983344,0.03487060854547894
FAPI_TEMPO_42_76,1297.5207,16.3732,157.9756,8.4739,0.346652,0.070575,0,0.0,0.0,5.762689,0.017975,0.332472,0.041559,1809,17.066037735849058,582.933962264151,20.322737668387898,0.03486284722450061
FAPI_TEMPO_10_51,1296.4876,16.3667,141.2432,8.0126,0.183337,0.093229,0,0.0,0.0,5.664371,0.017978,0.17812,0.022265,1810,17.07547169811321,582.9245283018868,20.314645465641185,0.034849529363294475
FAPI_TEMPO_24_110,1296.4876,16.3667,171.2354,8.8224,0.444363,0.057683,0,0.0,0.0,5.572108,0.017959,0.347846,0.043481,1811,17.08490566037736,582.9150943396227,20.314645465641185,0.03485009337192648
FAPI_TEMPO_7_72,1296.281,16.3654,157.3784,8.4579,0.342314,0.071177,0,0.0,0.0,5.246369,0.01791,0.298898,0.037362,1812,17.09433962264151,582.9056603773585,20.3130267949464,0.03484788049887225
FAPI_TEMPO_47_71,1295.6612,16.3615,154.9442,8.3922,0.321811,0.073963,0,0.0,0.0,5.348624,0.017904,0.252078,0.03151,1813,17.10377358490566,582.8962264150944,20.30817000876134,0.0348401123363928
FAPI_TEMPO_32_18,1295.4545,16.3602,151.9239,8.31,0.29469,0.077671,0,0.0,0.0,5.495208,0.017909,0.262594,0.032824,1814,17.11320754716981,582.8867924528302,20.306550038134972,0.034837897000004975
FAPI_TEMPO_1_45,1295.2479,16.3589,145.3397,8.1279,0.229461,0.086731,0,0.0,0.0,5.278617,0.017897,0.1674,0.020925,1815,17.12264150943396,582.877358490566,20.30493072208802,0.03483568271491996
FAPI_TEMPO_47_13,1295.2479,16.3589,147.6447,8.1921,0.253333,0.083393,0,0.0,0.0,5.60998,0.01798,0.444594,0.055574,1816,17.132075471698112,582.8679245283018,20.30493072208802,0.03483624654508174
FAPI_TEMPO_11_113,1295.0413,16.3576,156.1652,8.4252,0.332694,0.072495,0,0.0,0.0,5.54898,0.017963,0.160082,0.02001,1817,17.141509433962263,582.8584905660377,20.303311276890486,0.0348340319400222
FAPI_TEMPO_44_96,1294.8347,16.3563,151.4449,8.2969,0.290561,0.078248,5,167.9752,14.6072,5.265317,0.017918,0.421587,0.052698,1818,17.150943396226417,582.8490566037735,20.301691702511462,0.03483181704163373
FAPI_TEMPO_46_108,1294.0083,16.3511,159.2234,8.5073,0.358594,0.069018,0,0.0,0.0,5.652335,0.017999,0.402599,0.050325,1819,17.160377358490567,582.8396226415094,20.29521211256193,0.03482126355888646
FAPI_TEMPO_29_83,1293.595,16.3484,155.9825,8.4203,0.331877,0.072626,0,0.0,0.0,5.535554,0.017944,0.442666,0.055333,1820,17.169811320754718,582.8301886792453,20.29197075736905,0.034816265786356736
FAPI_TEMPO_48_4,1292.562,16.3419,157.3784,8.4579,0.344201,0.070974,0,0.0,0.0,5.293929,0.017905,0.272767,0.034096,1821,17.17924528301887,582.8207547169811,20.28386706487431,0.03480292508581682
FAPI_TEMPO_30_10,1292.562,16.3419,141.905,8.0313,0.193385,0.091871,0,0.0,0.0,5.717808,0.018021,0.244708,0.030589,1822,17.18867924528302,582.811320754717,20.28386706487431,0.03480348844049139
FAPI_TEMPO_15_103,1292.562,16.3419,178.6908,9.0124,0.491306,0.051714,0,0.0,0.0,5.697774,0.018024,0.479923,0.05999,1823,17.19811320754717,582.8018867924528,20.28386706487431,0.03480405181340429
FAPI_TEMPO_14_49,1292.1488,16.3393,144.8796,8.1151,0.226415,0.087211,0,0.0,0.0,5.082696,0.017875,0.250739,0.031342,1824,17.20754716981132,582.7924528301887,20.280624681220292,0.03479905167394054
FAPI_TEMPO_16_55,1291.9421,16.338,142.7305,8.0547,0.203072,0.090508,0,0.0,0.0,5.624189,0.017997,0.395341,0.049418,1825,17.21698113207547,582.7830188679245,20.27900251015931,0.03479683150266106
FAPI_TEMPO_15_118,1290.9091,16.3315,152.9968,8.3393,0.306988,0.076054,0,0.0,0.0,5.598243,0.017983,0.367507,0.045938,1826,17.22641509433962,582.7735849056604,20.270893633350745,0.03478348051178779
FAPI_TEMPO_34_37,1290.9091,16.3315,142.5478,8.0495,0.201666,0.090726,0,0.0,0.0,5.817801,0.018043,0.258036,0.032255,1827,17.235849056603772,582.7641509433962,20.270893633350745,0.0347840435972865
FAPI_TEMPO_27_59,1290.7025,16.3302,152.8408,8.3351,0.305684,0.076236,0,0.0,0.0,5.45079,0.018012,0.29808,0.03726,1828,17.245283018867923,582.7547169811321,20.269271468706865,0.03478182308623531
FAPI_TEMPO_35_36,1290.7025,16.3302,149.737,8.25,0.276601,0.080237,0,0.0,0.0,5.682494,0.01801,0.372561,0.04657,1829,17.254716981132077,582.7452830188679,20.269271468706865,0.03478238616313364
FAPI_TEMPO_39_68,1290.0826,16.3262,144.4841,8.104,0.223418,0.087668,0,0.0,0.0,5.351692,0.017953,0.483882,0.060485,1830,17.264150943396228,582.7358490566038,20.264403410258314,0.03477459545875637
FAPI_TEMPO_28_104,1288.843,16.3184,146.2566,8.1535,0.242855,0.084962,0,0.0,0.0,5.65751,0.018029,0.207748,0.025969,1831,17.27358490566038,582.7264150943396,20.25466535489479,0.03475844724083032
FAPI_TEMPO_40_76,1288.843,16.3184,154.2824,8.3743,0.31958,0.074365,0,0.0,0.0,5.099549,0.017881,0.22429,0.028036,1832,17.28301886792453,582.7169811320755,20.25466535489479,0.03475900996663074
FAPI_TEMPO_25_39,1288.6364,16.3171,145.4389,8.1307,0.23444,0.086144,0,0.0,0.0,5.74464,0.018044,0.334906,0.041863,1833,17.29245283018868,582.7075471698113,20.253041890449193,0.03475678663991475
FAPI_TEMPO_22_130,1288.4298,16.3158,163.9626,8.633,0.397744,0.063877,0,0.0,0.0,4.678492,0.017595,0.901333,0.112667,1834,17.30188679245283,582.6981132075472,20.251418295857803,0.03475456301785654
FAPI_TEMPO_21_66,1288.2231,16.3145,144.9442,8.1169,0.229453,0.086851,0,0.0,0.0,5.549243,0.018041,0.23178,0.028973,1835,17.31132075471698,582.688679245283,20.249793785130997,0.03475233775154029
FAPI_TEMPO_10_0,1287.6033,16.3105,153.2552,8.3463,0.311092,0.075542,0,0.0,0.0,5.749462,0.018074,0.318874,0.039859,1836,17.32075471698113,582.6792452830189,20.244921829260623,0.034744539115044784
FAPI_TEMPO_31_59,1287.6033,16.3105,148.8925,8.2267,0.270129,0.081183,0,0.0,0.0,5.909675,0.018096,0.583891,0.072986,1837,17.330188679245282,582.6698113207547,20.244921829260623,0.03474510166121507
FAPI_TEMPO_27_92,1285.9504,16.3001,152.198,8.3175,0.302384,0.076759,0,0.0,0.0,5.62125,0.018054,0.313999,0.03925,1838,17.339622641509433,582.6603773584906,20.231923424677152,0.0347233555101159
FAPI_TEMPO_24_86,1283.4711,16.2843,149.6645,8.248,0.279957,0.079887,0,0.0,0.0,5.623594,0.018075,0.537104,0.067138,1839,17.349056603773583,582.6509433962265,20.21241053811209,0.034690427892033505
FAPI_TEMPO_39_36,1283.0579,16.2817,143.4001,8.0735,0.215926,0.088847,0,0.0,0.0,5.568815,0.018033,0.573215,0.071652,1840,17.358490566037737,582.6415094339623,20.209156689882274,0.034685404940536284
FAPI_TEMPO_11_25,1282.438,16.2778,142.8676,8.0585,0.210451,0.089632,1,21.281,0.0,5.776559,0.018105,0.209346,0.026168,1841,17.367924528301888,582.6320754716982,20.204274147263202,0.034677586418334155
FAPI_TEMPO_47_15,1282.2314,16.2765,149.5732,8.2455,0.279774,0.079932,2,38.0165,0.5844,5.677485,0.018078,0.348979,0.043622,1842,17.37735849056604,582.622641509434,20.20264663343104,0.034675354498910106
FAPI_TEMPO_17_20,1281.6116,16.2725,140.7942,7.9998,0.18755,0.0929,0,0.0,0.0,5.534319,0.018054,0.184779,0.023097,1843,17.38679245283019,582.6132075471698,20.197763305074794,0.034667534212120536
FAPI_TEMPO_37_92,1281.405,16.2712,168.4703,8.7509,0.432652,0.059378,0,0.0,0.0,5.538902,0.018046,0.682769,0.085346,1844,17.39622641509434,582.6037735849056,20.196135266563758,0.03466530115706585
FAPI_TEMPO_44_115,1280.9917,16.2686,161.6844,8.5728,0.384228,0.065765,0,0.0,0.0,5.213224,0.018025,0.277974,0.034747,1845,17.40566037735849,582.5943396226415,20.192878007589222,0.034660271537599506
FAPI_TEMPO_0_13,1280.7851,16.2673,141.114,8.0089,0.19175,0.092317,0,0.0,0.0,5.198941,0.018023,0.300241,0.03753,1846,17.41509433962264,582.5849056603773,20.191249575172286,0.034658037616482534
FAPI_TEMPO_24_61,1279.1322,16.2568,156.6331,8.4378,0.344824,0.071078,0,0.0,0.0,5.556749,0.018081,0.373774,0.046722,1847,17.42452830188679,582.5754716981132,20.178216596023095,0.03463622753839405
FAPI_TEMPO_45_138,1279.1322,16.2568,195.2294,9.4202,0.57827,0.04105,0,0.0,0.0,5.54877,0.018078,0.434249,0.054281,1848,17.433962264150942,582.566037735849,20.178216596023095,0.03463678843079492
FAPI_TEMPO_47_153,1278.9256,16.2555,157.6258,8.4645,0.353154,0.069956,0,0.0,0.0,5.506356,0.018064,0.349318,0.043665,1849,17.443396226415093,582.5566037735849,20.176586980298136,0.03463455198962936
