Repository: sandysanche-glitch/fira-fapi-kinetics

## Overview

The study combines bright-field optical microscopy, segmentation-informed computer vision, grain-resolved descriptor extraction, and video-anchored kinetics reconstruction to compare:

- pristine FAPI
- FAPI--TEMPO

The workflow links:
- time-resolved crystallization dynamics,
- grain-scale morphology,
- radial microstructural fingerprints,
- and effective growth-rate heterogeneity.

The repository is organized to preserve both:
- a **core reproducible pipeline**, and
- a **figure-centric structure**, since several manuscript figures were assembled from multiple panel-level scripts and then combined externally.

File: data/processed/kinetics/morpho_kinetics_from_cm_fapi_with_veff.csv (part 10 of 17)
file_name,area_(µm²),area_error_(µm²),perimeter_(µm),perimeter_error_(µm),circularity_distortion,circularity_distortion_error,defects_count,defects_area_(µm²),defects_area_error_(µm²),entropy_hm_(bits),entropy_hm_error_(bits),nucleus_circularity,nucleus_circularity_error,rank_for_t0,t0_ms,dt_ms,R_um_final,v_eff_um_per_ms
FAPI_1_73,1703.9256,18.763,171.3078,8.8242,0.270364,0.075597,0,0.0,0.0,5.219732,0.015592,0.540347,0.067543,1892,32.415762421473445,567.5842375785265,23.288975155674997,0.041031751084266
FAPI_2_39,1702.8926,18.7573,171.593,8.8316,0.273228,0.075238,0,0.0,0.0,5.169109,0.015547,0.366982,0.045873,1893,32.4328954882924,567.5671045117076,23.28191464826764,0.041020549752082025
FAPI_24_59,1701.2397,18.7482,171.8404,8.8379,0.276023,0.074896,2,41.9421,2.4836,5.673534,0.015684,0.520932,0.065116,1894,32.450028555111366,567.5499714448887,23.270612696668437,0.041001874491201705
FAPI_19_22,1698.9669,18.7357,163.7956,8.6286,0.204225,0.084299,0,0.0,0.0,5.608837,0.015676,0.52619,0.065774,1895,32.46716162193032,567.5328383780696,23.255063116857535,0.040975713728420175
FAPI_4_10,1698.3471,18.7323,175.0088,8.919,0.303186,0.071439,0,0.0,0.0,5.192749,0.01558,0.355968,0.044496,1896,32.48429468874929,567.5157053112507,23.250820890918472,0.04096947568731458
FAPI_41_55,1698.1405,18.7311,181.8782,9.0924,0.354907,0.06489,0,0.0,0.0,5.579348,0.015701,0.917532,0.114692,1897,32.501427755568244,567.4985722444318,23.249406643591687,0.040968220504311245
FAPI_34_2,1698.1405,18.7311,163.5215,8.6214,0.201943,0.084611,1,19.8347,0.0,5.691124,0.015701,0.259556,0.032444,1898,32.51856082238721,567.4814391776127,23.249406643591687,0.0409694573927994
FAPI_39_31,1695.6612,18.7175,169.2234,8.7704,0.255905,0.077565,0,0.0,0.0,5.756176,0.015719,0.298068,0.037258,1899,32.535693889206165,567.4643061107938,23.23242827554343,0.040940774644964976
FAPI_50_28,1691.9421,18.6969,166.4961,8.6994,0.233014,0.080597,0,0.0,0.0,5.397777,0.015664,0.600759,0.075095,1900,32.55282695602513,567.4471730439749,23.206936404458126,0.04089708700101266
FAPI_36_39,1691.9421,18.6969,185.6249,9.1856,0.382946,0.061449,0,0.0,0.0,5.275815,0.01566,0.413519,0.05169,1901,32.569960022844086,567.430039977156,23.206936404458126,0.04089832185372563
FAPI_1_25,1690.9091,18.6912,166.036,8.6874,0.229229,0.081106,0,0.0,0.0,5.217703,0.015632,0.18473,0.023091,1902,32.58709308966305,567.4129069103369,23.199850929868838,0.04088706944682684
FAPI_11_30,1689.4628,18.6832,181.0872,9.0726,0.352585,0.065266,1,23.1405,0.0,5.550424,0.015703,0.464859,0.058107,1903,32.604226156482014,567.395773843518,23.189926942095966,0.04087081365623903
FAPI_17_2,1688.6364,18.6786,159.4629,8.5137,0.165499,0.089585,0,0.0,0.0,5.732271,0.015772,0.480766,0.060096,1904,32.62135922330097,567.3786407766991,23.184254576971114,0.04086205033244395
FAPI_16_42,1683.0579,18.6478,172.3729,8.8516,0.288179,0.073531,0,0.0,0.0,5.172007,0.01565,0.438049,0.054756,1905,32.638492290119935,567.36150770988,23.14592768911477,0.040795731424470245
FAPI_12_14,1680.7851,18.6352,169.3715,8.7742,0.263723,0.076721,0,0.0,0.0,5.401957,0.015726,0.539253,0.067407,1906,32.65562535693889,567.3443746430611,23.130294288668512,0.040769408004125714
FAPI_38_27,1680.5785,18.634,212.8408,9.8359,0.533814,0.043396,0,0.0,0.0,5.480368,0.015747,1.124463,0.140558,1907,32.672758423757855,567.3272415762422,23.128872671574932,0.04076813340976626
FAPI_48_26,1680.3719,18.6329,175.6059,8.9343,0.315242,0.070089,0,0.0,0.0,5.285688,0.015693,0.304868,0.038109,1908,32.68989149057681,567.3101085094232,23.127450967096227,0.040766858584385814
FAPI_8_25,1680.3719,18.6329,167.7282,8.7316,0.24941,0.07859,2,49.3802,10.3728,5.525894,0.015775,1.016193,0.127024,1909,32.707024557395776,567.2929754426042,23.127450967096227,0.040768089802367284
FAPI_44_7,1680.1653,18.6317,164.5676,8.6489,0.220398,0.082399,2,43.1818,2.4836,5.68033,0.015791,0.265779,0.033222,1910,32.72415762421473,567.2758423757853,23.126029175216278,0.04076681474459247
FAPI_29_8,1679.9587,18.6306,185.7887,9.1896,0.388396,0.060882,0,0.0,0.0,5.258239,0.015687,0.450436,0.056304,1911,32.7412906910337,567.2587093089663,23.12460729591897,0.04076553945569091
FAPI_5_31,1679.1322,18.626,166.3669,8.6961,0.237638,0.080145,0,0.0,0.0,5.319445,0.015726,0.217156,0.027145,1912,32.758423757852654,567.2415762421474,23.1189182158149,0.04075674136753643
FAPI_25_65,1675.4132,18.6054,171.1708,8.8207,0.281424,0.074487,0,0.0,0.0,5.489202,0.015754,0.642786,0.080348,1913,32.77555682467162,567.2244431753284,23.093301734546763,0.040712811326095576
FAPI_24_57,1675.0,18.6031,166.6521,8.7035,0.242115,0.079608,0,0.0,0.0,5.79508,0.015819,0.288074,0.036009,1914,32.792689891490575,567.2073101085094,23.09045385777095,0.04070902022287695
FAPI_45_31,1675.0,18.6031,173.4569,8.8794,0.300413,0.072045,1,17.3554,0.0,5.320927,0.015745,0.294456,0.036807,1915,32.80982295830954,567.1901770416905,23.09045385777095,0.04071024991688761
FAPI_48_35,1674.5868,18.6008,176.6331,8.9603,0.325514,0.06884,0,0.0,0.0,5.660955,0.015802,0.430915,0.053864,1916,32.826956025128496,567.1730439748715,23.087605629707,0.040706457887885614
FAPI_11_72,1672.5207,18.5893,175.6705,8.9359,0.318943,0.069699,0,0.0,0.0,5.487732,0.015774,0.513057,0.064132,1917,32.84408909194746,567.1559109080525,23.073358525733394,0.040682567318731606
FAPI_11_43,1669.0083,18.5698,165.8722,8.6831,0.237708,0.080259,0,0.0,0.0,5.377225,0.015786,0.605533,0.075692,1918,32.86122215876642,567.1387778412336,23.049118031126525,0.040641054591366625
FAPI_2_63,1667.7686,18.5629,170.9502,8.815,0.282856,0.074388,0,0.0,0.0,5.455829,0.015798,0.478053,0.059757,1919,32.87835522558538,567.1216447744146,23.040556270344258,0.040627185512394186
FAPI_10_52,1666.9421,18.5583,165.3397,8.6692,0.23374,0.080805,0,0.0,0.0,5.536382,0.01581,0.643149,0.080394,1920,32.89548829240434,567.1045117075956,23.03484643156904,0.04061834451327028
FAPI_12_17,1664.876,18.5468,159.6078,8.5176,0.178734,0.088131,2,44.8347,4.2368,5.420156,0.015808,0.343643,0.042955,1921,32.9126213592233,567.0873786407767,23.02056667569512,0.04059439081658273
FAPI_7_15,1664.4628,18.5445,159.8394,8.5237,0.181316,0.087791,0,0.0,0.0,5.354446,0.015821,0.21256,0.02657,1922,32.92975442604226,567.0702455739578,23.017709799742317,0.04059057934955666
FAPI_15_40,1664.0496,18.5422,212.5589,9.8294,0.537174,0.043115,1,19.8347,0.0,5.7037,0.015883,0.577254,0.072157,1923,32.94688749286122,567.0531125071387,23.014852569160254,0.04058676702681976
FAPI_15_45,1661.5702,18.5283,176.3401,8.9529,0.32853,0.068592,0,0.0,0.0,5.329987,0.01582,0.224378,0.028047,1924,32.964020559680186,567.0359794403198,22.997700346955963,0.040557744447989576
FAPI_45_18,1660.5372,18.5226,158.5538,8.4894,0.169948,0.089367,0,0.0,0.0,5.513266,0.015855,0.447357,0.05592,1925,32.98115362649914,567.0188463735009,22.990550387843054,0.0405463602045759
FAPI_42_27,1660.3306,18.5214,170.4633,8.8025,0.28197,0.074587,0,0.0,0.0,5.666311,0.015865,0.480171,0.060021,1926,32.99828669331811,567.001713306682,22.98912012917121,0.04054506289778488
FAPI_35_35,1659.2975,18.5157,166.0849,8.6887,0.244084,0.07954,0,0.0,0.0,5.719562,0.015899,0.174103,0.021763,1927,33.015419760137064,566.9845802398629,22.98196680813129,0.040533671653660786
FAPI_33_29,1659.0909,18.5145,209.1588,9.7505,0.523429,0.04475,0,0.0,0.0,5.749669,0.015906,0.567986,0.070998,1928,33.03255282695603,566.967447173044,22.980536015236087,0.040532372942784146
FAPI_22_55,1656.6116,18.5007,256.5529,10.7988,0.683716,0.026859,0,0.0,0.0,5.589962,0.015864,0.383947,0.047993,1929,33.049685893774985,566.950314106225,22.963358853764127,0.04050330034645975
FAPI_25_19,1651.8595,18.4741,165.3775,8.6702,0.24102,0.080033,1,13.6364,0.0,5.768451,0.015941,0.468061,0.058508,1930,33.06681896059395,566.933181039406,22.930399242852562,0.040446387704477525
FAPI_7_49,1651.2397,18.4707,175.5413,8.9326,0.326618,0.068944,0,0.0,0.0,5.452719,0.015898,0.459741,0.057468,1931,33.083952027412906,566.9160479725871,22.926096941458585,0.04044002109915076
FAPI_4_69,1650.2066,18.4649,173.1449,8.8714,0.308283,0.071304,0,0.0,0.0,5.109281,0.01586,0.790101,0.098763,1932,33.10108509423187,566.8989149057682,22.91892394999687,0.04042859026076374
FAPI_25_6,1650.2066,18.4649,162.3272,8.5898,0.213017,0.083753,0,0.0,0.0,5.771514,0.015954,0.214531,0.026816,1933,33.11821816105083,566.8817818389492,22.91892394999687,0.04042981214821986
FAPI_37_18,1649.7934,18.4626,168.4624,8.7506,0.269478,0.076332,0,0.0,0.0,5.703107,0.015936,0.622396,0.0778,1934,33.13535122786979,566.8646487721302,22.916054402553005,0.04042597197089435
FAPI_41_53,1649.1736,18.4591,177.5533,8.9837,0.342617,0.066929,0,0.0,0.0,5.724591,0.015936,0.548682,0.068585,1935,33.15248429468875,566.8475157053113,22.91174940752697,0.04041959922681953
FAPI_43_24,1649.1736,18.4591,177.0208,8.9702,0.338656,0.067432,0,0.0,0.0,5.206471,0.015825,0.314827,0.039353,1936,33.16961736150771,566.8303826384923,22.91174940752697,0.04042082095331048
FAPI_45_48,1648.7603,18.4568,162.6581,8.5986,0.216902,0.083256,0,0.0,0.0,5.71351,0.015955,0.689718,0.086215,1937,33.18675042832667,566.8132495716733,22.9088782666754,0.04041697734480814
FAPI_7_57,1646.6942,18.4452,170.9769,8.8157,0.292139,0.073425,0,0.0,0.0,5.113552,0.01579,0.483316,0.060414,1938,33.20388349514563,566.7961165048544,22.89451994215009,0.04039286663311852
FAPI_8_45,1646.281,18.4429,184.366,9.1544,0.391371,0.060824,1,49.7934,0.0,5.415397,0.015924,0.245456,0.030682,1939,33.22101656196459,566.7789834380354,22.89164733557935,0.040389019361163445
FAPI_7_41,1645.8678,18.4406,162.5289,8.5952,0.217032,0.083276,0,0.0,0.0,5.141339,0.015861,0.276158,0.03452,1940,33.23814962878355,566.7618503712165,22.888774368488278,0.04038517122049876
FAPI_11_58,1643.595,18.4279,186.1117,9.1976,0.40371,0.059315,1,16.5289,0.0,5.421196,0.015903,0.422937,0.052867,1941,33.25528269560251,566.7447173043975,22.8729652074725,0.040358497413549736
FAPI_3_6,1641.3223,18.4151,160.9959,8.5545,0.204254,0.085034,0,0.0,0.0,5.106216,0.015813,0.156901,0.019613,1942,33.272415762421474,566.7275842375785,22.857145808344434,0.04033180392850344
FAPI_49_26,1640.0826,18.4082,168.8925,8.7618,0.277472,0.075404,0,0.0,0.0,5.524092,0.015935,0.256209,0.032026,1943,33.28954882924043,566.7104511707596,22.848512112127025,0.040317788501914135
FAPI_45_72,1639.6694,18.4058,166.2677,8.6935,0.254667,0.078389,1,22.7273,0.0,5.793249,0.016014,0.713085,0.089136,1944,33.306681896059395,566.6933181039406,22.845633720539343,0.04031392817013786
FAPI_10_51,1638.2231,18.3977,185.8722,9.1917,0.404127,0.059313,0,0.0,0.0,5.484957,0.015924,0.312419,0.039052,1945,33.32381496287835,566.6761850371216,22.835555795834196,0.040297362759894866
FAPI_17_21,1637.1901,18.3919,158.5995,8.4906,0.18209,0.088054,0,0.0,0.0,5.745156,0.01599,0.170835,0.021354,1946,33.340948029697316,566.6590519703027,22.828355052264033,0.04028587379463659
FAPI_26_48,1636.7769,18.3896,182.8787,9.1174,0.385003,0.061709,0,0.0,0.0,5.133204,0.015878,0.258479,0.03231,1947,33.35808109651628,566.6419189034838,22.82547411878355,0.04028200766182888
FAPI_2_53,1636.3636,18.3873,158.3143,8.483,0.179555,0.088406,0,0.0,0.0,5.538683,0.015985,0.535204,0.066901,1948,33.37521416333524,566.6247858366647,22.822592124281105,0.04027813942269011
FAPI_36_51,1635.5372,18.3826,193.6318,9.3816,0.451828,0.053475,0,0.0,0.0,5.498594,0.016011,0.606174,0.075772,1949,33.3923472301542,566.6076527698458,22.816828438268008,0.04026918508200264
FAPI_31_41,1633.8843,18.3733,163.6396,8.6245,0.233249,0.08128,1,15.4959,0.0,5.325561,0.015948,0.556389,0.069549,1950,33.40948029697316,566.5905197030269,22.80529599830887,0.040250048677591806
FAPI_12_63,1633.4711,18.371,179.9686,9.0446,0.366236,0.064099,0,0.0,0.0,5.355364,0.015931,0.701922,0.08774,1951,33.42661336379212,566.5733866362078,22.802412151470104,0.040246175851728364
FAPI_1_59,1633.4711,18.371,166.0092,8.6867,0.255171,0.078398,0,0.0,0.0,5.272282,0.015946,0.628399,0.07855,1952,33.44374643061108,566.5562535693889,22.802412151470104,0.04024739292490641
FAPI_37_7,1630.1653,18.3524,168.2686,8.7456,0.276505,0.075646,1,22.314,0.0,5.709428,0.016032,0.452227,0.056528,1953,33.46087949743004,566.53912050257,22.77932683605389,0.040207862108174675
FAPI_7_60,1629.1322,18.3466,196.9562,9.4618,0.472252,0.051053,2,64.0496,18.116,5.276523,0.015949,0.301626,0.037703,1954,33.478012564249,566.521987435751,22.772107613489545,0.04019633503822677
FAPI_33_20,1627.8926,18.3396,168.2307,8.7446,0.277189,0.075583,0,0.0,0.0,5.578055,0.016018,0.341742,0.042718,1955,33.49514563106796,566.504854368932,22.763442363259454,0.0401822547286328
FAPI_34_36,1627.0661,18.335,159.5086,8.5149,0.196387,0.086274,0,0.0,0.0,5.75956,0.016058,0.58244,0.072805,1956,33.51227869788692,566.4877213021131,22.757662997428014,0.040173267913235396
FAPI_8_12,1627.0661,18.335,158.9571,8.5002,0.190801,0.087022,0,0.0,0.0,5.537631,0.01599,0.253262,0.031658,1957,33.529411764705884,566.4705882352941,22.757662997428014,0.0401744829653454
FAPI_11_80,1625.4132,18.3256,169.2044,8.7699,0.286572,0.07439,0,0.0,0.0,5.569009,0.016032,0.502595,0.062824,1958,33.54654483152484,566.4534551684751,22.746100560175826,0.04015528610980166
FAPI_11_12,1624.5868,18.321,154.1532,8.3708,0.140892,0.093803,1,25.8264,0.0,5.672536,0.016064,0.411758,0.05147,1959,33.563677898343805,566.4363221016562,22.74031748687095,0.04014629111794464
FAPI_11_16,1623.9669,18.3175,157.8007,8.4692,0.180461,0.088454,1,47.5207,0.0,5.293632,0.015968,0.337986,0.042248,1960,33.58081096516276,566.4191890348372,22.73597851655484,0.040139845112409284
FAPI_4_44,1621.0744,18.3012,177.8842,8.992,0.356219,0.065491,0,0.0,0.0,5.396467,0.015998,0.541704,0.067713,1961,33.597944031981726,566.4020559680183,22.71572159891595,0.04010529509836134
FAPI_49_60,1620.6612,18.2988,165.5146,8.6737,0.256588,0.078367,0,0.0,0.0,6.053594,0.016142,0.870677,0.108835,1962,33.61507709880068,566.3849229011993,22.712826378821408,0.04010139652460956
FAPI_46_53,1619.6281,18.293,178.4892,9.0073,0.361146,0.064881,0,0.0,0.0,5.257781,0.015987,0.426673,0.053334,1963,33.63221016561965,566.3677898343803,22.70558601250074,0.040089825763467944
FAPI_22_14,1619.0083,18.2895,157.755,8.468,0.182491,0.088249,0,0.0,0.0,5.707853,0.016069,0.364174,0.045522,1964,33.6493432324386,566.3506567675614,22.701241104917862,0.04008336678637381
FAPI_49_0,1618.8017,18.2883,157.4241,8.4591,0.179155,0.088701,0,0.0,0.0,5.704024,0.016094,0.561761,0.07022,1965,33.66647629925757,566.3335237007425,22.69979261757972,0.04008202175503665
FAPI_20_56,1618.8017,18.2883,185.4389,9.181,0.408436,0.058956,0,0.0,0.0,4.957875,0.015973,0.382843,0.047855,1966,33.683609366076524,566.3163906339234,22.69979261757972,0.04008323437746525
FAPI_0_25,1617.562,18.2813,164.9253,8.6583,0.252697,0.078917,0,0.0,0.0,4.385143,0.015732,0.268785,0.033598,1967,33.70074243289549,566.2992575671045,22.691099050403547,0.04006909553066954
FAPI_18_7,1617.3554,18.2802,164.5409,8.6482,0.249298,0.079368,0,0.0,0.0,5.443908,0.016015,0.172157,0.02152,1968,33.71787549971445,566.2821245002856,22.689649915605557,0.04006774880211518
FAPI_40_5,1617.1488,18.279,154.9899,8.3934,0.154033,0.092124,1,56.405,0.0,5.679616,0.016099,0.49034,0.061292,1969,33.73500856653341,566.2649914334665,22.68820068824881,0.040066401828612014
FAPI_46_40,1616.3223,18.2743,165.5035,8.6735,0.258479,0.078172,0,0.0,0.0,5.847589,0.016128,0.172657,0.021582,1970,33.75214163335237,566.2478583666476,22.682402151212354,0.04005737384445066
FAPI_46_44,1612.6033,18.2533,176.4237,8.955,0.348936,0.066504,0,0.0,0.0,4.989945,0.015957,0.368501,0.046063,1971,33.76927470017133,566.2307252998287,22.65629212564592,0.04001247391449666
FAPI_50_71,1610.124,18.2393,188.048,9.2453,0.427821,0.056634,0,0.0,0.0,5.416628,0.016082,0.596317,0.07454,1972,33.786407766990294,566.2135922330096,22.63886894661016,0.039982913263046066
FAPI_26_49,1610.124,18.2393,167.8274,8.7341,0.281638,0.075212,0,0.0,0.0,5.715842,0.016147,0.172667,0.021583,1973,33.80354083380925,566.1964591661907,22.63886894661016,0.039984123143315474
FAPI_46_54,1609.5041,18.2357,195.9714,9.4381,0.473357,0.051077,1,20.6612,0.0,5.896211,0.016178,0.515247,0.064406,1974,33.820673900628215,566.1793260993718,22.634510528910152,0.03997763515112437
FAPI_43_57,1609.2975,18.2346,168.9571,8.7635,0.291576,0.073926,0,0.0,0.0,5.601967,0.016101,0.298016,0.037252,1975,33.83780696744717,566.1621930325529,22.63305777089916,0.03997627896993436
FAPI_5_45,1608.4711,18.2299,162.9511,8.6063,0.238783,0.080869,1,21.281,0.0,5.215511,0.016032,0.197824,0.024728,1976,33.854940034266136,566.1450599657338,22.627245806127544,0.03996722290131273
FAPI_9_15,1607.8512,18.2264,173.1182,8.8707,0.325828,0.069512,0,0.0,0.0,5.567565,0.016088,0.423459,0.052932,1977,33.87207310108509,566.1279268989149,22.62288514916856,0.03996072985321566
FAPI_44_32,1607.0248,18.2217,166.6599,8.7037,0.27294,0.076387,0,0.0,0.0,5.328645,0.016067,0.420992,0.052624,1978,33.88920616790406,566.110793832096,22.61707057031323,0.03995166814823403
FAPI_40_33,1606.8182,18.2205,173.8791,8.8902,0.332146,0.068712,1,19.4215,0.0,5.420221,0.016093,0.661532,0.082691,1979,33.90633923472301,566.093660765277,22.615616692012697,0.03995030903797729
FAPI_14_73,1603.719,18.2029,177.4887,8.982,0.36027,0.065154,0,0.0,0.0,5.397585,0.016103,0.651204,0.081401,1980,33.92347230154198,566.076527698458,22.593795882073085,0.039912970731951145
FAPI_11_50,1602.4793,18.1959,186.4883,9.2069,0.420972,0.05755,0,0.0,0.0,5.689707,0.01615,0.629191,0.078649,1981,33.940605368360934,566.0593946316391,22.58506151408228,0.03989874866184214
FAPI_4_50,1601.8595,18.1924,161.7947,8.5757,0.231036,0.081982,0,0.0,0.0,5.370686,0.016161,0.273117,0.03414,1982,33.9577384351799,566.0422615648201,22.580693415557988,0.03989223941183086
FAPI_20_55,1601.2397,18.1889,191.9428,9.3406,0.453837,0.053517,1,38.2231,0.0,4.987278,0.015986,0.460829,0.057604,1983,33.974871501998855,566.0251284980011,22.57632447188796,0.03988572827463735
FAPI_28_14,1600.4132,18.1842,161.6576,8.5721,0.230427,0.082082,1,26.2397,0.0,5.562448,0.016169,0.485727,0.060716,1984,33.99200456881782,566.0079954311822,22.57049719299591,0.03987664021565952
FAPI_46_19,1600.0,18.1818,157.6447,8.465,0.190958,0.087371,0,0.0,0.0,5.886816,0.016217,0.185481,0.023185,1985,34.009137635636776,565.9908623643632,22.56758334191025,0.03987269908852716
FAPI_35_25,1599.7934,18.1806,163.6775,8.6255,0.249594,0.079548,2,69.2149,5.4056,5.578736,0.016146,0.392206,0.049026,1986,34.02627070245574,565.9737292975443,22.56612627527329,0.03987133166636751
FAPI_14_3,1599.1736,18.1771,170.6382,8.807,0.309835,0.071672,0,0.0,0.0,5.46354,0.016126,0.238885,0.029861,1987,34.0434037692747,565.9565962307253,22.561754510767173,0.03986481412360702
FAPI_44_39,1598.9669,18.1759,182.7148,9.1133,0.398131,0.060428,0,0.0,0.0,5.864706,0.01621,0.680807,0.085101,1988,34.06053683609366,565.9394631639063,22.560296362207847,0.039863444468218635
FAPI_3_25,1598.1405,18.1712,159.7748,8.522,0.213302,0.084397,0,0.0,0.0,5.021881,0.016077,0.377072,0.047134,1989,34.077669902912625,565.9223300970874,22.554465647864646,0.03985434828838666
FAPI_16_32,1597.7273,18.1689,175.3586,8.928,0.347082,0.066897,0,0.0,0.0,3.673729,0.015305,0.444616,0.055577,1990,34.09480296973158,565.9051970302684,22.55154972536777,0.03985040222940657
FAPI_7_22,1597.7273,18.1689,161.1062,8.5575,0.22645,0.082647,0,0.0,0.0,5.278478,0.016103,0.158999,0.019875,1991,34.111936036550546,565.8880639634494,22.55154972536777,0.03985160875707103
FAPI_44_28,1596.281,18.1607,165.431,8.6716,0.267032,0.077293,0,0.0,0.0,5.71747,0.016215,0.476913,0.059614,1992,34.1290691033695,565.8709308966305,22.541340320117335,0.03983477342509936
FAPI_36_70,1596.0744,18.1595,166.0014,8.6865,0.272154,0.076622,0,0.0,0.0,5.663708,0.016183,0.798884,0.099861,1993,34.14620217018847,565.8537978298116,22.539881557028245,0.03983340156675493
FAPI_9_72,1595.6612,18.1571,196.2566,9.445,0.479403,0.050457,4,182.8512,46.9654,5.740043,0.016215,0.420711,0.052589,1994,34.16333523700742,565.8366647629925,22.536963747583457,0.0398294510607992
FAPI_46_62,1593.8017,18.1466,175.6059,8.9343,0.35052,0.066499,0,0.0,0.0,5.208363,0.016095,0.592034,0.074004,1995,34.18046830382639,565.8195316961736,22.52382822094264,0.03980744205386885
FAPI_14_72,1591.7355,18.1348,179.6378,9.0362,0.380152,0.062758,0,0.0,0.0,5.931688,0.016281,1.273203,0.15915,1996,34.197601370645344,565.8023986293547,22.50922357256463,0.03978283518608756
FAPI_21_56,1591.3223,18.1324,175.0088,8.919,0.347098,0.066963,0,0.0,0.0,5.067925,0.016149,0.65105,0.081381,1997,34.21473443746431,565.7852655625356,22.506301788493108,0.039778875765023806
FAPI_7_3,1589.2562,18.1207,157.3327,8.4566,0.193201,0.087218,0,0.0,0.0,5.486725,0.01623,0.326491,0.040811,1998,34.231867504283265,565.7681324957167,22.491686467201244,0.03975424767737607
FAPI_47_33,1587.3967,18.1101,189.0485,9.2699,0.441852,0.055106,0,0.0,0.0,5.62971,0.016236,0.474754,0.059344,1999,34.24900057110223,565.7509994288978,22.478524482392633,0.03973218696048928
FAPI_39_52,1585.7438,18.1006,161.3913,8.565,0.234963,0.081669,0,0.0,0.0,5.491311,0.016202,0.572641,0.07158,2000,34.266133637921186,565.7338663620789,22.466818388339984,0.03971269836259167
FAPI_40_19,1585.124,18.0971,166.0739,8.6884,0.277778,0.076017,0,0.0,0.0,5.382586,0.016169,0.268683,0.033585,2001,34.28326670474015,565.7167332952598,22.46242729598017,0.03970613908685028
FAPI_29_3,1584.5041,18.0936,175.6705,8.9359,0.354784,0.066053,0,0.0,0.0,5.487734,0.016222,0.280598,0.035075,2002,34.30039977155911,565.6996002284409,22.458034636377906,0.03969957664334375
FAPI_33_19,1584.5041,18.0936,186.5985,9.2096,0.428144,0.056825,0,0.0,0.0,5.629302,0.016238,0.485702,0.060713,2003,34.31753283837807,565.682467161622,22.458034636377906,0.039700779041400604
FAPI_36_40,1583.8843,18.09,167.8653,8.7351,0.293664,0.073952,0,0.0,0.0,5.335404,0.016178,0.468325,0.058541,2004,34.33466590519703,565.665334094803,22.45364182624487,0.03969421577190328
FAPI_7_59,1581.6116,18.077,180.665,9.062,0.391078,0.061481,0,0.0,0.0,5.269829,0.016169,0.275325,0.034416,2005,34.35179897201599,565.648201027984,22.437526788462293,0.0396669285744838
FAPI_37_29,1581.1983,18.0747,181.0526,9.0718,0.393841,0.061138,0,0.0,0.0,5.974115,0.016323,0.596709,0.074589,2006,34.36893203883495,565.6310679611651,22.43459495749819,0.03966294680093226
FAPI_14_66,1578.5124,18.0593,189.8016,9.2884,0.449372,0.054259,1,49.5868,0.0,6.018738,0.016341,0.513131,0.064141,2007,34.38606510565391,565.6139348943461,22.415532614321307,0.03963044619561648
FAPI_24_1,1578.3058,18.0581,178.8925,9.0175,0.38025,0.062881,4,101.0331,3.2158,5.449848,0.016237,0.389767,0.048721,2008,34.40319817247287,565.5968018275271,22.414065663355604,0.03962905304791759
FAPI_19_51,1577.8926,18.0558,171.9396,8.8405,0.329289,0.069397,0,0.0,0.0,5.767568,0.016299,0.34252,0.042815,2009,34.42033123929183,565.5796687607082,22.41113147336041,0.0396250655941495
FAPI_1_12,1577.0661,18.051,163.5861,8.6231,0.259428,0.078534,0,0.0,0.0,5.29741,0.016257,0.413117,0.05164,2010,34.43746430611079,565.5625356938892,22.405261230240423,0.039615886513330284
FAPI_9_10,1576.8595,18.0499,151.886,8.309,0.141051,0.094491,0,0.0,0.0,5.775379,0.016305,0.78218,0.097773,2011,34.454597372929754,565.5454026270702,22.403793606727167,0.03961449160873224
FAPI_10_19,1574.1736,18.0345,188.8657,9.2654,0.44543,0.054782,0,0.0,0.0,5.623956,0.016292,0.443767,0.055471,2012,34.47173043974872,565.5282695602513,22.384705033784297,0.03958193823129373
FAPI_42_42,1572.7273,18.0262,170.4366,8.8018,0.319642,0.070702,0,0.0,0.0,5.043688,0.016158,0.42346,0.052932,2013,34.488863506567675,565.5111364934323,22.374419497746537,0.03956494939513253
FAPI_23_10,1571.4876,18.0191,160.2049,8.5335,0.23057,0.082442,1,24.7934,0.0,5.490338,0.016284,0.434434,0.054304,2014,34.50599657338664,565.4940034266134,22.36559945754279,0.03955055106158216
FAPI_8_38,1569.6281,18.0084,154.4116,8.3778,0.172731,0.090269,1,23.3471,0.0,5.778956,0.016347,0.230876,0.02886,2015,34.523129640205596,565.4768703597944,22.35236322767415,0.039528342182151635
FAPI_17_65,1569.4215,18.0072,158.2497,8.4813,0.212476,0.084896,0,0.0,0.0,5.76435,0.016349,0.862389,0.107799,2016,34.54026270702456,565.4597372929754,22.350892130726997,0.039526938271020655
FAPI_22_54,1568.8017,18.0037,155.3853,8.4041,0.183497,0.088818,0,0.0,0.0,5.630534,0.016334,0.918318,0.11479,2017,34.55739577384352,565.4426042261565,22.3464782588205,0.03952032990050874
FAPI_16_35,1568.8017,18.0037,156.2755,8.4282,0.192772,0.087562,0,0.0,0.0,5.121364,0.016216,0.65613,0.082016,2018,34.57452884066248,565.4254711593376,22.3464782588205,0.03952152741368674
FAPI_2_0,1567.1488,17.9942,158.9682,8.5005,0.220709,0.083821,0,0.0,0.0,5.059335,0.016198,0.235002,0.029375,2019,34.59166190748144,565.4083380925185,22.334702956633745,0.03950189880818328
FAPI_26_11,1564.0496,17.9764,167.9834,8.7382,0.30349,0.072903,0,0.0,0.0,5.655893,0.016377,0.399581,0.049948,2020,34.6087949743004,565.3912050256996,22.312607426336424,0.03946401576112634
FAPI_25_2,1562.8099,17.9693,156.9373,8.446,0.202623,0.086314,0,0.0,0.0,5.640708,0.016357,0.581488,0.072686,2021,34.62592804111936,565.3740719588807,22.303762942514908,0.03944956808018789
FAPI_10_47,1560.9504,17.9586,170.8399,8.8122,0.327921,0.069764,1,60.7438,0.0,5.548837,0.016323,0.529267,0.066158,2022,34.64306110793832,565.3569388920616,22.290489993774084,0.03942728648109827
FAPI_36_45,1559.2975,17.9491,165.1002,8.6629,0.281141,0.07589,0,0.0,0.0,5.525554,0.016369,0.236686,0.029586,2023,34.66019417475728,565.3398058252427,22.278685099252815,0.03940760029577606
FAPI_36_62,1558.6777,17.9455,182.8597,9.1169,0.414226,0.058798,0,0.0,0.0,5.680187,0.016413,0.404978,0.050622,2024,34.67732724157624,565.3226727584238,22.274256918788844,0.03940096159615233
FAPI_45_49,1557.0248,17.936,164.6055,8.6499,0.277868,0.07635,0,0.0,0.0,5.658855,0.01641,0.259932,0.032491,2025,34.6944603083952,565.3055396916048,22.262443416510674,0.039381258192968824
FAPI_47_34,1553.3058,17.9145,181.4181,9.0809,0.406931,0.059765,0,0.0,0.0,5.976322,0.01646,0.270534,0.033817,2026,34.711593375214164,565.2884066247858,22.235840267609003,0.03933539058473598
FAPI_35_24,1551.0331,17.9014,157.0743,8.4497,0.210012,0.085481,0,0.0,0.0,5.491783,0.016373,0.418893,0.052362,2027,34.72872644203312,565.2712735579669,22.219567266899958,0.03930779486996416
FAPI_15_32,1550.4132,17.8979,160.3341,8.5369,0.242111,0.08118,0,0.0,0.0,4.195498,0.015895,0.223277,0.02791,2028,34.745859508852085,565.254140491148,22.215126585951445,0.039301130225510204
FAPI_27_68,1549.3802,17.8919,156.0628,8.4224,0.200591,0.086778,0,0.0,0.0,5.936218,0.016486,0.799446,0.099931,2029,34.76299257567104,565.2370074243289,22.20772467222653,0.03928922625470447
FAPI_4_37,1549.1736,17.8907,160.5358,8.5423,0.244619,0.080861,0,0.0,0.0,5.321428,0.016371,0.664973,0.083122,2030,34.780125642490006,565.21987435751,22.2062439934117,0.03928779754720005
FAPI_33_27,1546.9008,17.8776,172.2091,8.8474,0.344519,0.067777,0,0.0,0.0,5.768009,0.016475,0.72822,0.091027,2031,34.79725870930896,565.202741290691,22.189948571044834,0.039260157373568465
FAPI_16_71,1546.4876,17.8752,181.5852,9.0851,0.41062,0.059368,0,0.0,0.0,5.511783,0.016452,0.368078,0.04601,2032,34.81439177612793,565.1856082238721,22.186984741975273,0.039256103515620526
FAPI_8_49,1545.6612,17.8704,157.443,8.4596,0.216431,0.08469,0,0.0,0.0,5.718896,0.016468,0.28613,0.035766,2033,34.83152484294689,565.1684751570531,22.181055895757112,0.03924680315828529
FAPI_2_76,1543.1818,17.8561,183.7988,9.1403,0.425961,0.057479,0,0.0,0.0,5.257408,0.016357,0.620265,0.077533,2034,34.84865790976585,565.1513420902342,22.163258404821644,0.03921650141155106
FAPI_27_69,1541.1157,17.8441,172.0531,8.8434,0.345786,0.067678,0,0.0,0.0,5.526901,0.016448,0.726219,0.090777,2035,34.86579097658481,565.1342090234152,22.148416716845766,0.03919142809478746
FAPI_9_35,1538.843,17.8309,160.7942,8.5492,0.252066,0.080004,0,0.0,0.0,5.660204,0.016483,0.454326,0.056791,2036,34.88292404340377,565.1170759565962,22.13207943652659,0.03916370673999319
FAPI_2_12,1536.7769,17.819,164.1186,8.6371,0.283023,0.075921,0,0.0,0.0,5.338502,0.016435,0.29106,0.036382,2037,34.90005711022273,565.0999428897773,22.117216826013138,0.03913859327769761
FAPI_38_33,1534.9174,17.8082,166.9829,8.7121,0.308248,0.072628,1,23.5537,0.0,6.003081,0.016579,1.087397,0.135925,2038,34.91719017704169,565.0828098229583,22.103831860008345,0.03911609320930064
FAPI_16_21,1534.5041,17.8058,153.4379,8.3513,0.180946,0.089664,0,0.0,0.0,4.388762,0.016112,0.412443,0.051555,2039,34.93432324386065,565.0656767561394,22.100855762154556,0.03911201241071387
FAPI_20_46,1534.0909,17.8034,163.8602,8.6303,0.282017,0.076088,0,0.0,0.0,5.583322,0.016514,0.688384,0.086048,2040,34.95145631067961,565.0485436893204,22.09787998371312,0.03910793192993903
FAPI_10_50,1532.8512,17.7962,175.2104,8.9242,0.372534,0.064333,1,17.3554,0.0,5.471506,0.016494,0.648991,0.081124,2041,34.968589377498574,565.0314106225014,22.08894952252567,0.03909331252609484
FAPI_11_74,1532.2314,17.7926,167.6068,8.7284,0.31459,0.07183,0,0.0,0.0,5.627113,0.016524,0.426343,0.053293,2042,34.98572244431753,565.0142775556825,22.08448329803598,0.03908659333986395
FAPI_50_3,1531.1983,17.7866,154.6322,8.3838,0.195287,0.087758,2,45.2479,9.2041,5.622496,0.016523,0.2935,0.036688,2043,35.002855511136495,564.9971444888635,22.07703686181218,0.03907459900843328
FAPI_19_50,1530.9917,17.7854,163.8602,8.6303,0.283468,0.075935,0,0.0,0.0,5.947737,0.016586,0.67955,0.084944,2044,35.01998857795545,564.9800114220445,22.0755474173423,0.039073147670797316
FAPI_34_41,1529.9587,17.7794,151.3535,8.2944,0.160724,0.092503,0,0.0,0.0,5.995173,0.016606,0.622334,0.077792,2045,35.037121644774416,564.9628783552256,22.068098687084493,0.03906114814362896
FAPI_40_35,1529.7521,17.7782,157.1389,8.4514,0.221491,0.084229,0,0.0,0.0,5.494043,0.016517,0.689783,0.086223,2046,35.05425471159337,564.9457452884067,22.066608639308733,0.039059695242139855
FAPI_14_69,1529.7521,17.7782,173.2552,8.8743,0.35959,0.066025,1,22.1074,0.0,5.930727,0.01656,0.560971,0.070121,2047,35.07138777841234,564.9286122215876,22.066608639308733,0.0390608798384836
FAPI_25_21,1529.5455,17.777,153.419,8.3508,0.183392,0.089403,1,20.2479,0.0,5.608572,0.01653,0.486808,0.060851,2048,35.088520845231294,564.9114791547687,22.0651184909107,0.0390594266626073
FAPI_2_73,1528.5124,17.771,171.0148,8.8167,0.343233,0.068149,0,0.0,0.0,5.564138,0.016535,0.344682,0.043085,2049,35.10565391205026,564.8943460879498,22.057665517332353,0.039047417751811135
FAPI_18_25,1528.0992,17.7686,168.7287,8.7576,0.325497,0.070456,0,0.0,0.0,5.413202,0.016479,0.479862,0.059983,2050,35.122786978869215,564.8772130211307,22.05468391134957,0.03904332375773238
FAPI_22_10,1525.8264,17.7554,164.2824,8.6414,0.289551,0.075196,0,0.0,0.0,5.371346,0.016497,0.404162,0.05052,2051,35.13992004568818,564.8600799543118,22.038276423536917,0.03901546100641324
FAPI_50_40,1523.9669,17.7446,160.9313,8.5528,0.260557,0.079067,0,0.0,0.0,5.51225,0.016542,0.48227,0.060284,2052,35.157053112507135,564.8429468874929,22.024843483822178,0.03899286271553489
FAPI_11_62,1523.7603,17.7434,156.4315,8.4324,0.217511,0.08485,0,0.0,0.0,5.484454,0.016546,0.430936,0.053867,2053,35.1741861793261,564.8258138206739,22.023350509501924,0.038991402252897205
FAPI_15_30,1523.7603,17.7434,181.593,9.0853,0.419331,0.058495,0,0.0,0.0,5.545217,0.016561,0.403718,0.050465,2054,35.19131924614506,564.8086807538549,22.023350509501924,0.038992585029159206
FAPI_9_22,1523.7603,17.7434,172.5935,8.8573,0.357197,0.066399,0,0.0,0.0,5.660801,0.01657,0.453996,0.05675,2055,35.20845231296402,564.791547687036,22.023350509501924,0.038993767877180716
FAPI_36_33,1523.7603,17.7434,148.976,8.229,0.137233,0.095841,3,205.7851,68.2141,5.625865,0.016604,0.556161,0.06952,2056,35.225585379782984,564.774414620217,22.023350509501924,0.03899495079696828
FAPI_27_17,1520.6612,17.7253,155.2751,8.4012,0.207428,0.08626,0,0.0,0.0,5.425237,0.016538,0.470152,0.058769,2057,35.24271844660194,564.7572815533981,22.000943013791627,0.03895645745952445
FAPI_49_36,1517.3554,17.706,157.4052,8.4586,0.230411,0.083198,1,16.1157,0.0,5.209375,0.016498,0.296166,0.037021,2058,35.259851513420905,564.7401484865791,21.977015827321967,0.0389152708306947
FAPI_27_34,1516.9421,17.7036,159.5086,8.5149,0.250777,0.080467,0,0.0,0.0,6.159208,0.016701,0.761396,0.095175,2059,35.27698458023986,564.7230154197601,21.974022553879397,0.03891115104906084
FAPI_36_68,1515.2893,17.694,165.2294,8.6663,0.302521,0.073617,2,65.2893,16.655,5.444162,0.016569,0.616128,0.077016,2060,35.294117647058826,564.7058823529412,21.962048279213754,0.03889112716110769
FAPI_45_3,1513.843,17.6855,151.3078,8.2931,0.169063,0.091603,1,19.2149,0.0,5.889071,0.016684,0.349283,0.04366,2061,35.31125071387778,564.6887492861222,21.951564705736313,0.03887374192152299
FAPI_26_27,1513.0165,17.6807,169.6188,8.7806,0.339146,0.068855,0,0.0,0.0,4.784419,0.016386,0.67023,0.083779,2062,35.32838378069675,564.6716162193032,21.94557153298126,0.03886430786076237
FAPI_36_50,1512.1901,17.6759,161.2432,8.5611,0.269108,0.078081,0,0.0,0.0,5.35442,0.016582,0.242307,0.030288,2063,35.345516847515704,564.6544831524843,21.939577448511972,0.03885487161285358
FAPI_12_54,1512.1901,17.6759,208.3064,9.7306,0.562064,0.041234,0,0.0,0.0,5.222845,0.016534,0.412177,0.051522,2064,35.36264991433467,564.6373500856653,21.939577448511972,0.03885605060519528
FAPI_41_3,1510.7438,17.6674,155.9903,8.4205,0.219801,0.084724,0,0.0,0.0,5.339679,0.016578,0.441555,0.055194,2065,35.379782981153625,564.6202170188463,21.929083132471987,0.03883864316487984
FAPI_46_28,1510.124,17.6638,157.7817,8.4687,0.23773,0.082312,0,0.0,0.0,5.240388,0.01656,0.588881,0.07361,2066,35.39691604797259,564.6030839520274,21.92458434186178,0.03883185367744935
FAPI_11_26,1510.124,17.6638,174.6968,8.9111,0.378198,0.063851,0,0.0,0.0,5.786443,0.016687,0.456566,0.057071,2067,35.414049114791545,564.5859508852085,21.92458434186178,0.038833032078617
FAPI_11_65,1509.9174,17.6626,166.192,8.6915,0.313022,0.072303,0,0.0,0.0,5.401585,0.016581,0.782083,0.09776,2068,35.43118218161051,564.5688178183894,21.92308453983894,0.0388315540070992
FAPI_14_54,1506.405,17.642,168.2954,8.7463,0.331645,0.069908,0,0.0,0.0,5.91929,0.016697,0.390438,0.048805,2069,35.448315248429466,564.5516847515705,21.897570735053996,0.038787539434392025
FAPI_0_28,1503.719,17.6263,150.7107,8.2768,0.168067,0.091896,0,0.0,0.0,4.927033,0.016515,0.537704,0.067213,2070,35.46544831524843,564.5345516847516,21.878039760051713,0.03875411999984881
FAPI_5_22,1501.6529,17.6142,161.1062,8.5575,0.272965,0.077705,0,0.0,0.0,5.371932,0.016629,0.144704,0.018088,2071,35.48258138206739,564.5174186179327,21.863004452420515,0.03872866227218663
FAPI_42_41,1500.8264,17.6093,163.6775,8.6255,0.296016,0.074655,0,0.0,0.0,5.462501,0.016634,0.575814,0.071977,2072,35.49971444888635,564.5002855511136,21.856986996510482,0.038719177927734466
FAPI_48_71,1500.4132,17.6069,166.1652,8.6908,0.317126,0.071879,0,0.0,0.0,5.663219,0.016702,0.596304,0.074538,2073,35.51684751570531,564.4831524842947,21.85397801135201,0.03871502260992642
FAPI_4_8,1500.0,17.6045,158.5538,8.4894,0.250196,0.080774,0,0.0,0.0,5.384677,0.016665,0.276012,0.034501,2074,35.53398058252427,564.4660194174758,21.850968611841584,0.0387108663058081
FAPI_3_80,1499.3802,17.6008,161.7033,8.5733,0.279417,0.076876,1,19.4215,0.0,5.315587,0.016637,0.801689,0.100211,2075,35.55111364934323,564.4488863506567,21.84645373529144,0.03870404258662955
FAPI_4_57,1495.0413,17.5753,156.7245,8.4403,0.235127,0.082873,0,0.0,0.0,5.055914,0.016597,0.571228,0.071403,2076,35.56824671616219,564.4317532838378,21.81482124710323,0.03864917436020495
FAPI_5_4,1494.4215,17.5717,159.6724,8.5193,0.263414,0.079077,0,0.0,0.0,5.350907,0.016677,0.500067,0.062508,2077,35.58537978298116,564.4146202170189,21.81029888781008,0.03864233509653588
FAPI_23_44,1491.9421,17.5571,159.1698,8.5059,0.259985,0.079569,0,0.0,0.0,5.789593,0.016784,0.471625,0.058953,2078,35.602512849800114,564.3974871501999,21.792198605092732,0.03861143804010824
FAPI_40_17,1491.1157,17.5523,155.6327,8.4108,0.226394,0.08411,0,0.0,0.0,5.57076,0.016726,0.423741,0.052968,2079,35.61964591661908,564.3803540833809,21.786162322764955,0.03860191476393293
FAPI_40_82,1489.4628,17.5425,168.1205,8.7418,0.337786,0.069307,0,0.0,0.0,5.456109,0.01671,0.558065,0.069758,2080,35.636778983438035,564.363221016562,21.774084006979265,0.03858168497897257
FAPI_7_16,1487.6033,17.5316,165.6059,8.6761,0.318375,0.071871,0,0.0,0.0,5.585192,0.016789,0.305818,0.038227,2081,35.653912050257,564.346087949743,21.76048797958427,0.03855876463791863
FAPI_21_76,1484.7107,17.5145,171.4292,8.8274,0.365134,0.06581,1,13.6364,0.0,5.160452,0.016725,0.51745,0.064681,2082,35.671045117075955,564.328954882924,21.73932137700844,0.0385224277239478
FAPI_46_70,1481.6116,17.4962,183.2631,9.127,0.445637,0.055604,0,0.0,0.0,5.209178,0.016715,0.560531,0.070066,2083,35.68817818389492,564.3118218161051,21.716620818271522,0.03848337032596921
FAPI_46_25,1480.7851,17.4914,169.8205,8.7858,0.354759,0.067198,0,0.0,0.0,5.358742,0.016758,0.334251,0.041781,2084,35.705311250713876,564.2946887492861,21.71056278965732,0.038473803178578625
FAPI_46_34,1479.5455,17.484,152.2169,8.318,0.19756,0.088211,0,0.0,0.0,5.103465,0.016678,0.701033,0.087629,2085,35.72244431753284,564.2775556824672,21.701473675968174,0.03845886382938138
FAPI_46_9,1478.0992,17.4755,149.5542,8.245,0.169545,0.092091,1,40.4959,0.0,5.685336,0.016836,0.468814,0.058602,2086,35.7395773843518,564.2604226156482,21.690864162599702,0.0384412290730067
FAPI_44_43,1477.0661,17.4694,171.7947,8.8368,0.371087,0.065126,0,0.0,0.0,5.179816,0.01656,0.386523,0.048315,2087,35.75671045117076,564.2432895488292,21.683282550779428,0.038428959550617696
FAPI_3_77,1476.8595,17.4681,170.9691,8.8155,0.365088,0.065904,1,16.1157,0.0,5.385668,0.016794,0.557298,0.069662,2088,35.77384351798972,564.2261564820103,21.681766057091615,0.03842743872825561
FAPI_29_4,1476.6529,17.4669,167.276,8.7198,0.336836,0.069583,1,30.9917,0.0,5.707558,0.016833,0.340924,0.042615,2089,35.79097658480868,564.2090234151913,21.680249457327847,0.038425917625521104
FAPI_35_14,1476.2397,17.4645,149.9843,8.2568,0.17534,0.091319,0,0.0,0.0,5.674569,0.016852,0.233903,0.029238,2090,35.80810965162764,564.1918903483723,21.677215939483403,0.038421707774102073
FAPI_40_60,1474.1736,17.4523,182.5856,9.1101,0.444319,0.05584,0,0.0,0.0,5.580848,0.016853,0.341089,0.042636,2091,35.8252427184466,564.1747572815534,21.66204124340892,0.0383959774233543
FAPI_50_78,1474.1736,17.4523,172.1823,8.8467,0.375142,0.064635,0,0.0,0.0,5.820274,0.016865,0.658677,0.082335,2092,35.84237578526556,564.1576242147345,21.66204124340892,0.03839714348194952
FAPI_21_62,1473.1405,17.4461,157.599,8.4638,0.254673,0.08054,0,0.0,0.0,5.154111,0.016803,0.281621,0.035203,2093,35.859508852084524,564.1404911479154,21.654449540169164,0.03838485249677186
FAPI_27_61,1471.4876,17.4364,159.1242,8.5047,0.269712,0.078541,1,17.3554,0.0,5.468182,0.01681,1.007294,0.125912,2094,35.87664191890348,564.1233580810965,21.64229771712928,0.03836447721425153
FAPI_35_53,1471.0744,17.4339,151.7947,8.3065,0.19771,0.088319,1,29.3388,0.0,5.709739,0.016877,0.293922,0.03674,2095,35.893774985722445,564.1062250142776,21.639258878988628,0.03836025542607855
FAPI_17_66,1471.0744,17.4339,164.815,8.6554,0.319464,0.071931,0,0.0,0.0,5.429352,0.016805,0.640911,0.080114,2096,35.9109080525414,564.0890919474587,21.639258878988628,0.038361420541356946
FAPI_42_4,1470.8678,17.4327,178.0291,8.9957,0.416821,0.059339,1,19.4215,0.0,5.560526,0.01684,0.421381,0.052673,2097,35.928041119360365,564.0719588806396,21.6377392998761,0.03835989178191847
FAPI_23_45,1470.6612,17.4315,156.0928,8.4233,0.241498,0.082355,0,0.0,0.0,5.802342,0.016891,0.823428,0.102928,2098,35.94517418617933,564.0548258138207,21.636219614038794,0.038358362740398444
FAPI_40_56,1469.6281,17.4253,152.9511,8.3381,0.210573,0.086578,1,44.4215,0.0,5.614433,0.016876,0.63665,0.079581,2099,35.962307252998286,564.0376927470018,21.628618847339755,0.038346052268250164
FAPI_35_31,1467.562,17.4131,161.8404,8.5769,0.295903,0.075095,0,0.0,0.0,5.850014,0.016918,0.611789,0.076474,2100,35.97944031981725,564.0205596801827,21.613410031451682,0.038320252091000304
FAPI_5_12,1467.3554,17.4119,149.4518,8.2421,0.174451,0.091582,1,17.3554,0.0,5.30271,0.016844,0.313798,0.039225,2101,35.99657338663621,564.0034266133638,21.611888634850278,0.03831871867272481
FAPI_21_60,1467.3554,17.4119,153.6585,8.3573,0.219035,0.085456,0,0.0,0.0,5.028398,0.016746,0.836896,0.104612,2102,36.01370645345517,563.9862935465449,21.611888634850278,0.03831988273854511
FAPI_9_18,1466.5289,17.4069,162.7038,8.5998,0.303846,0.074054,0,0.0,0.0,5.63392,0.016866,0.330879,0.04136,2103,36.03083952027413,563.9691604797258,21.60580124050575,0.03831025303250151
