Repository: sandysanche-glitch/fira-fapi-kinetics

## Overview

The study combines bright-field optical microscopy, segmentation-informed computer vision, grain-resolved descriptor extraction, and video-anchored kinetics reconstruction to compare:

- pristine FAPI
- FAPI--TEMPO

The workflow links:
- time-resolved crystallization dynamics,
- grain-scale morphology,
- radial microstructural fingerprints,
- and effective growth-rate heterogeneity.

The repository is organized to preserve both:
- a **core reproducible pipeline**, and
- a **figure-centric structure**, since several manuscript figures were assembled from multiple panel-level scripts and then combined externally.

File: data/processed/kinetics/morpho_kinetics_from_cm_fapitempo_with_veff.csv (part 10 of 31)
file_name,area_(µm²),area_error_(µm²),perimeter_(µm),perimeter_error_(µm),circularity_distortion,circularity_distortion_error,defects_count,defects_area_(µm²),defects_area_error_(µm²),entropy_hm_(bits),entropy_hm_error_(bits),nucleus_circularity,nucleus_circularity_error,rank_for_t0,t0_ms,dt_ms,R_um_final,v_eff_um_per_ms
FAPI_TEMPO_39_65,1278.719,16.2542,164.2935,8.6417,0.404689,0.063081,0,0.0,0.0,5.541557,0.018069,0.326708,0.040838,1850,17.452830188679247,582.5471698113207,20.174957232942297,0.03463231525007099
FAPI_TEMPO_38_8,1278.3058,16.2515,138.9003,7.9458,0.167397,0.095845,0,0.0,0.0,5.618939,0.018091,0.336616,0.042077,1851,17.462264150943398,582.5377358490566,20.17169734321035,0.03462728009166621
FAPI_TEMPO_45_73,1277.0661,16.2437,149.3793,8.2401,0.280812,0.07987,0,0.0,0.0,5.519189,0.018071,0.475531,0.059441,1852,17.471698113207548,582.5283018867924,20.161913722168773,0.0346110457755699
FAPI_TEMPO_27_37,1276.8595,16.2424,140.958,8.0045,0.192443,0.09229,0,0.0,0.0,5.515949,0.018111,0.095983,0.011998,1853,17.4811320754717,582.5188679245283,20.16028278863399,0.034608806510360066
FAPI_TEMPO_12_35,1276.2397,16.2384,147.7817,8.1959,0.265654,0.081987,0,0.0,0.0,5.61034,0.018109,0.32686,0.040857,1854,17.49056603773585,582.5094339622641,20.1553891961985,0.03460096613217117
FAPI_TEMPO_19_70,1276.0331,16.2371,160.821,8.5499,0.380007,0.066393,0,0.0,0.0,5.501903,0.018065,0.267795,0.033474,1855,17.5,582.5,20.153757734669473,0.03459872572475446
FAPI_TEMPO_44_69,1276.0331,16.2371,151.4181,8.2962,0.300615,0.077153,0,0.0,0.0,5.151143,0.017975,0.705648,0.088206,1856,17.50943396226415,582.4905660377359,20.153757734669473,0.034599286082452774
FAPI_TEMPO_41_1,1276.0331,16.2371,140.3152,7.9862,0.185554,0.093288,0,0.0,0.0,5.736993,0.018144,0.287383,0.035923,1857,17.5188679245283,582.4811320754717,20.153757734669473,0.034599846458302386
FAPI_TEMPO_38_22,1275.2066,16.2318,139.7827,7.971,0.179868,0.094116,0,0.0,0.0,5.537069,0.018093,0.368584,0.046073,1858,17.528301886792452,582.4716981132076,20.147229777486004,0.034589199514326006
FAPI_TEMPO_12_87,1275.0,16.2305,154.0808,8.3688,0.325125,0.073812,0,0.0,0.0,5.515357,0.018119,0.712017,0.089002,1859,17.537735849056602,582.4622641509434,20.14559765517849,0.034586957636723085
FAPI_TEMPO_8_112,1274.3802,16.2266,148.7822,8.2236,0.276553,0.080503,0,0.0,0.0,5.338938,0.018073,0.186727,0.023341,1860,17.547169811320753,582.4528301886793,20.14070049469175,0.034579110016801515
FAPI_TEMPO_3_8,1273.7603,16.2226,151.3535,8.2944,0.301265,0.077099,0,0.0,0.0,5.557012,0.018115,0.406181,0.050773,1861,17.556603773584907,582.4433962264151,20.135801352775385,0.03457125874073423
FAPI_TEMPO_35_86,1272.314,16.2134,151.593,8.301,0.304262,0.076709,0,0.0,0.0,5.929517,0.0182,0.391533,0.048942,1862,17.566037735849058,582.433962264151,20.1243664379787,0.03455218572719787
FAPI_TEMPO_12_27,1271.9008,16.2108,142.0152,8.0344,0.207511,0.090236,0,0.0,0.0,5.595729,0.018152,0.682694,0.085337,1863,17.57547169811321,582.4245283018868,20.12109835185625,0.034547134219297386
FAPI_TEMPO_39_26,1271.4876,16.2081,158.7633,8.495,0.366098,0.068316,1,32.6446,0.0,5.82819,0.018194,0.519357,0.06492,1864,17.58490566037736,582.4150943396227,20.117829734842203,0.034542081636213445
FAPI_TEMPO_46_61,1271.0744,16.2055,157.2949,8.4556,0.354418,0.069895,0,0.0,0.0,5.688449,0.018162,0.433589,0.054199,1865,17.59433962264151,582.4056603773585,20.11456058667775,0.034537027977449446
FAPI_TEMPO_24_102,1271.0744,16.2055,150.0222,8.2578,0.290308,0.078651,0,0.0,0.0,5.784094,0.018183,0.258084,0.032261,1866,17.60377358490566,582.3962264150944,20.11456058667775,0.03453758742650471
FAPI_TEMPO_39_49,1270.6612,16.2029,144.9442,8.1169,0.239957,0.085675,0,0.0,0.0,5.706329,0.01815,0.251015,0.031377,1867,17.61320754716981,582.3867924528302,20.11129090710387,0.034532532618745414
FAPI_TEMPO_0_4,1270.2479,16.2002,150.0679,8.2591,0.291201,0.078541,0,0.0,0.0,5.352176,0.01812,0.256586,0.032073,1868,17.62264150943396,582.377358490566,20.108019904361523,0.03452747537520769
FAPI_TEMPO_31_80,1270.0413,16.1989,157.0554,8.4492,0.352974,0.070104,0,0.0,0.0,5.208158,0.018062,0.322567,0.040321,1869,17.632075471698112,582.3679245283018,20.106384599219066,0.034525226669213545
FAPI_TEMPO_30_121,1270.0413,16.1989,139.737,7.9697,0.182656,0.093814,0,0.0,0.0,5.630725,0.018151,0.753007,0.094126,1870,17.641509433962263,582.3584905660377,20.106384599219066,0.034525785963343936
FAPI_TEMPO_19_99,1269.2149,16.1937,146.2298,8.1528,0.254113,0.083714,0,0.0,0.0,5.683738,0.018175,0.342845,0.042856,1871,17.650943396226417,582.3490566037735,20.099842048179664,0.034515110517051056
FAPI_TEMPO_27_87,1269.2149,16.1937,152.2815,8.3198,0.312218,0.075663,0,0.0,0.0,5.361709,0.018076,0.324979,0.040622,1872,17.660377358490567,582.3396226415094,20.099842048179664,0.034515669665419975
FAPI_TEMPO_44_61,1268.8017,16.191,149.6991,8.2489,0.288516,0.078934,0,0.0,0.0,5.420966,0.018144,0.297532,0.037192,1873,17.669811320754718,582.3301886792453,20.096569973923412,0.034510609899005
FAPI_TEMPO_49_37,1268.3884,16.1884,140.1325,7.981,0.18832,0.093034,0,0.0,0.0,5.855211,0.018215,0.729865,0.091233,1874,17.67924528301887,582.3207547169811,20.09329657474951,0.03450554769341036
FAPI_TEMPO_50_20,1268.1818,16.1871,143.6775,8.0813,0.228006,0.087401,0,0.0,0.0,5.528264,0.018129,0.281337,0.035167,1875,17.68867924528302,582.311320754717,20.091660071242366,0.034503296355636946
FAPI_TEMPO_28_95,1267.9752,16.1857,143.0882,8.0647,0.221761,0.088287,0,0.0,0.0,5.377308,0.018115,0.288692,0.036087,1876,17.69811320754717,582.3018867924528,20.090023434428076,0.03450104471598367
FAPI_TEMPO_8_123,1267.1488,16.1805,152.6848,8.3308,0.316961,0.075045,0,0.0,0.0,5.143054,0.018042,0.34807,0.043509,1877,17.70754716981132,582.2924528301887,20.083475553447588,0.03449035867772863
FAPI_TEMPO_6_41,1265.9091,16.1726,149.8205,8.2523,0.291288,0.078597,1,19.0083,0.0,5.104248,0.018067,0.35482,0.044353,1878,17.71698113207547,582.2830188679245,20.073648934362303,0.034474041460782284
FAPI_TEMPO_45_11,1265.4959,16.1699,138.9382,7.9469,0.176189,0.094826,0,0.0,0.0,5.697441,0.018185,0.139764,0.017471,1879,17.72641509433962,582.2735849056604,20.07037258984132,0.03446897319426419
FAPI_TEMPO_12_57,1264.6694,16.1646,142.7494,8.0552,0.220102,0.08858,0,0.0,0.0,5.347371,0.018117,0.366464,0.045808,1880,17.735849056603772,582.2641509433962,20.0638175025124,0.034458273740543006
FAPI_TEMPO_38_36,1264.2562,16.162,140.03,7.9781,0.18978,0.092902,0,0.0,0.0,5.712235,0.018217,0.560656,0.070082,1881,17.745283018867923,582.2547169811321,20.060539552293996,0.03445320229658879
FAPI_TEMPO_49_56,1264.0496,16.1607,163.8791,8.6308,0.408538,0.062757,0,0.0,0.0,5.499862,0.01818,0.480912,0.060114,1882,17.754716981132077,582.2452830188679,20.058900376308422,0.034450945265379514
FAPI_TEMPO_50_82,1263.2231,16.1554,141.6465,8.024,0.208815,0.090208,0,0.0,0.0,5.773167,0.018229,0.764439,0.095555,1883,17.764150943396228,582.2358490566038,20.052341538726473,0.03444023855833897
FAPI_TEMPO_48_40,1263.2231,16.1554,142.7038,8.0539,0.220495,0.08855,0,0.0,0.0,4.948936,0.017983,0.161436,0.02018,1884,17.77358490566038,582.2264150943396,20.052341538726473,0.034440796602258836
FAPI_TEMPO_30_0,1263.0165,16.1541,135.4121,7.8454,0.134427,0.100907,0,0.0,0.0,5.512899,0.018163,0.168735,0.021092,1885,17.78301886792453,582.2169811320755,20.050701692540578,0.034438538109200376
FAPI_TEMPO_33_70,1263.0165,16.1541,159.8283,8.5235,0.378686,0.066743,0,0.0,0.0,5.57683,0.018184,0.479365,0.059921,1886,17.79245283018868,582.2075471698113,20.050701692540578,0.034439096143651385
FAPI_TEMPO_46_149,1262.8099,16.1527,172.1255,8.8453,0.464379,0.055474,1,21.6942,0.0,5.641238,0.018222,0.369051,0.046131,1887,17.80188679245283,582.1981132075472,20.04906171222893,0.03443683731946699
FAPI_TEMPO_16_96,1262.6033,16.1514,155.1458,8.3977,0.340831,0.071855,0,0.0,0.0,5.833298,0.018246,0.344052,0.043006,1888,17.81132075471698,582.188679245283,20.047421597758614,0.034434578191638796
FAPI_TEMPO_23_15,1262.1901,16.1488,139.0485,7.9501,0.179644,0.094393,0,0.0,0.0,5.527779,0.018185,0.175908,0.021989,1889,17.82075471698113,582.1792452830189,20.044140966210236,0.03442950110058636
FAPI_TEMPO_34_42,1261.157,16.1422,142.198,8.0396,0.216224,0.089193,0,0.0,0.0,5.483179,0.018159,0.382058,0.047757,1890,17.830188679245282,582.1698113207547,20.035936242908413,0.03441596567409321
FAPI_TEMPO_43_100,1260.7438,16.1395,153.575,8.355,0.328269,0.073593,0,0.0,0.0,5.51297,0.018192,0.208858,0.026107,1891,17.839622641509433,582.1603773584906,20.032653730470155,0.03441088488599453
FAPI_TEMPO_36_4,1260.124,16.1356,137.7171,7.9119,0.165076,0.096528,0,0.0,0.0,5.271041,0.018174,0.14425,0.018031,1892,17.849056603773583,582.1509433962265,20.027728953065623,0.03440298290375569
FAPI_TEMPO_38_55,1259.9174,16.1342,144.8339,8.1138,0.245235,0.085116,0,0.0,0.0,5.736726,0.018257,0.782126,0.097766,1893,17.858490566037737,582.1415094339623,20.026087091465907,0.03440072004303217
FAPI_TEMPO_2_55,1259.5041,16.1316,139.2691,7.9564,0.183981,0.093822,1,15.9091,0.0,5.322582,0.018178,0.633496,0.079187,1894,17.867924528301888,582.1320754716982,20.022802169502093,0.03439563462170975
FAPI_TEMPO_39_5,1259.2975,16.1303,139.8473,7.9729,0.190848,0.092842,0,0.0,0.0,5.624678,0.018222,0.462525,0.057816,1895,17.87735849056604,582.122641509434,20.021159903875002,0.03439337087449559
FAPI_TEMPO_50_71,1259.2975,16.1303,148.2497,8.2089,0.27997,0.080271,0,0.0,0.0,5.48056,0.018165,0.354704,0.044338,1896,17.88679245283019,582.1132075471698,20.021159903875002,0.034393928267385424
FAPI_TEMPO_27_35,1259.0909,16.1289,145.8076,8.141,0.255771,0.083652,0,0.0,0.0,5.698259,0.018271,0.268186,0.033523,1897,17.89622641509434,582.1037735849056,20.019517503527563,0.034391664187704354
FAPI_TEMPO_34_36,1258.8843,16.1276,145.0623,8.1202,0.248227,0.084714,1,17.3554,0.0,5.713617,0.018247,0.471834,0.058979,1898,17.90566037735849,582.0943396226415,20.017874968426618,0.03438939980313801
FAPI_TEMPO_46_14,1258.8843,16.1276,149.5353,8.2444,0.29253,0.078536,0,0.0,0.0,5.670328,0.018265,0.506287,0.063286,1899,17.91509433962264,582.0849056603773,20.017874968426618,0.03438995715876925
FAPI_TEMPO_1_16,1258.4711,16.125,138.4246,7.9322,0.174672,0.095178,0,0.0,0.0,5.390619,0.018213,0.197371,0.024671,1900,17.92452830188679,582.0754716981132,20.01458949383149,0.0343848701190622
FAPI_TEMPO_36_33,1257.6446,16.1197,156.2488,8.4275,0.352657,0.070322,2,33.6777,0.7305,5.402329,0.0182,0.208042,0.026005,1901,17.933962264150942,582.066037735849,20.008016130682698,0.03437413426234406
FAPI_TEMPO_23_25,1257.2314,16.117,144.1075,8.0934,0.239233,0.086008,1,18.1818,0.0,5.800475,0.018286,0.206296,0.025787,1902,17.943396226415093,582.0566037735849,20.00472903692244,0.034369044019478406
FAPI_TEMPO_21_38,1257.2314,16.117,137.7439,7.9127,0.167316,0.096261,0,0.0,0.0,5.470524,0.018231,0.373301,0.046663,1903,17.952830188679247,582.0471698113207,20.00472903692244,0.03436960108131317
FAPI_TEMPO_41_22,1257.2314,16.117,139.1398,7.9527,0.18394,0.09387,0,0.0,0.0,5.882153,0.018292,0.42109,0.052636,1904,17.962264150943398,582.0377358490566,20.00472903692244,0.03437015816120622
FAPI_TEMPO_47_56,1256.6116,16.1131,164.8717,8.6569,0.419077,0.061458,0,0.0,0.0,5.535245,0.018233,0.288284,0.036035,1905,17.971698113207548,582.0283018867924,19.99979738330444,0.034362242039553785
FAPI_TEMPO_25_100,1256.405,16.1117,140.4176,7.9891,0.199252,0.091695,0,0.0,0.0,5.725572,0.018283,0.112126,0.014016,1906,17.9811320754717,582.0188679245283,19.998153228504513,0.03435997410155734
FAPI_TEMPO_30_9,1255.1653,16.1038,140.802,8.0001,0.204404,0.090982,0,0.0,0.0,5.709111,0.018293,0.193316,0.024165,1907,17.99056603773585,582.0094339622641,19.98828466339329,0.03434357502990111
FAPI_TEMPO_36_65,1254.3388,16.0985,146.2298,8.1528,0.262855,0.082739,1,18.3884,0.0,5.389633,0.018233,0.284673,0.035584,1908,18.0,582.0,19.981702646769435,0.034332822417129615
FAPI_TEMPO_26_4,1253.9256,16.0958,139.6456,7.9671,0.191971,0.092782,0,0.0,0.0,5.180752,0.018161,0.255616,0.031952,1909,18.00943396226415,581.9905660377359,19.978411223591866,0.03432772348804101
FAPI_TEMPO_23_11,1252.8926,16.0892,142.2626,8.0414,0.222067,0.088511,1,21.0744,0.0,5.825546,0.018329,0.236764,0.029596,1910,18.0188679245283,581.9811320754717,19.97018029228864,0.03431413699112653
FAPI_TEMPO_16_113,1252.686,16.0879,148.7365,8.2224,0.288431,0.079202,1,21.4876,0.0,5.578862,0.018267,0.210201,0.026275,1911,18.028301886792452,581.9716981132076,19.968533698898074,0.034311863899288295
FAPI_TEMPO_37_42,1252.686,16.0879,138.5805,7.9367,0.180314,0.094477,0,0.0,0.0,5.54636,0.018251,0.19154,0.023943,1912,18.037735849056602,581.9622641509434,19.968533698898074,0.03431242011547134
FAPI_TEMPO_50_96,1252.686,16.0879,151.9506,8.3107,0.318216,0.075091,0,0.0,0.0,5.533262,0.018234,0.294316,0.03679,1913,18.047169811320753,581.9528301886793,19.968533698898074,0.03431297634968787
FAPI_TEMPO_29_101,1251.8595,16.0826,140.9959,8.0056,0.208679,0.090434,0,0.0,0.0,5.817024,0.018328,0.506743,0.063343,1914,18.056603773584907,581.9433962264151,19.961945169824936,0.03430221100414103
FAPI_TEMPO_49_74,1251.0331,16.0772,156.4047,8.4317,0.357344,0.069781,0,0.0,0.0,5.627551,0.018277,0.292052,0.036507,1915,18.066037735849058,581.933962264151,19.95535526301536,0.034291442942038224
FAPI_TEMPO_34_22,1250.6198,16.0746,139.0674,7.9506,0.187386,0.093501,0,0.0,0.0,5.730356,0.018311,0.16169,0.020211,1916,18.07547169811321,581.9245283018868,19.95205869571346,0.03428633392363704
FAPI_TEMPO_44_46,1249.3802,16.0666,148.341,8.2114,0.28652,0.079521,2,62.8099,13.1487,5.370793,0.018274,0.413311,0.051664,1917,18.08490566037736,581.9150943396227,19.942168118393788,0.03426989317234475
FAPI_TEMPO_1_30,1249.1736,16.0653,146.0739,8.1484,0.264322,0.08262,0,0.0,0.0,5.209146,0.018213,0.283336,0.035417,1918,18.09433962264151,581.9056603773585,19.94051921189105,0.034267615130191165
FAPI_TEMPO_46_101,1248.9669,16.064,153.1449,8.3433,0.330801,0.073422,1,16.1157,0.0,5.661095,0.0183,0.329646,0.041206,1919,18.10377358490566,581.8962264150944,19.938869370812423,0.03426533540808542
FAPI_TEMPO_23_10,1248.7603,16.0626,140.3263,7.9865,0.203087,0.091288,0,0.0,0.0,5.602541,0.018322,0.254238,0.03178,1920,18.11320754716981,581.8867924528302,19.937220191486983,0.03426305674931291
FAPI_TEMPO_29_0,1248.7603,16.0626,137.8085,7.9146,0.173702,0.095504,0,0.0,0.0,5.566802,0.018302,0.225156,0.028144,1921,18.12264150943396,581.877358490566,19.937220191486983,0.03426361225534817
FAPI_TEMPO_10_59,1248.3471,16.06,140.958,8.0045,0.210475,0.090242,0,0.0,0.0,5.49394,0.018315,0.384601,0.048075,1922,18.132075471698112,581.8679245283018,19.93392142351487,0.03425849850664056
FAPI_TEMPO_1_34,1248.1405,16.0587,146.0549,8.1479,0.26474,0.082579,0,0.0,0.0,5.365715,0.018269,0.186564,0.023321,1923,18.141509433962263,581.8584905660377,19.932271834800456,0.0342562189225943
FAPI_TEMPO_36_28,1247.7273,16.056,136.1195,7.8659,0.15377,0.098406,0,0.0,0.0,5.194923,0.018224,0.090835,0.011354,1924,18.150943396226417,581.8490566037735,19.928972247745453,0.03425110348046271
FAPI_TEMPO_30_57,1247.5207,16.0547,144.7425,8.1112,0.251718,0.084417,0,0.0,0.0,5.52481,0.018298,0.29499,0.036874,1925,18.160377358490567,581.8396226415094,19.927322249337035,0.03424882299845522
FAPI_TEMPO_8_65,1247.1074,16.052,143.5482,8.0777,0.239467,0.086151,0,0.0,0.0,5.086277,0.01819,0.230125,0.028766,1926,18.169811320754718,581.8301886792453,19.92402104377937,0.03424370448877344
FAPI_TEMPO_10_33,1245.6612,16.0427,160.7028,8.5467,0.393874,0.064943,0,0.0,0.0,5.63913,0.018319,0.278104,0.034763,1927,18.17924528301887,581.8207547169811,19.912465311848358,0.03422439840863791
FAPI_TEMPO_44_51,1245.0413,16.0387,152.7494,8.3326,0.329445,0.073666,1,18.1818,0.0,5.342794,0.018277,0.299715,0.037464,1928,18.18867924528302,581.811320754717,19.907510002436737,0.03421643631239937
FAPI_TEMPO_24_113,1243.8017,16.0307,144.9063,8.1158,0.255634,0.08393,0,0.0,0.0,5.238735,0.018262,0.297936,0.037242,1929,18.19811320754717,581.8018867924528,19.897597281134356,0.03419995316761917
FAPI_TEMPO_20_15,1243.8017,16.0307,136.0817,7.8648,0.155963,0.098167,0,0.0,0.0,5.665729,0.018359,0.120972,0.015122,1930,18.20754716981132,581.7924528301887,19.897597281134356,0.03420050773147789
FAPI_TEMPO_22_108,1242.7686,16.0241,143.0614,8.064,0.236946,0.086583,0,0.0,0.0,5.333706,0.018277,0.324989,0.040624,1931,18.21698113207547,581.7830188679245,19.88933210590011,0.03418685568479157
FAPI_TEMPO_8_69,1242.3554,16.0214,143.1984,8.0678,0.238659,0.086348,0,0.0,0.0,5.265884,0.018272,0.157376,0.019672,1932,18.22641509433962,581.7735849056604,19.886025394075553,0.03418172620762808
FAPI_TEMPO_25_24,1242.1488,16.0201,150.4255,8.2689,0.310172,0.07636,0,0.0,0.0,5.682289,0.01837,0.325649,0.040706,1933,18.235849056603772,581.7641509433962,19.88437183195215,0.03417943817904111
FAPI_TEMPO_49_54,1241.7355,16.0174,140.8856,8.0024,0.213849,0.089882,0,0.0,0.0,5.740762,0.018381,0.213728,0.026716,1934,18.245283018867923,581.7547169811321,19.88106349457625,0.034174305621008046
FAPI_TEMPO_12_103,1241.3223,16.0147,156.3669,8.4306,0.362023,0.069285,0,0.0,0.0,5.718589,0.018382,0.39581,0.049476,1935,18.254716981132077,581.7452830188679,19.877755407248607,0.03416917332633346
FAPI_TEMPO_39_11,1241.1157,16.0134,147.7171,8.1942,0.28524,0.079833,0,0.0,0.0,5.765267,0.018396,0.300504,0.037563,1936,18.264150943396228,581.7358490566038,19.876101157116192,0.03416688380018027
FAPI_TEMPO_26_10,1240.9091,16.0121,138.8011,7.943,0.190599,0.093224,0,0.0,0.0,5.376728,0.018354,0.576443,0.072055,1937,18.27358490566038,581.7264150943396,19.874446769292224,0.03416459396307309
FAPI_TEMPO_39_71,1240.9091,16.0121,141.2621,8.0131,0.218555,0.089227,0,0.0,0.0,5.578854,0.018356,0.461354,0.057669,1938,18.28301886792453,581.7169811320755,19.874446769292224,0.03416514802544477
FAPI_TEMPO_26_23,1239.6694,16.0041,139.893,7.9742,0.20398,0.09133,0,0.0,0.0,5.461321,0.018357,0.108026,0.013503,1939,18.29245283018868,581.7075471698113,19.864516747696836,0.03414863163516428
FAPI_TEMPO_44_16,1239.6694,16.0041,139.874,7.9737,0.203764,0.09136,0,0.0,0.0,5.361216,0.018318,0.159068,0.019883,1940,18.30188679245283,581.6981132075472,19.864516747696836,0.034149185456630954
FAPI_TEMPO_33_43,1238.6364,15.9974,140.5358,7.9925,0.211903,0.090217,1,22.5207,0.0,5.649457,0.018375,0.306118,0.038265,1941,18.31132075471698,581.688679245283,19.85623860420448,0.03413550806931146
FAPI_TEMPO_7_59,1238.2231,15.9947,139.0942,7.9514,0.19575,0.092536,0,0.0,0.0,5.30075,0.018343,0.506902,0.063363,1942,18.32075471698113,581.6792452830189,19.852925578643074,0.03413036607311567
FAPI_TEMPO_19_31,1238.0165,15.9934,150.2428,8.2639,0.310794,0.076339,0,0.0,0.0,5.347403,0.018298,0.36543,0.045679,1943,18.330188679245282,581.6698113207547,19.851269259386285,0.03412807210040947
FAPI_TEMPO_5_84,1237.8099,15.9921,147.6447,8.1921,0.286444,0.079719,0,0.0,0.0,5.295118,0.018329,0.406243,0.05078,1944,18.339622641509433,581.6603773584906,19.84961280192058,0.03412577781568025
FAPI_TEMPO_31_40,1237.3967,15.9894,138.048,7.9214,0.184059,0.094232,0,0.0,0.0,5.119771,0.018235,0.222224,0.027778,1945,18.349056603773583,581.6509433962265,19.84629947222399,0.03412063488858556
FAPI_TEMPO_32_25,1236.9835,15.9867,154.3014,8.3748,0.347119,0.071371,0,0.0,0.0,5.792432,0.018435,0.503344,0.062918,1946,18.358490566037737,581.6415094339623,19.842985589276303,0.03411549084346982
FAPI_TEMPO_34_17,1236.7769,15.9854,154.8985,8.391,0.352251,0.070676,0,0.0,0.0,5.787753,0.018429,0.320811,0.040101,1947,18.367924528301888,581.6320754716982,19.841328440246674,0.03411319505403058
FAPI_TEMPO_10_85,1236.157,15.9814,148.0748,8.2041,0.29153,0.079038,0,0.0,0.0,5.342195,0.018373,0.736724,0.09209,1948,18.37735849056604,581.622641509434,19.83635536017885,0.03410519801756566
FAPI_TEMPO_46_75,1234.9174,15.9734,146.9451,8.1727,0.281317,0.080481,0,0.0,0.0,5.46311,0.018363,0.242507,0.030313,1949,18.38679245283019,581.6132075471698,19.82640706331792,0.03408864655417916
FAPI_TEMPO_6_9,1234.7107,15.972,134.5944,7.8217,0.143512,0.100161,0,0.0,0.0,5.352331,0.018375,0.123522,0.01544,1950,18.39622641509434,581.6037735849056,19.824747725681366,0.03408634645453731
FAPI_TEMPO_47_78,1234.0909,15.968,157.6068,8.464,0.375681,0.067541,0,0.0,0.0,5.460994,0.018395,0.260704,0.032588,1951,18.40566037735849,581.5943396226415,19.819771288273024,0.034078342820758493
FAPI_TEMPO_37_11,1233.6777,15.9653,139.2312,7.9553,0.200279,0.091972,0,0.0,0.0,5.635535,0.018421,0.272243,0.03403,1952,18.41509433962264,581.5849056603773,19.81645296904773,0.03407318996105404
FAPI_TEMPO_30_115,1233.2645,15.9627,179.0863,9.0224,0.516784,0.049089,0,0.0,0.0,5.541094,0.018414,0.448739,0.056092,1953,18.42452830188679,581.5754716981132,19.813134094067742,0.034068035978574475
FAPI_TEMPO_12_114,1233.2645,15.9627,150.5736,8.273,0.316453,0.075632,0,0.0,0.0,5.652389,0.018437,0.479491,0.059936,1954,18.433962264150942,581.566037735849,19.813134094067742,0.034068588618421
FAPI_TEMPO_7_14,1233.0579,15.9613,140.8667,8.0019,0.219133,0.089288,0,0.0,0.0,5.220366,0.018348,0.176942,0.022118,1955,18.443396226415093,581.5566037735849,19.811474448082453,0.03406628747662811
FAPI_TEMPO_19_50,1233.0579,15.9613,141.7947,8.0282,0.229321,0.087838,0,0.0,0.0,5.556372,0.018402,0.397242,0.049655,1956,18.452830188679247,581.5471698113207,19.811474448082453,0.03406684010604017
FAPI_TEMPO_14_39,1232.6446,15.9587,140.9123,8.0032,0.219901,0.089186,2,36.9835,0.7305,5.243867,0.01837,0.292777,0.036597,1957,18.462264150943398,581.5377358490566,19.808153935464663,0.034061682870062365
FAPI_TEMPO_41_19,1232.0248,15.9546,141.0951,8.0084,0.222312,0.088854,0,0.0,0.0,5.597599,0.018437,0.297418,0.037177,1958,18.471698113207548,581.5283018867924,19.803173328121115,0.03405367075664058
FAPI_TEMPO_45_36,1231.1983,15.9493,139.0752,7.9508,0.200095,0.092045,0,0.0,0.0,5.505397,0.018439,0.341776,0.042722,1959,18.4811320754717,581.5188679245283,19.79652976515522,0.03404279870713411
FAPI_TEMPO_37_46,1230.7851,15.9466,149.1131,8.2328,0.304398,0.077338,0,0.0,0.0,5.370206,0.018373,0.492801,0.0616,1960,18.49056603773585,581.5094339622641,19.793207549503073,0.0340376379014816
FAPI_TEMPO_19_11,1230.5785,15.9453,135.7051,7.8539,0.160295,0.097803,0,0.0,0.0,5.706382,0.018445,0.356924,0.044615,1961,18.5,581.5,19.791546232551408,0.03403533316001962
FAPI_TEMPO_7_52,1230.3719,15.9439,142.1523,8.0383,0.234864,0.087099,0,0.0,0.0,5.378394,0.018388,0.177053,0.022132,1962,18.50943396226415,581.4905660377359,19.78988477613587,0.034033028103935915
FAPI_TEMPO_16_41,1229.7521,15.9399,135.6595,7.8526,0.160294,0.09782,1,17.3554,0.0,5.676219,0.018471,0.531398,0.066425,1963,18.5188679245283,581.4811320754717,19.784899569754646,0.034025006966497275
FAPI_TEMPO_2_11,1229.7521,15.9399,145.0545,8.12,0.265545,0.082777,0,0.0,0.0,5.28082,0.018337,0.142393,0.017799,1964,18.528301886792452,581.4716981132076,19.784899569754646,0.03402555899789072
FAPI_TEMPO_9_50,1229.3388,15.9372,142.042,8.0352,0.234319,0.087195,0,0.0,0.0,5.30991,0.018405,0.796966,0.099621,1965,18.537735849056602,581.4622641509434,19.781574596308502,0.03402039275101324
FAPI_TEMPO_38_11,1229.3388,15.9372,140.6004,7.9943,0.218537,0.089441,0,0.0,0.0,5.296752,0.018346,0.220412,0.027552,1966,18.547169811320753,581.4528301886793,19.781574596308502,0.034020944725455124
FAPI_TEMPO_49_48,1229.3388,15.9372,145.7997,8.1408,0.273279,0.081699,0,0.0,0.0,5.903587,0.018514,0.523701,0.065463,1967,18.556603773584907,581.4433962264151,19.781574596308502,0.034021496717808665
FAPI_TEMPO_41_58,1228.719,15.9332,163.3923,8.618,0.421638,0.061469,0,0.0,0.0,5.620321,0.018461,0.317315,0.039664,1968,18.566037735849058,581.433962264151,19.776587295129087,0.03401347113972746
FAPI_TEMPO_43_54,1228.719,15.9332,141.6655,8.0245,0.230631,0.08773,0,0.0,0.0,5.376232,0.018437,0.533166,0.066646,1969,18.57547169811321,581.4245283018868,19.776587295129087,0.0340140230287304
FAPI_TEMPO_10_25,1228.719,15.9332,135.2829,7.8417,0.156322,0.098418,0,0.0,0.0,5.567782,0.018468,0.478572,0.059821,1970,18.58490566037736,581.4150943396227,19.776587295129087,0.03401457493564308
FAPI_TEMPO_29_112,1228.5124,15.9319,149.6724,8.2482,0.310862,0.076479,0,0.0,0.0,5.699761,0.018464,0.501584,0.062698,1971,18.59433962264151,581.4056603773585,19.77492458188844,0.03401226704441374
FAPI_TEMPO_26_87,1228.3058,15.9305,147.5233,8.1888,0.290757,0.079273,0,0.0,0.0,5.571327,0.018473,0.479119,0.05989,1972,18.60377358490566,581.3962264150944,19.773261728831944,0.03400995883780402
FAPI_TEMPO_36_69,1228.0992,15.9292,159.1131,8.5044,0.390419,0.06564,1,19.8347,0.0,5.340245,0.01838,0.404507,0.050563,1973,18.61320754716981,581.3867924528302,19.77159873592433,0.03400765031573789
FAPI_TEMPO_4_101,1227.8926,15.9279,146.3401,8.1559,0.279484,0.080854,0,0.0,0.0,4.00213,0.017844,0.437218,0.054652,1974,18.62264150943396,581.377358490566,19.769935603130296,0.03400534147813928
FAPI_TEMPO_48_32,1227.8926,15.9279,138.8279,7.9438,0.199398,0.092208,0,0.0,0.0,5.34028,0.018384,0.445831,0.055729,1975,18.632075471698112,581.3679245283018,19.769935603130296,0.03400589328895435
FAPI_TEMPO_10_130,1226.8595,15.9212,150.5625,8.2727,0.319903,0.075256,1,28.9256,0.0,5.694076,0.018492,0.267438,0.03343,1976,18.641509433962263,581.3584905660377,19.761617034253607,0.03399213627208364
FAPI_TEMPO_45_107,1226.6529,15.9198,154.9063,8.3912,0.357618,0.070092,0,0.0,0.0,5.643906,0.018487,0.447049,0.055881,1977,18.650943396226417,581.3490566037735,19.759953061331313,0.03398982562519058
FAPI_TEMPO_47_111,1226.4463,15.9185,144.4841,8.104,0.261725,0.083371,0,0.0,0.0,5.255711,0.018352,0.617976,0.077247,1978,18.660377358490567,581.3396226415094,19.758288948275133,0.03398751466224991
FAPI_TEMPO_27_48,1226.2397,15.9171,143.9326,8.0885,0.256182,0.084156,0,0.0,0.0,5.617705,0.018479,0.311461,0.038933,1979,18.669811320754718,581.3301886792453,19.75662469504965,0.03398520338318532
FAPI_TEMPO_33_8,1226.0331,15.9158,143.4569,8.0751,0.251366,0.084839,0,0.0,0.0,5.598011,0.018458,0.21222,0.026527,1980,18.67924528301887,581.3207547169811,19.75496030161944,0.033982891787920494
FAPI_TEMPO_35_74,1224.7934,15.9077,144.1643,8.095,0.259445,0.083721,0,0.0,0.0,5.743004,0.018515,0.267644,0.033455,1981,18.68867924528302,581.311320754717,19.74497018870016,0.03396625781012702
FAPI_TEMPO_44_55,1224.7934,15.9077,146.1652,8.151,0.279582,0.080892,0,0.0,0.0,5.624609,0.018501,0.436435,0.054554,1982,18.69811320754717,581.3018867924528,19.74497018870016,0.033966809049339755
FAPI_TEMPO_47_60,1224.7934,15.9077,142.8676,8.0585,0.245941,0.085628,0,0.0,0.0,5.658545,0.018511,0.277326,0.034666,1983,18.70754716981132,581.2924528301887,19.74497018870016,0.03396736030644493
FAPI_TEMPO_34_19,1224.5868,15.9064,145.3853,8.1292,0.271955,0.081965,0,0.0,0.0,5.660111,0.0185,0.330056,0.041257,1984,18.71698113207547,581.2830188679245,19.74330481277571,0.033965046581313704
FAPI_TEMPO_34_33,1223.9669,15.9024,137.8542,7.9159,0.190644,0.093543,0,0.0,0.0,5.332906,0.018417,0.405514,0.050689,1985,18.72641509433962,581.2735849056604,19.7383070356028,0.03395699985026206
FAPI_TEMPO_46_40,1222.7273,15.8943,140.7374,7.9982,0.224253,0.088747,0,0.0,0.0,5.630233,0.018521,0.374294,0.046787,1986,18.735849056603772,581.2641509433962,19.728309296460598,0.03394035098232258
FAPI_TEMPO_7_39,1222.7273,15.8943,139.444,7.9614,0.209794,0.090814,0,0.0,0.0,5.1357,0.018404,0.197028,0.024629,1987,18.745283018867923,581.2547169811321,19.728309296460598,0.03394090184579266
FAPI_TEMPO_15_56,1222.314,15.8916,146.3858,8.1571,0.283205,0.080427,0,0.0,0.0,5.445469,0.018447,0.232399,0.02905,1988,18.754716981132077,581.2452830188679,19.72497478378246,0.03393571588458321
FAPI_TEMPO_34_65,1222.314,15.8916,157.7628,8.4682,0.382861,0.066736,0,0.0,0.0,5.719155,0.018518,0.221349,0.027669,1989,18.764150943396228,581.2358490566038,19.72497478378246,0.03393626669070362
FAPI_TEMPO_23_102,1221.9008,15.889,142.2626,8.0414,0.24131,0.086336,0,0.0,0.0,5.685095,0.018516,0.287821,0.035978,1990,18.77358490566038,581.2264150943396,19.7216405143153,0.03393108090435679
FAPI_TEMPO_2_76,1221.9008,15.889,154.1911,8.3718,0.354156,0.070633,1,19.0083,0.0,5.202734,0.018401,0.55378,0.069222,1991,18.78301886792453,581.2169811320755,19.7216405143153,0.03393163165312571
FAPI_TEMPO_5_113,1220.8678,15.8822,144.8985,8.1156,0.26928,0.082404,0,0.0,0.0,5.018461,0.018378,0.119995,0.014999,1992,18.79245283018868,581.2075471698113,19.713302373358324,0.03391783618322267
FAPI_TEMPO_41_145,1220.0413,15.8769,186.9451,9.2182,0.561312,0.043638,0,0.0,0.0,5.486827,0.018482,0.816665,0.102083,1993,18.80188679245283,581.1981132075472,19.706628512825933,0.03390690379923627
FAPI_TEMPO_36_43,1219.8347,15.8755,157.8007,8.4692,0.384408,0.066562,0,0.0,0.0,5.31956,0.018439,0.277063,0.034633,1994,18.81132075471698,581.188679245283,19.704959896433145,0.03390458314160818
FAPI_TEMPO_37_106,1217.7686,15.8621,159.1131,8.5044,0.395547,0.065092,0,0.0,0.0,5.700713,0.01855,0.247039,0.03088,1995,18.82075471698113,581.1792452830189,19.688265146126874,0.03387640784821765
FAPI_TEMPO_50_15,1217.7686,15.8621,133.4379,7.788,0.140559,0.100944,0,0.0,0.0,5.514451,0.0185,0.197703,0.024713,1996,18.830188679245282,581.1698113207547,19.688265146126874,0.03387695775419532
FAPI_TEMPO_28_51,1217.1488,15.858,149.2691,8.2371,0.313542,0.076287,0,0.0,0.0,5.797832,0.018585,0.360558,0.04507,1997,18.839622641509433,581.1603773584906,19.68325420241118,0.033868885370121345
FAPI_TEMPO_10_58,1216.7355,15.8553,144.8985,8.1156,0.271754,0.082127,1,12.1901,0.0,5.529896,0.018509,0.220183,0.027523,1998,18.849056603773583,581.1509433962265,19.67991205571757,0.033863684261973025
FAPI_TEMPO_10_56,1216.7355,15.8553,141.1518,8.01,0.23258,0.08767,0,0.0,0.0,5.431556,0.018518,0.253539,0.031692,1999,18.858490566037737,581.1415094339623,19.67991205571757,0.03386423398818302
FAPI_TEMPO_44_129,1216.3223,15.8526,146.3858,8.1571,0.286719,0.080035,0,0.0,0.0,5.540489,0.018566,0.423553,0.052944,2000,18.867924528301888,581.1320754716982,19.67657015020165,0.033859033050671665
FAPI_TEMPO_49_61,1215.7025,15.8486,135.2372,7.8404,0.164696,0.097464,0,0.0,0.0,5.776421,0.01858,0.346155,0.043269,2001,18.87735849056604,581.122641509434,19.671556227415,0.03385095472501161
FAPI_TEMPO_33_28,1215.4959,15.8473,136.1652,7.8672,0.176183,0.0958,0,0.0,0.0,5.518168,0.018509,0.264226,0.033028,2002,18.88679245283019,581.1132075471698,19.66988463580466,0.033848627737837166
FAPI_TEMPO_9_28,1213.2231,15.8324,140.8856,8.0024,0.2319,0.087831,0,0.0,0.0,5.373603,0.018526,0.250661,0.031333,2003,18.89622641509434,581.1037735849056,19.651486123867215,0.03381751593632685
FAPI_TEMPO_28_53,1213.0165,15.8311,144.3927,8.1014,0.268885,0.082594,0,0.0,0.0,5.416297,0.018476,0.304261,0.038033,2004,18.90566037735849,581.0943396226415,19.649812824911592,0.03381518539256816
FAPI_TEMPO_49_12,1213.0165,15.8311,137.6982,7.9114,0.196067,0.092973,0,0.0,0.0,5.7039,0.018593,0.299616,0.037452,2005,18.91509433962264,581.0849056603773,19.649812824911592,0.03381573438494405
FAPI_TEMPO_16_39,1210.7438,15.8162,135.9446,7.8609,0.176738,0.095814,0,0.0,0.0,5.337681,0.0185,0.439205,0.054901,2006,18.92452830188679,581.0754716981132,19.63139631243102,0.03378458955608806
FAPI_TEMPO_33_49,1210.7438,15.8162,142.1712,8.0389,0.247271,0.08569,0,0.0,0.0,5.723284,0.018601,0.412202,0.051525,2007,18.933962264150942,581.066037735849,19.63139631243102,0.0337851380695483
FAPI_TEMPO_31_9,1210.3306,15.8135,135.2561,7.8409,0.168619,0.097002,0,0.0,0.0,5.335155,0.018542,0.30661,0.038326,2008,18.943396226415093,581.0566037735849,19.628046146541408,0.03377992095618569
FAPI_TEMPO_30_22,1210.124,15.8122,149.7559,8.2505,0.321934,0.075237,0,0.0,0.0,5.435991,0.018592,0.315273,0.039409,2009,18.952830188679247,581.0471698113207,19.626370849147673,0.03377758617346128
FAPI_TEMPO_46_94,1209.7107,15.8095,139.2312,7.9553,0.215816,0.090197,1,19.8347,0.0,5.600433,0.018601,0.222574,0.027822,2010,18.962264150943398,581.0377358490566,19.623019014216794,0.0337723658955509
FAPI_TEMPO_41_140,1208.8843,15.8041,151.9317,8.3102,0.341891,0.072506,0,0.0,0.0,5.421454,0.018562,0.287917,0.03599,2011,18.971698113207548,581.0283018867924,19.61631524885271,0.033761376485709906
FAPI_TEMPO_45_61,1208.8843,15.8041,139.1588,7.9532,0.215535,0.090252,0,0.0,0.0,5.637614,0.018608,0.262286,0.032786,2012,18.9811320754717,581.0188679245283,19.61631524885271,0.03376192466679203
FAPI_TEMPO_7_100,1207.6446,15.796,137.0822,7.8937,0.192417,0.093605,0,0.0,0.0,5.308762,0.018596,0.343122,0.04289,2013,18.99056603773585,581.0094339622641,19.606254491270622,0.03374515686873344
FAPI_TEMPO_49_90,1207.2314,15.7933,146.2298,8.1528,0.290539,0.079652,0,0.0,0.0,5.381436,0.01856,0.462387,0.057798,2014,19.0,581.0,19.602900028605415,0.03373993120241896
FAPI_TEMPO_27_30,1205.7851,15.7838,132.8676,7.7714,0.141695,0.101031,0,0.0,0.0,5.593049,0.018648,0.197398,0.024675,2015,19.00943396226415,580.9905660377359,19.591154073793373,0.033720261944013924
FAPI_TEMPO_38_7,1205.1653,15.7798,135.88,7.859,0.179752,0.095488,0,0.0,0.0,5.466525,0.018595,0.444071,0.055509,2016,19.0188679245283,580.9811320754717,19.586118285041934,0.03371214176108153
FAPI_TEMPO_6_17,1204.5455,15.7757,138.0212,7.9207,0.205414,0.09179,0,0.0,0.0,5.022648,0.018524,0.177876,0.022235,2017,19.028301886792452,580.9716981132076,19.581081201205343,0.03370401908526324
FAPI_TEMPO_41_109,1203.9256,15.7717,153.7231,8.3591,0.359777,0.070131,1,40.4959,0.0,5.80127,0.018688,0.328831,0.041104,2018,19.037735849056602,580.9622641509434,19.576042008275113,0.03369589251529931
FAPI_TEMPO_1_97,1203.9256,15.7717,151.1708,8.2894,0.337976,0.07312,0,0.0,0.0,5.143519,0.018543,0.317902,0.039738,2019,19.047169811320753,580.9528301886793,19.576042008275113,0.033696439695314495
FAPI_TEMPO_33_2,1203.719,15.7703,134.8339,7.8287,0.167974,0.097231,0,0.0,0.0,5.623373,0.018651,0.469057,0.058632,2020,19.056603773584907,580.9433962264151,19.574362260039695,0.03369409547847041
FAPI_TEMPO_1_66,1203.719,15.7703,143.6775,8.0813,0.267247,0.082987,1,23.9669,0.0,5.514051,0.018643,0.390488,0.048811,2021,19.066037735849058,580.933962264151,19.574362260039695,0.03369464264707461
FAPI_TEMPO_36_48,1203.3058,15.7676,150.9313,8.2828,0.336215,0.073372,0,0.0,0.0,5.586828,0.018635,0.253274,0.031659,2022,19.07547169811321,580.9245283018868,19.571002331058448,0.03368940607184702
FAPI_TEMPO_42_75,1202.2727,15.7608,145.3586,8.1285,0.284958,0.080518,0,0.0,0.0,5.649521,0.018695,0.456615,0.057077,2023,19.08490566037736,580.9150943396227,19.562599170327,0.0336754877966556
FAPI_TEMPO_45_23,1201.2397,15.754,145.6973,8.1379,0.28889,0.079984,0,0.0,0.0,5.743876,0.018698,0.305316,0.038164,2024,19.09433962264151,580.9056603773585,19.554193212363707,0.03366156425410149
FAPI_TEMPO_5_100,1200.8264,15.7513,146.5796,8.1625,0.297667,0.078762,1,22.314,0.0,5.374251,0.018662,0.179444,0.022431,2025,19.10377358490566,580.8962264150944,19.550829003152042,0.033656319518215454
FAPI_TEMPO_44_89,1200.0,15.7459,138.2497,7.9272,0.211026,0.09107,1,23.9669,0.0,5.179541,0.018559,0.342792,0.042849,2026,19.11320754716981,580.8867924528302,19.544100476116796,0.03364528291922533
FAPI_TEMPO_5_83,1200.0,15.7459,139.8016,7.9716,0.228445,0.08857,0,0.0,0.0,5.278253,0.018648,0.161322,0.020165,2027,19.12264150943396,580.877358490566,19.544100476116796,0.033645829348389396
FAPI_TEMPO_25_119,1199.5868,15.7432,150.7296,8.2773,0.336495,0.073391,0,0.0,0.0,5.489842,0.018665,0.466328,0.058291,2028,19.132075471698112,580.8679245283018,19.540735343778074,0.03364058251218859
FAPI_TEMPO_0_78,1199.3802,15.7418,151.9317,8.3102,0.347065,0.07194,0,0.0,0.0,5.330035,0.01865,0.269869,0.033734,2029,19.141509433962263,580.8584905660377,19.53905256027252,0.03363823181999459
FAPI_TEMPO_0_86,1198.5537,15.7364,139.2958,7.9572,0.223769,0.089267,0,0.0,0.0,5.255555,0.018654,0.272327,0.034041,2030,19.150943396226417,580.8490566037735,19.532319161639798,0.03362718582319017
FAPI_TEMPO_24_111,1198.1405,15.7337,136.2109,7.8685,0.18849,0.094361,0,0.0,0.0,5.622693,0.018677,0.500109,0.062514,2031,19.160377358490567,580.8396226415094,19.52895199920339,0.03362193493341713
FAPI_TEMPO_40_77,1197.7273,15.731,144.7047,8.1102,0.281209,0.081122,0,0.0,0.0,5.15509,0.018621,0.276271,0.034534,2032,19.169811320754718,580.8301886792453,19.525584256104064,0.03361668287336003
FAPI_TEMPO_50_58,1197.5207,15.7296,144.4573,8.1032,0.27887,0.081455,0,0.0,0.0,5.609401,0.018672,0.296556,0.037069,2033,19.17924528301887,580.8207547169811,19.52390016671191,0.03361432939190577
FAPI_TEMPO_38_29,1197.314,15.7283,136.3669,7.8731,0.190904,0.094028,0,0.0,0.0,5.534412,0.018668,0.198638,0.02483,2034,19.18867924528302,580.811320754717,19.5222151167909,0.03361197418022667
FAPI_TEMPO_46_70,1197.1074,15.7269,137.1011,7.8942,0.199684,0.092761,1,20.8678,0.0,5.745395,0.018739,0.514323,0.06429,2035,19.19811320754717,580.8018867924528,19.520530736733917,0.0336096200453796
FAPI_TEMPO_0_71,1196.9008,15.7256,141.0872,8.0082,0.244399,0.086349,0,0.0,0.0,5.270967,0.018616,0.219665,0.027458,2036,19.20754716981132,580.7924528301887,19.51884621132325,0.03360726558378702
FAPI_TEMPO_41_101,1196.281,15.7215,138.497,7.9343,0.216278,0.090386,0,0.0,0.0,5.461673,0.018634,0.223255,0.027907,2037,19.21698113207547,580.7830188679245,19.513791762592714,0.03359910866648519
FAPI_TEMPO_0_20,1196.281,15.7215,143.0046,8.0624,0.264906,0.083448,0,0.0,0.0,5.32311,0.018647,0.153318,0.019165,2038,19.22641509433962,580.7735849056604,19.513791762592714,0.03359965444324141
FAPI_TEMPO_39_21,1195.4545,15.7161,133.3544,7.7856,0.15525,0.099261,0,0.0,0.0,5.593903,0.018682,0.174139,0.021767,2039,19.235849056603772,580.7641509433962,19.507049644497766,0.03358859119112365
FAPI_TEMPO_5_27,1195.4545,15.7161,150.3987,8.2682,0.335868,0.073542,0,0.0,0.0,5.422695,0.018699,0.155009,0.019376,2040,19.245283018867923,580.7547169811321,19.507049644497766,0.033589136814762235
FAPI_TEMPO_34_3,1194.6281,15.7106,137.9834,7.9196,0.211523,0.091102,0,0.0,0.0,5.678351,0.018742,0.378223,0.047278,2041,19.254716981132077,580.7452830188679,19.500306011520898,0.03357807042384079
FAPI_TEMPO_29_79,1194.0083,15.7066,146.0739,8.1484,0.296811,0.078996,0,0.0,0.0,5.393031,0.018674,0.214152,0.026769,2042,19.264150943396228,580.7358490566038,19.49524675595314,0.033569904092579886
FAPI_TEMPO_48_56,1193.8017,15.7052,156.964,8.4467,0.391106,0.066021,0,0.0,0.0,5.414148,0.018672,0.398401,0.0498,2043,19.27358490566038,580.7264150943396,19.49356004564112,0.03356754495569893
FAPI_TEMPO_23_31,1193.595,15.7038,134.9442,7.8319,0.17632,0.096222,0,0.0,0.0,5.681967,0.018739,0.277763,0.03472,2044,19.28301886792453,580.7169811320755,19.49187237285176,0.03356518408477299
FAPI_TEMPO_7_27,1193.1818,15.7011,132.7573,7.7682,0.149254,0.100188,0,0.0,0.0,5.147153,0.018678,0.376647,0.047081,2045,19.29245283018868,580.7075471698113,19.488498222145555,0.033559918959425374
FAPI_TEMPO_49_24,1192.7686,15.6984,140.9959,8.0056,0.246031,0.086192,0,0.0,0.0,5.72796,0.01875,0.449011,0.056126,2046,19.30188679245283,580.6981132075472,19.485123487152947,0.033554652656825106
FAPI_TEMPO_50_56,1192.1488,15.6943,139.3415,7.9585,0.228423,0.08872,0,0.0,0.0,5.762401,0.018767,0.366487,0.045811,2047,19.31132075471698,580.688679245283,19.480060288462727,0.03354647849133347
FAPI_TEMPO_25_23,1191.9421,15.693,136.2566,7.8699,0.19323,0.093798,0,0.0,0.0,5.667267,0.018749,0.221953,0.027744,2048,19.32075471698113,580.6792452830189,19.47837144600822,0.03354411511042487
FAPI_TEMPO_42_55,1190.7025,15.6848,142.97,8.0614,0.26798,0.083112,0,0.0,0.0,5.63178,0.018746,0.312031,0.039004,2049,19.330188679245282,580.6698113207547,19.468240219746495,0.03352721260894427
FAPI_TEMPO_13_17,1189.2562,15.6753,139.3147,7.9577,0.229999,0.088549,0,0.0,0.0,5.612419,0.018763,0.125344,0.015668,2050,19.339622641509433,580.6603773584906,19.456412970158897,0.03350738870571638
FAPI_TEMPO_11_46,1189.0496,15.6739,140.2695,7.9849,0.240578,0.087039,0,0.0,0.0,5.599013,0.018758,0.515855,0.064482,2051,19.349056603773583,580.6509433962265,19.45472289298621,0.03350502244807451
FAPI_TEMPO_18_84,1188.6364,15.6712,136.2566,7.8699,0.195467,0.093539,0,0.0,0.0,5.51941,0.018732,0.620743,0.077593,2052,19.358490566037737,580.6415094339623,19.45134229810145,0.0334997446480593
FAPI_TEMPO_12_82,1188.0165,15.6671,147.3027,8.1827,0.311965,0.076977,0,0.0,0.0,5.739629,0.018802,0.405565,0.050696,2053,19.367924528301888,580.6320754716982,19.44626948541713,0.03349155223575829
FAPI_TEMPO_46_89,1187.6033,15.6644,140.7296,7.998,0.246453,0.086227,1,17.1488,0.0,5.532354,0.018707,0.255002,0.031875,2054,19.37735849056604,580.622641509434,19.442887420712342,0.03348627151391655
FAPI_TEMPO_10_126,1187.1901,15.6616,147.6258,8.1916,0.315449,0.076505,0,0.0,0.0,5.603473,0.018775,0.198407,0.024801,2055,19.38679245283019,580.6132075471698,19.439504767599484,0.03348098960704436
