Repository: sandysanche-glitch/fira-fapi-kinetics

## Overview

The study combines bright-field optical microscopy, segmentation-informed computer vision, grain-resolved descriptor extraction, and video-anchored kinetics reconstruction to compare:

- pristine FAPI
- FAPI--TEMPO

The workflow links:
- time-resolved crystallization dynamics,
- grain-scale morphology,
- radial microstructural fingerprints,
- and effective growth-rate heterogeneity.

The repository is organized to preserve both:
- a **core reproducible pipeline**, and
- a **figure-centric structure**, since several manuscript figures were assembled from multiple panel-level scripts and then combined externally.

File: data/processed/kinetics/morpho_kinetics_from_cm_fapi_with_veff.csv (part 11 of 17)
file_name,area_(µm²),area_error_(µm²),perimeter_(µm),perimeter_error_(µm),circularity_distortion,circularity_distortion_error,defects_count,defects_area_(µm²),defects_area_error_(µm²),entropy_hm_(bits),entropy_hm_error_(bits),nucleus_circularity,nucleus_circularity_error,rank_for_t0,t0_ms,dt_ms,R_um_final,v_eff_um_per_ms
FAPI_8_26,1466.3223,17.4057,155.0088,8.394,0.233121,0.083553,2,60.5372,2.1914,5.675706,0.016895,0.288153,0.036019,2104,36.04797258709309,563.9520274129069,21.604279308085104,0.038308718220578665
FAPI_13_38,1465.4959,17.4008,167.755,8.7323,0.3456,0.068569,0,0.0,0.0,5.705074,0.016936,0.611361,0.07642,2105,36.06510565391205,563.934894346088,21.598190505961647,0.03829908509386687
FAPI_2_83,1464.876,17.3971,164.659,8.6513,0.321047,0.0718,0,0.0,0.0,5.52456,0.016836,0.393735,0.049217,2106,36.08223872073101,563.917761279269,21.593622040625018,0.038292147407521016
FAPI_16_67,1462.8099,17.3849,160.4633,8.5404,0.286086,0.076466,0,0.0,0.0,5.546369,0.016911,0.251708,0.031463,2107,36.09937178754997,563.90062821245,21.578388558405425,0.03826629636290412
FAPI_1_39,1462.8099,17.3849,154.7425,8.3867,0.232323,0.083712,0,0.0,0.0,5.424597,0.016883,0.428633,0.053579,2108,36.116504854368934,563.8834951456311,21.578388558405425,0.038267459048136346
FAPI_23_51,1461.9835,17.38,172.0799,8.8441,0.379571,0.064199,0,0.0,0.0,5.070099,0.016748,0.559282,0.06991,2109,36.13363792118789,563.8663620788121,21.572292448592012,0.038257810536988256
FAPI_11_59,1460.7438,17.3726,165.1002,8.6629,0.326575,0.071122,0,0.0,0.0,5.251939,0.01684,0.355817,0.044477,2110,36.150770988006855,563.8492290119932,21.563144314354478,0.03824274860167597
FAPI_35_61,1460.3306,17.3701,166.222,8.6923,0.335823,0.069912,1,19.4215,0.0,5.925884,0.016989,0.44386,0.055482,2111,36.16790405482581,563.8320959451742,21.56009431975442,0.038238501275122294
FAPI_49_48,1458.8843,17.3615,155.1191,8.3969,0.238096,0.082984,0,0.0,0.0,5.658396,0.016922,0.328825,0.041103,2112,36.185037121644775,563.8149628783552,21.549415200610877,0.0382207224345343
FAPI_25_37,1458.2645,17.3578,158.5805,8.4901,0.271304,0.078507,0,0.0,0.0,5.583899,0.016929,0.293398,0.036675,2113,36.20217018846373,563.7978298115363,21.544837131453615,0.03821376385690509
FAPI_15_36,1457.8512,17.3554,165.2751,8.6675,0.329331,0.070795,0,0.0,0.0,4.849533,0.016752,0.392727,0.049091,2114,36.219303255282696,563.7806967447173,21.54178380601065,0.038209509354246086
FAPI_4_7,1457.6446,17.3541,159.9765,8.5274,0.28427,0.076777,0,0.0,0.0,5.14076,0.016825,0.285322,0.035665,2115,36.23643632210165,563.7635636778983,21.540257350422188,0.03820796294442511
FAPI_40_73,1457.0248,17.3505,153.7153,8.3589,0.225105,0.084779,0,0.0,0.0,5.420033,0.01688,0.875065,0.109383,2116,36.25356938892062,563.7464306110794,21.535677334482894,0.03820099989127922
FAPI_17_12,1454.5455,17.3357,162.5021,8.5945,0.30782,0.07368,0,0.0,0.0,5.691554,0.016965,0.276262,0.034533,2117,36.270702455739574,563.7292975442605,21.517346782401983,0.03816964432421144
FAPI_30_48,1453.9256,17.332,188.4624,9.2555,0.485598,0.050896,0,0.0,0.0,5.810225,0.017001,0.701712,0.087714,2118,36.28783552255854,563.7121644774414,21.51276114904127,0.03816266971812379
FAPI_5_40,1453.0992,17.3271,159.2234,8.5073,0.279736,0.077445,0,0.0,0.0,5.157021,0.016905,0.22794,0.028493,2119,36.3049685893775,563.6950314106225,21.506646436991456,0.03815298208886461
FAPI_13_26,1450.8264,17.3135,163.0614,8.6092,0.314318,0.072865,0,0.0,0.0,5.78994,0.016993,0.550371,0.068796,2120,36.32210165619646,563.6778983438036,21.489820526389668,0.03812429153161936
FAPI_16_56,1448.1405,17.2975,154.1075,8.3695,0.233746,0.083732,0,0.0,0.0,5.357659,0.016981,0.647582,0.080948,2121,36.33923472301542,563.6607652769845,21.46991936950714,0.03809014338430449
FAPI_27_0,1446.4876,17.2876,151.3724,8.2949,0.206712,0.087457,0,0.0,0.0,5.731124,0.017015,0.276659,0.034582,2122,36.35636778983438,563.6436322101656,21.457663044289433,0.03806955639709688
FAPI_42_20,1446.4876,17.2876,153.4112,8.3506,0.227656,0.084587,0,0.0,0.0,5.971864,0.017058,0.314689,0.039336,2123,36.373500856653344,563.6264991433467,21.457663044289433,0.03807071363199359
FAPI_39_40,1445.8678,17.2839,153.0346,8.3403,0.224184,0.08507,0,0.0,0.0,6.002751,0.017075,0.767819,0.095977,2124,36.3906339234723,563.6093660765277,21.45306539529509,0.03806371342732825
FAPI_3_52,1444.8347,17.2777,166.515,8.6999,0.345181,0.068871,0,0.0,0.0,5.351776,0.01699,0.227741,0.028468,2125,36.407766990291265,563.5922330097087,21.445399714423402,0.038051269088468745
FAPI_24_44,1442.1488,17.2617,146.1841,8.1515,0.151954,0.095121,1,25.2066,0.0,5.41867,0.016987,0.683456,0.085432,2126,36.42490005711022,563.5750999428898,21.425457297058802,0.03801704031854843
FAPI_22_49,1441.9421,17.2604,159.3147,8.5097,0.286086,0.076744,1,47.7273,0.0,5.506655,0.017005,0.486276,0.060784,2127,36.442033123929185,563.5579668760709,21.423921810317925,0.03801547146795842
FAPI_15_24,1441.1157,17.2555,154.7882,8.388,0.244155,0.082417,0,0.0,0.0,4.277444,0.016607,0.317882,0.039735,2128,36.45916619074814,563.5408338092518,21.417781734920027,0.03800573170562748
FAPI_34_35,1440.2893,17.2505,173.5672,8.8822,0.399208,0.06191,0,0.0,0.0,5.92578,0.01709,0.313237,0.039155,2129,36.476299257567106,563.5237007424329,21.411639898773085,0.03799598822651756
FAPI_37_22,1435.5372,17.222,157.6525,8.4652,0.274191,0.07843,0,0.0,0.0,5.439269,0.017002,0.333628,0.041704,2130,36.49343232438606,563.506567675614,21.37628786166105,0.03793440766774957
FAPI_19_44,1435.3306,17.2208,148.7822,8.2236,0.185183,0.090604,0,0.0,0.0,5.326154,0.016961,0.246859,0.030857,2131,36.51056539120503,563.489434608795,21.374749587354515,0.0379328311669127
FAPI_26_24,1434.7107,17.2171,149.0674,8.2315,0.188649,0.090133,0,0.0,0.0,5.378776,0.017016,0.269935,0.033742,2132,36.527698458023984,563.472301541976,21.370133355308447,0.0379257920874332
FAPI_17_71,1433.8843,17.2121,161.7757,8.5752,0.311511,0.073456,0,0.0,0.0,5.486198,0.017016,0.513787,0.064223,2133,36.54483152484295,563.455168475157,21.36397782094253,0.03791602068139424
FAPI_13_18,1433.4711,17.2096,149.6913,8.2487,0.196093,0.089123,1,29.3388,0.0,5.643971,0.017052,0.316016,0.039502,2134,36.561964591661905,563.4380354083381,21.360899388573348,0.03791170997728712
FAPI_25_63,1431.8182,17.1997,157.892,8.4717,0.278266,0.077933,0,0.0,0.0,5.380695,0.01702,0.63562,0.079453,2135,36.57909765848087,563.4209023415191,21.348580474539286,0.03789099833857209
FAPI_19_52,1429.5455,17.1861,156.8381,8.4433,0.269694,0.07912,0,0.0,0.0,6.119601,0.017174,0.489028,0.061129,2136,36.596230725299826,563.4037692747002,21.331630631518777,0.037862065883904415
FAPI_5_50,1427.8926,17.1761,158.2307,8.4807,0.283323,0.077306,0,0.0,0.0,5.44452,0.017084,0.339438,0.04243,2137,36.61336379211879,563.3866362078812,21.319294805144867,0.037841321456688524
FAPI_36_3,1425.6198,17.1624,151.5552,8.2999,0.22004,0.085943,2,46.6942,2.9219,5.575761,0.017117,0.258058,0.032257,2138,36.63049685893775,563.3695031410623,21.30232091297468,0.037812343043426656
FAPI_7_39,1425.0,17.1587,153.1717,8.3441,0.236748,0.083663,0,0.0,0.0,5.349608,0.017081,0.371698,0.046462,2139,36.64762992575671,563.3523700742433,21.29768972944957,0.037805272260845874
FAPI_1_24,1424.3802,17.155,165.0623,8.6619,0.343038,0.069403,0,0.0,0.0,4.907927,0.016938,0.488306,0.061038,2140,36.66476299257567,563.3352370074243,21.293057538654352,0.03779819926012142
FAPI_27_10,1421.6942,17.1388,153.6128,8.3561,0.242887,0.082874,0,0.0,0.0,5.434539,0.017104,0.239897,0.029987,2141,36.68189605939463,563.3181039406054,21.272971559943272,0.03776369232788981
FAPI_40_37,1421.4876,17.1376,156.0739,8.4227,0.266682,0.079641,0,0.0,0.0,5.451968,0.017115,0.456534,0.057067,2142,36.699029126213595,563.3009708737864,21.2714258141684,0.03776209684349096
FAPI_36_65,1421.281,17.1363,151.2243,8.2909,0.219008,0.086152,0,0.0,0.0,5.25423,0.017079,0.708242,0.08853,2143,36.71616219303255,563.2838378069674,21.269879956059558,0.03776050106260738
FAPI_28_1,1420.2479,17.1301,153.0157,8.3398,0.237742,0.083598,1,16.1157,0.0,5.555379,0.01712,0.379103,0.047388,2144,36.733295259851516,563.2667047401485,21.262148231111734,0.03774792305701895
FAPI_40_66,1419.8347,17.1276,171.4638,8.8283,0.39312,0.062921,1,20.0413,0.0,5.471294,0.01711,0.714344,0.089293,2145,36.75042832667047,563.2495716733296,21.259055053242527,0.037743579617974816
FAPI_31_2,1419.4215,17.1251,148.0291,8.2028,0.185995,0.090747,0,0.0,0.0,5.40072,0.017107,0.254071,0.031759,2146,36.76756139348944,563.2324386065105,21.255961425252572,0.037739235115508966
FAPI_9_48,1416.9421,17.1101,147.2571,8.1814,0.178874,0.091778,2,156.1983,56.3932,5.678551,0.017187,0.692508,0.086564,2147,36.784694460308394,563.2153055396916,21.23738869494132,0.03770740689404907
FAPI_48_13,1416.5289,17.1076,143.2631,8.0697,0.132705,0.098265,0,0.0,0.0,5.100929,0.017052,0.70285,0.087856,2148,36.80182752712736,563.1981724728727,21.234291910375777,0.037703055422109985
FAPI_23_35,1416.1157,17.1051,166.8002,8.7074,0.36039,0.067224,0,0.0,0.0,5.772699,0.017222,0.528971,0.066121,2149,36.818960593946315,563.1810394060537,21.23119467411288,0.03769870288336391
FAPI_47_2,1415.2893,17.1002,151.9317,8.3102,0.229526,0.084798,0,0.0,0.0,5.57437,0.017166,0.48525,0.060656,2150,36.83609366076528,563.1639063392347,21.224998845704015,0.03768884796554886
FAPI_4_39,1413.2231,17.0877,149.0028,8.2297,0.200107,0.088887,0,0.0,0.0,5.465903,0.017215,0.197232,0.024654,2151,36.853226727584236,563.1467732724158,21.209499855331426,0.03766247248844943
FAPI_18_29,1413.2231,17.0877,166.6064,8.7023,0.36021,0.067282,0,0.0,0.0,5.537183,0.017173,0.392461,0.049058,2152,36.8703597944032,563.1296402055968,21.209499855331426,0.037663618358976636
FAPI_3_30,1413.2231,17.0877,144.4652,8.1035,0.149069,0.096015,0,0.0,0.0,5.276071,0.017146,0.488832,0.061104,2153,36.88749286122216,563.1125071387778,21.209499855331426,0.03766476429923158
FAPI_34_16,1412.6033,17.0839,147.892,8.199,0.188403,0.090522,0,0.0,0.0,5.466796,0.017159,0.279191,0.034899,2154,36.90462592804112,563.0953740719589,21.20484839950164,0.037657649797691
FAPI_22_53,1412.3967,17.0827,167.9566,8.7375,0.370824,0.065903,0,0.0,0.0,5.666544,0.017192,0.391803,0.048975,2155,36.92175899486008,563.07824100514,21.20329768746743,0.03765604163573758
FAPI_3_74,1411.3636,17.0764,205.5713,9.6665,0.580315,0.039795,0,0.0,0.0,5.188742,0.0171,0.351621,0.043953,2156,36.93889206167904,563.0611079383209,21.195541674605654,0.03764341272337969
FAPI_14_28,1411.157,17.0752,147.9645,8.201,0.190028,0.09032,0,0.0,0.0,5.484042,0.017179,0.337531,0.042191,2157,36.956025128498,563.043974871502,21.193990281621332,0.037641802820922166
FAPI_35_72,1410.124,17.0689,198.4546,9.4977,0.55007,0.043409,0,0.0,0.0,5.517626,0.017193,0.639779,0.079972,2158,36.97315819531696,563.026841804683,21.186231612654282,0.03762916798912386
FAPI_21_57,1407.8512,17.0552,158.7633,8.495,0.298114,0.075592,1,20.6612,0.0,5.456741,0.017236,0.342664,0.042833,2159,36.99029126213592,563.0097087378641,21.169151027750573,0.03759997509671165
FAPI_25_66,1406.8182,17.0489,168.4703,8.7509,0.377124,0.065147,1,17.9752,0.0,5.667884,0.01725,0.596193,0.074524,2160,37.00742432895488,562.9925756710451,21.161383251651703,0.03758732204670535
FAPI_45_22,1404.9587,17.0376,144.6244,8.1079,0.155907,0.095195,0,0.0,0.0,5.700346,0.017267,0.418352,0.052294,2161,37.02455739577384,562.9754426042261,21.147393311940988,0.03756361594409312
FAPI_32_37,1404.7521,17.0364,147.1468,8.1783,0.184717,0.091163,0,0.0,0.0,5.718238,0.01727,0.924321,0.11554,2162,37.041690462592804,562.9583095374072,21.145838386487327,0.03756199709328962
FAPI_35_15,1402.8926,17.0251,156.0739,8.4227,0.276274,0.078606,0,0.0,0.0,5.408588,0.017229,0.433849,0.054231,2163,37.05882352941177,562.9411764705883,21.131838155590774,0.037538270495824776
FAPI_48_28,1402.686,17.0238,144.0429,8.0916,0.150455,0.096002,0,0.0,0.0,5.710311,0.017265,0.347477,0.043435,2164,37.075956596230725,562.9240434037692,21.13028208547147,0.037536648741640845
FAPI_47_51,1401.2397,17.0151,187.2681,9.2262,0.497895,0.049849,0,0.0,0.0,5.753673,0.017306,0.48291,0.060364,2165,37.09308966304969,562.9069103369503,21.119385630818172,0.037518433764077125
FAPI_8_33,1399.5868,17.005,151.4638,8.2974,0.233359,0.08451,0,0.0,0.0,5.544774,0.017254,0.262797,0.03285,2166,37.110222729868646,562.8897772701314,21.106925759388453,0.03749744019468881
FAPI_39_25,1399.5868,17.005,157.9756,8.4739,0.295258,0.076089,0,0.0,0.0,5.772313,0.017304,0.226143,0.028268,2167,37.12735579668761,562.8726442033123,21.106925759388453,0.03749858156504143
FAPI_31_53,1398.9669,17.0013,149.0674,8.2315,0.208862,0.087901,0,0.0,0.0,5.251307,0.017196,0.789813,0.098727,2168,37.14448886350657,562.8555111364934,21.102250939506202,0.037491417463244615
FAPI_19_66,1398.9669,17.0013,166.1652,8.6908,0.363297,0.06705,0,0.0,0.0,5.915871,0.017334,0.561481,0.070185,2169,37.16162193032553,562.8383780696745,21.102250939506202,0.037492558719750144
FAPI_41_62,1398.5537,16.9987,158.497,8.4879,0.300405,0.075411,1,16.5289,0.0,5.580886,0.017291,0.673311,0.084164,2170,37.17875499714449,562.8212450028556,21.099134320367728,0.037488162551967415
FAPI_42_59,1396.281,16.9849,195.1302,9.4178,0.539177,0.044834,0,0.0,0.0,5.890648,0.017353,1.040836,0.130105,2171,37.19588806396345,562.8041119360365,21.08198392444576,0.03745883066121193
FAPI_16_45,1394.6281,16.9749,165.3664,8.6699,0.359125,0.067651,0,0.0,0.0,5.514196,0.017314,0.267246,0.033406,2172,37.21302113078241,562.7869788692176,21.06950193478043,0.03743779214137901
FAPI_25_39,1393.3884,16.9673,155.3207,8.4024,0.27419,0.079024,0,0.0,0.0,5.590479,0.017296,0.375431,0.046929,2173,37.23015419760137,562.7698458023987,21.06013539875312,0.037422288269062326
FAPI_3_66,1392.7686,16.9636,153.8145,8.3616,0.260234,0.080932,0,0.0,0.0,5.11772,0.017212,0.439177,0.054897,2174,37.24728726442033,562.7527127355796,21.055450946164928,0.03741510341871643
FAPI_42_10,1392.562,16.9623,141.4827,8.0194,0.125786,0.099673,0,0.0,0.0,5.983586,0.017408,0.519727,0.064966,2175,37.26442033123929,562.7355796687607,21.053889230350574,0.03741346733885813
FAPI_45_39,1392.1488,16.9598,146.8616,8.1704,0.188891,0.090789,0,0.0,0.0,5.739418,0.017368,0.322263,0.040283,2176,37.28155339805825,562.7184466019418,21.050765451139792,0.037409055235807426
FAPI_12_36,1389.0496,16.9409,152.3083,8.3205,0.247545,0.082723,0,0.0,0.0,5.59414,0.017351,0.310096,0.038762,2177,37.298686464877214,562.7013135351228,21.027320801272804,0.03736852979633273
FAPI_12_34,1388.6364,16.9384,152.0609,8.3138,0.24532,0.083034,1,16.9421,0.0,5.421142,0.017303,0.92573,0.115716,2178,37.31581953169617,562.6841804683038,21.024193074519385,0.03736410904074401
FAPI_4_87,1385.5372,16.9195,185.5948,9.1848,0.494529,0.05041,1,18.1818,0.0,5.32653,0.017296,0.507949,0.063494,2179,37.332952598515135,562.6670474014849,21.000718759971242,0.037323527043136774
FAPI_30_44,1381.8182,16.8967,173.6396,8.8841,0.424079,0.059352,0,0.0,0.0,5.87867,0.017428,0.489134,0.061142,2180,37.35008566533409,562.6499143346659,20.972515203682427,0.037274537273292656
FAPI_12_25,1380.5785,16.8892,146.7434,8.1671,0.194337,0.090219,0,0.0,0.0,5.393816,0.017345,0.32385,0.040481,2181,37.367218732153056,562.6327812678469,20.963105333008002,0.037258947631471744
FAPI_3_84,1380.5785,16.8892,169.9308,8.7887,0.399204,0.062579,0,0.0,0.0,5.364548,0.01738,0.388338,0.048542,2182,37.38435179897201,562.615648201028,20.963105333008002,0.03726008226048786
FAPI_40_12,1380.3719,16.8879,143.7956,8.0847,0.161091,0.094889,1,15.0826,0.0,5.341212,0.017319,0.245617,0.030702,2183,37.40148486579098,562.598515134209,20.961536737088313,0.03725842883194936
FAPI_3_71,1378.5124,16.8765,155.6516,8.4113,0.284988,0.077772,0,0.0,0.0,4.890866,0.017239,0.39114,0.048892,2184,37.41861793260994,562.5813820673901,20.94741332830725,0.03723445886411864
FAPI_24_12,1378.0992,16.874,143.6775,8.0813,0.161094,0.094928,0,0.0,0.0,5.257564,0.017321,0.319442,0.03993,2185,37.4357509994289,562.5642490005711,20.944273668522694,0.03723001187105552
FAPI_0_27,1378.0992,16.874,152.7873,8.3336,0.25815,0.081435,0,0.0,0.0,5.648409,0.017456,0.363616,0.045452,2186,37.45288406624786,562.5471159337521,20.944273668522694,0.03723114575702345
FAPI_40_58,1377.8926,16.8727,158.9571,8.5002,0.314724,0.073769,0,0.0,0.0,5.428953,0.017388,0.579233,0.072404,2187,37.47001713306682,562.5299828669332,20.942703662122696,0.03722948873833931
FAPI_25_54,1376.0331,16.8613,141.905,8.0313,0.141296,0.097767,1,19.8347,0.0,5.582264,0.017424,0.35208,0.04401,2188,37.48715019988578,562.5128498001142,20.928567544056346,0.037205492374962096
FAPI_12_51,1374.3802,16.8512,167.2871,8.7201,0.382848,0.064783,0,0.0,0.0,5.66072,0.017436,0.578306,0.072288,2189,37.50428326670474,562.4957167332952,20.915994000650688,0.03718427248143458
FAPI_41_20,1373.9669,16.8487,148.8925,8.2267,0.221174,0.086593,0,0.0,0.0,5.546641,0.01743,0.367124,0.045891,2190,37.5214163335237,562.4785836664763,20.91284886282344,0.037179813543307794
FAPI_5_15,1372.9339,16.8423,164.0351,8.6349,0.358811,0.067962,1,29.9587,0.0,5.340938,0.017404,0.351965,0.043996,2191,37.53854940034266,562.4614505996574,20.90498585139124,0.03716696642783927
FAPI_2_11,1371.6942,16.8347,148.6987,8.2213,0.220434,0.086731,0,0.0,0.0,5.039601,0.017314,0.182562,0.02282,2192,37.555682467161624,562.4443175328383,20.89554557031153,0.037151314217147444
FAPI_13_43,1371.281,16.8322,173.917,8.8912,0.430292,0.058669,0,0.0,0.0,5.540196,0.017425,0.357182,0.044648,2193,37.57281553398058,562.4271844660194,20.892398115965403,0.03714684974873876
FAPI_45_58,1370.6612,16.8284,145.3853,8.1292,0.185111,0.091677,0,0.0,0.0,5.503264,0.017443,0.397789,0.049724,2194,37.589948600799545,562.4100513992005,20.88767604518363,0.037139585242507496
FAPI_3_69,1369.2149,16.8195,156.7167,8.4401,0.299431,0.075948,0,0.0,0.0,5.312828,0.01744,0.421467,0.052683,2195,37.6070816676185,562.3929183323814,20.876652964020604,0.037121116364559614
FAPI_15_39,1368.595,16.8157,150.4712,8.2702,0.240412,0.084017,0,0.0,0.0,4.599031,0.017121,0.236407,0.029551,2196,37.624214734437466,562.3757852655625,20.871926568520333,0.037113842941627166
FAPI_40_0,1367.7686,16.8106,144.054,8.0919,0.17173,0.093608,0,0.0,0.0,5.680547,0.017503,0.237659,0.029707,2197,37.64134780125642,562.3586521987436,20.865624059485082,0.03710376639161399
FAPI_19_70,1362.6033,16.7788,159.2501,8.508,0.32482,0.072621,0,0.0,0.0,5.688018,0.017532,0.630274,0.078784,2198,37.65848086807539,562.3415191319247,20.82618787336409,0.037034768312169196
FAPI_42_61,1362.3967,16.7776,177.3863,8.9794,0.455907,0.055491,0,0.0,0.0,5.149341,0.017368,0.47524,0.059405,2199,37.67561393489434,562.3243860651056,20.824608964256015,0.03703308887238078
FAPI_25_67,1361.7769,16.7738,161.8782,8.5779,0.346961,0.069675,1,14.0496,0.0,5.576062,0.017512,0.382611,0.047826,2200,37.69274700171331,562.3072529982867,20.819871518496825,0.037025792229217896
FAPI_18_72,1361.5702,16.7725,185.3853,9.1797,0.502149,0.049684,0,0.0,0.0,5.797216,0.017535,0.386065,0.048258,2201,37.709880068532264,562.2901199314678,20.818291365845592,0.03702411020201268
FAPI_36_49,1361.3636,16.7712,189.288,9.2758,0.522539,0.047163,4,185.9504,30.8781,5.673818,0.017544,0.2852,0.03565,2202,37.72701313535123,562.2729868646488,20.816711857802026,0.03702242921873296
FAPI_48_67,1360.5372,16.7661,158.3867,8.4849,0.318474,0.073501,2,55.7851,1.1688,5.726993,0.017539,0.341182,0.042648,2203,37.744146202170185,562.2558537978298,20.810392626781777,0.037012318299961294
FAPI_17_31,1359.7107,16.761,147.3784,8.1848,0.213337,0.087912,0,0.0,0.0,5.426914,0.017467,0.20702,0.025878,2204,37.76127926898915,562.2387207310109,20.804070711278655,0.03700220199033898
FAPI_31_46,1358.2645,16.7521,140.1135,7.9805,0.130571,0.099619,0,0.0,0.0,5.318745,0.017529,0.656595,0.082074,2205,37.77841233580811,562.2215876641919,20.793004073545585,0.036983645825362704
FAPI_0_54,1358.0579,16.7508,186.7813,9.2142,0.510828,0.048639,0,0.0,0.0,5.305283,0.017504,0.624106,0.078013,2206,37.79554540262707,562.2044545973729,20.79142264444638,0.036981959987023444
FAPI_24_35,1357.6446,16.7483,145.0166,8.1189,0.188739,0.091388,3,56.8182,3.5925,5.693806,0.017554,0.254946,0.031868,2207,37.812678469446034,562.187321530554,20.78825865973478,0.0369774590489497
FAPI_50_46,1357.0248,16.7445,149.2691,8.2371,0.234654,0.084994,0,0.0,0.0,5.541798,0.017542,0.380426,0.047553,2208,37.82981153626499,562.170188463735,20.78351292819819,0.03697014419244486
FAPI_50_34,1356.6116,16.7419,143.575,8.0785,0.172996,0.093623,0,0.0,0.0,5.580432,0.017548,0.162424,0.020303,2209,37.846944603083955,562.153055396916,20.78034850505665,0.03696564183998679
FAPI_22_35,1356.405,16.7406,145.7697,8.14,0.197834,0.090133,0,0.0,0.0,5.732237,0.017573,0.368071,0.046009,2210,37.86407766990291,562.1359223300971,20.778766112768214,0.036963953533940004
FAPI_46_24,1355.7851,16.7368,141.6844,8.0251,0.151295,0.096711,0,0.0,0.0,5.455464,0.017544,0.267954,0.033494,2211,37.881210736721876,562.1187892632781,20.77401744657685,0.03695663237623423
FAPI_27_39,1355.1653,16.733,153.3277,8.3483,0.275629,0.079386,0,0.0,0.0,5.633426,0.017567,0.56626,0.070783,2212,37.89834380354083,562.1016561964592,20.769268460955058,0.0369493102039465
FAPI_18_28,1354.7521,16.7304,148.3867,8.2127,0.226822,0.086117,0,0.0,0.0,5.128129,0.017447,0.218946,0.027368,2213,37.9154768703598,562.0845231296402,20.766101867183725,0.03694480280574136
FAPI_7_40,1354.3388,16.7279,146.964,8.1732,0.21202,0.088184,1,29.3388,0.0,5.386633,0.017544,0.277424,0.034678,2214,37.93260993717875,562.0673900628212,20.762934023935337,0.036940292909742906
FAPI_24_11,1354.1322,16.7266,141.4827,8.0194,0.149911,0.096938,3,112.3967,21.3484,5.898045,0.017643,0.660153,0.082519,2215,37.94974300399772,562.0502569960023,20.761350304346923,0.03693860121212362
FAPI_27_58,1353.3058,16.7215,164.9631,8.6593,0.375069,0.066061,0,0.0,0.0,5.597557,0.017572,0.740995,0.092624,2216,37.966876070816674,562.0331239291834,20.755014217529794,0.03692845374029048
FAPI_18_75,1349.5868,16.6985,160.4176,8.5392,0.340968,0.070634,0,0.0,0.0,6.03402,0.017697,0.999812,0.124976,2217,37.98400913763564,562.0159908623643,20.72647632143839,0.03687880177508015
FAPI_15_33,1348.9669,16.6947,149.0028,8.2297,0.236477,0.08487,1,24.3802,0.0,5.447386,0.017587,0.383996,0.047999,2218,38.001142204454595,561.9988577955454,20.721715672325516,0.03687145513712779
FAPI_10_64,1348.5537,16.6921,165.8076,8.6814,0.383591,0.064998,0,0.0,0.0,5.812775,0.017649,0.803134,0.100392,2219,38.01827527127356,561.9817247287265,20.718541810651875,0.03686693160823494
FAPI_49_64,1348.3471,16.6908,157.9834,8.4741,0.321127,0.073312,0,0.0,0.0,5.991113,0.017673,0.941404,0.117676,2220,38.035408338092516,561.9645916619074,20.71695469747531,0.03686523137731633
FAPI_43_10,1347.9339,16.6883,148.6452,8.2199,0.233386,0.085315,0,0.0,0.0,5.429152,0.017548,0.199097,0.024887,2221,38.05254140491148,561.9474585950885,20.71378010630298,0.036860706084673844
FAPI_45_4,1345.4545,16.6729,143.7499,8.0834,0.181792,0.092576,0,0.0,0.0,5.642035,0.01764,0.195782,0.024473,2222,38.06967447173044,561.9303255282696,20.694720794455502,0.03682791238397828
FAPI_30_33,1344.0083,16.664,156.0282,8.4215,0.306246,0.075382,0,0.0,0.0,6.068694,0.017734,0.850399,0.1063,2223,38.0868075385494,561.9131924614506,20.683595649767234,0.03680923659963048
FAPI_30_47,1344.0083,16.664,164.2178,8.6397,0.373716,0.066355,1,21.4876,0.0,5.684617,0.017633,0.511126,0.063891,2224,38.10394060536836,561.8960593946316,20.683595649767234,0.036810358969327994
FAPI_23_20,1339.6694,16.637,155.5224,8.4079,0.30398,0.075751,0,0.0,0.0,5.567328,0.017658,0.341804,0.042725,2225,38.12107367218732,561.8789263278127,20.650181942004945,0.03675201360009215
FAPI_4_43,1338.6364,16.6306,147.9377,8.2003,0.231375,0.085744,0,0.0,0.0,5.358022,0.017639,0.244747,0.030593,2226,38.13820673900628,561.8617932609937,20.642218876019104,0.03673896165142958
FAPI_49_27,1338.0165,16.6268,154.7693,8.3875,0.298057,0.07658,0,0.0,0.0,5.770118,0.017693,0.63565,0.079456,2227,38.15533980582524,561.8446601941747,20.637438790388547,0.036731574138759646
FAPI_45_35,1336.157,16.6152,142.491,8.0479,0.173025,0.093979,0,0.0,0.0,5.344202,0.01762,0.316097,0.039512,2228,38.17247287264421,561.8275271273558,20.62309342930093,0.03670716088751924
FAPI_10_58,1336.157,16.6152,160.2428,8.5345,0.346101,0.070126,1,28.0992,0.0,5.639855,0.017654,0.488937,0.061117,2229,38.18960593946316,561.8103940605369,20.62309342930093,0.0367082803154381
FAPI_9_58,1334.5041,16.6049,147.7171,8.1942,0.231457,0.0858,0,0.0,0.0,5.377617,0.017631,1.108167,0.138521,2230,38.20673900628213,561.7932609937179,20.610333529149937,0.03668668700776816
FAPI_1_56,1333.6777,16.5998,164.0886,8.6363,0.377551,0.065978,0,0.0,0.0,5.596562,0.017737,0.497203,0.06215,2231,38.223872073101084,561.7761279268989,20.603951002001043,0.03667644454390581
FAPI_36_46,1333.2645,16.5972,153.0882,8.3418,0.285104,0.078416,2,249.7934,143.905,5.465857,0.017719,0.319415,0.039927,2232,38.24100513992005,561.75899486008,20.600758996888647,0.03667188097632469
FAPI_22_42,1332.6446,16.5934,158.7822,8.4955,0.335767,0.071558,0,0.0,0.0,5.673492,0.01771,0.669361,0.08367,2233,38.258138206739005,561.741861793261,20.595969288903188,0.036664472936295364
FAPI_37_13,1332.2314,16.5908,140.2428,7.9842,0.148806,0.097497,0,0.0,0.0,5.647733,0.017692,0.139424,0.017428,2234,38.27527127355797,561.724728726442,20.59277604657692,0.036659906522658235
FAPI_26_53,1332.0248,16.5895,140.2049,7.9831,0.148478,0.097547,0,0.0,0.0,5.577092,0.017711,0.325027,0.040628,2235,38.292404340376926,561.707595659623,20.59117923971297,0.03665818194167802
FAPI_49_73,1331.6116,16.5869,175.4121,8.9293,0.456164,0.055781,0,0.0,0.0,5.80023,0.017754,0.735631,0.091954,2236,38.30953740719589,561.6904625928041,20.587985254439428,0.03665361373487416
FAPI_2_6,1331.1983,16.5844,142.5021,8.0482,0.176222,0.093615,0,0.0,0.0,4.989369,0.017553,0.522808,0.065351,2237,38.32667047401485,561.6733295259852,20.58479000041185,0.03664904299049421
FAPI_48_18,1329.9587,16.5766,145.9903,8.1461,0.215849,0.088054,0,0.0,0.0,5.705051,0.017751,0.498127,0.062266,2238,38.34380354083381,561.6561964591662,20.57520358164512,0.03663309282681615
FAPI_12_20,1329.5455,16.5741,147.1768,8.1792,0.22868,0.086268,0,0.0,0.0,5.54914,0.017725,0.570613,0.071327,2239,38.36093660765277,561.6390633923472,20.57200711601012,0.03662851902030009
FAPI_24_67,1329.5455,16.5741,143.7767,8.0841,0.191768,0.091446,1,18.595,0.0,5.766346,0.01777,0.424354,0.053044,2240,38.37806967447173,561.6219303255283,20.57200711601012,0.03662963642478515
FAPI_2_66,1328.0992,16.565,141.8214,8.029,0.170232,0.09452,0,0.0,0.0,5.060341,0.017623,0.690351,0.086294,2241,38.39520274129069,561.6047972587094,20.56081479885424,0.036610824728020755
FAPI_15_38,1328.0992,16.565,149.893,8.2543,0.25719,0.082333,2,76.4463,30.3881,4.866314,0.017547,0.398191,0.049774,2242,38.41233580810965,561.5876641918903,20.56081479885424,0.03661194166086376
FAPI_25_64,1327.686,16.5625,186.192,9.1996,0.518736,0.047935,0,0.0,0.0,5.590315,0.01773,0.565801,0.070725,2243,38.42946887492861,561.5705311250714,20.557616095934186,0.03660736266689117
FAPI_35_42,1325.6198,16.5496,141.114,8.0089,0.163456,0.095529,0,0.0,0.0,5.54307,0.017742,0.319998,0.04,2244,38.44660194174757,561.5533980582525,20.54161356030678,0.03657998265407327
FAPI_46_57,1325.4132,16.5483,146.1006,8.1492,0.219708,0.08759,0,0.0,0.0,5.283443,0.017687,0.183033,0.022879,2245,38.46373500856653,561.5362649914334,20.540012776006098,0.036578248025208926
FAPI_45_53,1325.2066,16.547,148.36,8.212,0.243411,0.084288,0,0.0,0.0,5.514715,0.017733,0.336158,0.04202,2246,38.480868075385494,561.5191319246145,20.538411866938695,0.03657651306829566
FAPI_13_23,1325.0,16.5457,144.5109,8.1047,0.202694,0.089985,0,0.0,0.0,5.688668,0.017787,0.298686,0.037336,2247,38.49800114220445,561.5019988577956,20.53681083307539,0.03657477778325146
FAPI_21_30,1322.314,16.5289,146.4047,8.1577,0.224763,0.086934,0,0.0,0.0,5.313758,0.017737,0.587541,0.073443,2248,38.515134209023415,561.4848657909765,20.51598447160733,0.03653880223949758
FAPI_43_62,1321.281,16.5225,158.5616,8.4896,0.339597,0.071198,0,0.0,0.0,5.723905,0.017804,0.464369,0.058046,2249,38.53226727584238,561.4677327241576,20.507969297977922,0.03652564181823293
FAPI_34_22,1320.8678,16.5199,144.5487,8.1058,0.205597,0.089647,0,0.0,0.0,5.273117,0.017674,0.391808,0.048976,2250,38.549400342661336,561.4505996573387,20.504762351264496,0.03652104452961462
FAPI_7_37,1320.4545,16.5173,154.1721,8.3713,0.301894,0.076313,0,0.0,0.0,5.405644,0.017756,0.352231,0.044029,2251,38.5665334094803,561.4334665905197,20.501554126599142,0.03651644468417823
FAPI_10_7,1320.0413,16.5147,148.9114,8.2272,0.251931,0.083188,1,21.6942,0.0,5.648984,0.017813,0.443139,0.055392,2252,38.58366647629926,561.4163335237007,20.498346176238297,0.036511845046583315
FAPI_49_47,1319.6281,16.5121,147.2681,8.1817,0.235383,0.085496,0,0.0,0.0,5.457022,0.017753,0.715962,0.089495,2253,38.60079954311822,561.3992004568818,20.49513772376102,0.03650724423383846
FAPI_21_3,1319.2149,16.5095,140.9769,8.005,0.165879,0.0953,1,16.3223,0.0,5.191504,0.017707,0.163226,0.020403,2254,38.61793260993718,561.3820673900628,20.49192876893146,0.03650264224541596
FAPI_33_38,1316.7355,16.494,148.0748,8.2041,0.245349,0.084155,0,0.0,0.0,5.726289,0.017827,0.866723,0.10834,2255,38.63506567675614,561.3649343232439,20.472662922520772,0.036469436672601725
FAPI_5_27,1316.7355,16.494,147.5422,8.1893,0.239891,0.084915,0,0.0,0.0,5.130123,0.017728,0.194892,0.024362,2256,38.6521987435751,561.3478012564249,20.472662922520772,0.03647054976736039
FAPI_3_17,1315.9091,16.4888,152.3918,8.3228,0.287947,0.078287,1,30.5785,0.0,5.247226,0.017723,0.396562,0.04957,2257,38.66933181039406,561.330668189606,20.466237461957057,0.03646021609324218
FAPI_40_15,1313.4298,16.4733,151.6844,8.3035,0.282644,0.079052,0,0.0,0.0,5.767427,0.017894,0.780246,0.097531,2258,38.68646487721302,561.313535122787,20.446948186670767,0.03642696444545562
FAPI_7_104,1313.0165,16.4707,162.4564,8.5932,0.374818,0.066602,0,0.0,0.0,5.408994,0.017804,0.288347,0.036043,2259,38.70359794403198,561.296402055968,20.443730889258916,0.03642234444114686
FAPI_7_17,1309.7107,16.45,139.5542,7.9645,0.154917,0.097042,0,0.0,0.0,5.548839,0.017896,0.177579,0.022197,2260,38.72073101085094,561.279268989149,20.41797893648372,0.036377575414919615
FAPI_24_28,1309.5041,16.4487,141.6465,8.024,0.179828,0.093492,1,24.1736,0.0,5.400822,0.01782,0.15654,0.019568,2261,38.737864077669904,561.2621359223301,20.416368458376905,0.03637581648871858
FAPI_18_46,1309.2975,16.4474,150.8477,8.2805,0.276946,0.0799,0,0.0,0.0,5.318145,0.01778,0.46214,0.057767,2262,38.75499714448886,561.2450028555112,20.414757853222792,0.03637405722876153
FAPI_5_61,1309.0909,16.4461,149.3604,8.2396,0.262591,0.081885,0,0.0,0.0,5.287586,0.017791,0.430947,0.053868,2263,38.772130211307825,561.2278697886921,20.41314712099132,0.036372297634964336
FAPI_7_24,1309.0909,16.4461,149.9654,8.2563,0.268528,0.081064,0,0.0,0.0,5.024733,0.0177,0.414374,0.051797,2264,38.78926327812678,561.2107367218732,20.41314712099132,0.036373408036040014
FAPI_2_64,1307.8512,16.4383,161.4638,8.567,0.369598,0.067363,0,0.0,0.0,5.566446,0.017869,0.544029,0.068004,2265,38.806396344945746,561.1936036550543,20.403479277254018,0.036357291217088264
FAPI_47_4,1306.8182,16.4318,139.6724,7.9679,0.15821,0.096625,0,0.0,0.0,5.742651,0.017921,0.271103,0.033888,2266,38.8235294117647,561.1764705882352,20.39541989037995,0.03634403963694541
FAPI_33_26,1306.405,16.4292,156.0739,8.4227,0.32605,0.073233,0,0.0,0.0,5.338829,0.017823,0.324679,0.040585,2267,38.84066247858367,561.1593375214163,20.392195243767528,0.03633940287590647
FAPI_46_27,1305.1653,16.4214,155.3475,8.4031,0.320379,0.07402,0,0.0,0.0,5.132487,0.017766,0.357323,0.044665,2268,38.857795545402624,561.1422044545974,20.382517462129968,0.03632326583230497
FAPI_27_57,1304.7521,16.4188,154.5298,8.381,0.313385,0.074977,0,0.0,0.0,5.717424,0.017909,0.318453,0.039807,2269,38.87492861222159,561.1250713877785,20.379290773946522,0.03631862451546554
FAPI_24_49,1303.719,16.4123,162.2815,8.5886,0.377906,0.066312,2,34.9174,1.6071,5.824807,0.017968,0.501949,0.062744,2270,38.89206167904055,561.1079383209594,20.371221036198232,0.03630535168893955
FAPI_13_0,1303.3058,16.4097,143.7042,8.0821,0.20692,0.089765,0,0.0,0.0,5.421896,0.017849,0.232681,0.029085,2271,38.90919474585951,561.0908052541405,20.36799255844017,0.0363007063521825
FAPI_4_1,1303.0992,16.4084,146.7434,8.1671,0.239551,0.085186,0,0.0,0.0,5.394519,0.017856,0.170778,0.021347,2272,38.92632781267847,561.0736721873216,20.366378127644314,0.036298937443004345
FAPI_31_13,1301.6529,16.3993,136.2109,7.8685,0.11838,0.102462,0,0.0,0.0,5.393189,0.01781,0.467507,0.058438,2273,38.94346087949743,561.0565391205025,20.35507274489092,0.03627989574241305
FAPI_25_20,1299.7934,16.3876,139.4707,7.9621,0.160312,0.096456,0,0.0,0.0,5.568494,0.017933,0.563142,0.070393,2274,38.96059394631639,561.0394060536836,20.34052824329895,0.03625507945399587
FAPI_30_27,1297.7273,16.3745,140.1971,7.9829,0.170311,0.095064,0,0.0,0.0,5.655774,0.017918,0.567681,0.07096,2275,38.97772701313535,561.0222729868647,20.324355565690098,0.036227359490531234
FAPI_48_31,1296.9008,16.3693,144.7882,8.1125,0.22259,0.087668,0,0.0,0.0,5.710361,0.017975,0.57357,0.071696,2276,38.994860079954314,561.0051399200457,20.31788242016542,0.03621692739403621
FAPI_7_27,1296.0744,16.3641,141.5095,8.0201,0.186666,0.092762,2,72.314,7.3048,5.507802,0.017936,0.311144,0.038893,2277,39.01199314677327,560.9880068532267,20.311407995255394,0.036206492379737346
FAPI_4_13,1295.4545,16.3602,143.282,8.0702,0.207044,0.089884,0,0.0,0.0,5.092038,0.017824,0.243728,0.030466,2278,39.029126213592235,560.9708737864078,20.306550038134972,0.03619893828189516
FAPI_9_49,1295.4545,16.3602,160.2884,8.5357,0.366382,0.067956,1,25.2066,0.0,5.628606,0.017965,0.383368,0.047921,2279,39.04625928041119,560.9537407195888,20.306550038134972,0.03620004389682084
FAPI_1_60,1295.2479,16.3589,154.0808,8.3688,0.314408,0.074977,0,0.0,0.0,5.544265,0.017962,0.274142,0.034268,2280,39.063392347230156,560.9366076527698,20.30493072208802,0.03619826277171261
FAPI_41_32,1292.9752,16.3445,156.0549,8.4222,0.332817,0.072508,0,0.0,0.0,5.45323,0.017938,0.27224,0.03403,2281,39.08052541404911,560.9194745859509,20.287108930314936,0.036167595973183315
FAPI_40_49,1292.1488,16.3393,151.3346,8.2939,0.291,0.078229,0,0.0,0.0,5.367098,0.017943,0.358929,0.044866,2282,39.09765848086808,560.9023415191319,20.280624681220292,0.036157140343348944
FAPI_18_45,1292.1488,16.3393,155.2561,8.4007,0.326365,0.073395,0,0.0,0.0,5.430628,0.017918,0.338115,0.042264,2283,39.114791547687034,560.885208452313,20.280624681220292,0.036158244816585444
FAPI_12_65,1291.9421,16.338,155.6784,8.4121,0.330121,0.072888,0,0.0,0.0,5.507545,0.017991,0.877554,0.109694,2284,39.131924614506,560.868075385494,20.27900251015931,0.03615645710663994
FAPI_5_17,1291.5289,16.3354,148.0212,8.2026,0.25926,0.082629,0,0.0,0.0,5.33521,0.01794,0.354204,0.044276,2285,39.149057681324955,560.850942318675,20.275759348593493,0.03615177905339566
FAPI_25_31,1290.9091,16.3315,148.809,8.2244,0.267433,0.081504,0,0.0,0.0,5.46335,0.017946,0.368117,0.046015,2286,39.16619074814392,560.8338092518561,20.270893633350745,0.0361442076047302
FAPI_4_36,1290.7025,16.3302,151.6119,8.3015,0.294383,0.077786,1,17.562,0.0,5.424817,0.018,0.302904,0.037863,2287,39.183323814962876,560.8166761850371,20.269271468706865,0.036142419313542624
FAPI_39_32,1290.4959,16.3289,142.7573,8.0554,0.204262,0.090365,0,0.0,0.0,5.581369,0.017978,0.198754,0.024844,2288,39.20045688178184,560.7995431182181,20.267649174229568,0.03614063068157153
FAPI_47_32,1288.6364,16.3171,149.9686,8.2564,0.279989,0.079801,0,0.0,0.0,5.916074,0.018065,0.690282,0.086285,2289,39.217589948600796,560.7824100513992,20.253041890449193,0.03611568681084857
FAPI_15_44,1287.6033,16.3105,143.6207,8.0797,0.215563,0.088818,0,0.0,0.0,4.679473,0.017674,0.23801,0.029751,2290,39.23472301541976,560.7652769845803,20.244921829260623,0.036102309932819376
FAPI_50_37,1284.5041,16.2909,159.8662,8.5245,0.368415,0.06783,0,0.0,0.0,5.491406,0.018019,0.670979,0.083872,2291,39.25185608223872,560.7481439177612,20.220542867925495,0.036059937223601436
FAPI_43_11,1283.0579,16.2817,140.4633,7.9904,0.182797,0.093552,0,0.0,0.0,5.493994,0.018009,0.275252,0.034406,2292,39.26898914905768,560.7310108509423,20.209156689882274,0.03604073307665594
FAPI_21_64,1282.6446,16.2791,139.1855,7.954,0.167991,0.095678,1,18.1818,0.0,5.329121,0.018026,0.818852,0.102357,2293,39.286122215876645,560.7138777841234,20.205901530004883,0.036036028945558254
FAPI_30_43,1282.0248,16.2752,164.0351,8.6349,0.401268,0.063492,0,0.0,0.0,5.344282,0.017995,0.472756,0.059095,2294,39.3032552826956,560.6967447173045,20.20101898847672,0.03602842209947517
FAPI_3_44,1282.0248,16.2752,146.2834,8.1543,0.247136,0.084476,0,0.0,0.0,5.603522,0.018049,0.28217,0.035271,2295,39.320388349514566,560.6796116504854,20.20101898847672,0.03602952304438272
FAPI_40_7,1280.5785,16.266,141.4181,8.0175,0.195352,0.091808,0,0.0,0.0,5.60729,0.018056,0.372591,0.046574,2296,39.33752141633352,560.6624785836665,20.189621011411024,0.036010294575826815
FAPI_43_45,1279.9587,16.2621,140.4633,7.9904,0.184771,0.093327,0,0.0,0.0,5.692386,0.018108,0.432722,0.05409,2297,39.35465448315249,560.6453455168476,20.184734531743356,0.03600267922163067
FAPI_22_44,1279.9587,16.2621,162.8519,8.6037,0.393515,0.064545,0,0.0,0.0,5.419303,0.018015,0.252895,0.031612,2298,39.371787549971444,560.6282124500285,20.184734531743356,0.03600377948075975
FAPI_35_23,1277.8926,16.2489,152.7116,8.3315,0.311411,0.075644,0,0.0,0.0,5.424033,0.01805,0.633912,0.079239,2299,39.38892061679041,560.6110793832096,20.168436926571882,0.03597580866357728
FAPI_8_64,1275.6198,16.2345,144.1265,8.0939,0.228309,0.087229,1,52.4793,0.0,5.611891,0.018101,0.32424,0.04053,2300,39.406053683609365,560.5939463163907,20.150493625511753,0.03594490050761112
FAPI_26_65,1274.7934,16.2292,145.1915,8.1238,0.240081,0.085587,0,0.0,0.0,5.661002,0.018129,0.611119,0.07639,2301,39.42318675042833,560.5768132495716,20.143965400631714,0.03593435355247831
FAPI_9_74,1273.9669,16.2239,151.8025,8.3067,0.305279,0.076544,1,20.6612,0.0,5.573214,0.018098,0.342447,0.042806,2302,39.440319817247286,560.5596801827527,20.13743426906508,0.03592380076729726
FAPI_31_40,1273.3471,16.22,141.8025,8.0284,0.204228,0.090677,1,30.5785,0.0,5.368778,0.018067,0.373865,0.046733,2303,39.45745288406625,560.5425471159338,20.132535122866667,0.03591615877590604
FAPI_2_68,1269.6281,16.1963,144.0429,8.0916,0.231042,0.086947,1,19.0083,0.0,5.29969,0.018072,0.276476,0.034559,2304,39.474585950885206,560.5254140491148,20.10311358985822,0.035864767387865
FAPI_14_70,1269.6281,16.1963,153.5672,8.3548,0.323466,0.074118,0,0.0,0.0,5.816974,0.018166,0.50472,0.06309,2305,39.49171901770417,560.5082809822958,20.10311358985822,0.03586586366686204
FAPI_46_23,1269.6281,16.1963,140.2695,7.9849,0.189114,0.092898,0,0.0,0.0,5.090733,0.018002,0.624966,0.078121,2306,39.50885208452313,560.4911479154769,20.10311358985822,0.035866960012881074
FAPI_39_29,1268.1818,16.1871,145.6973,8.1379,0.249262,0.084411,0,0.0,0.0,5.514671,0.018118,0.389247,0.048656,2307,39.52598515134209,560.4740148486579,20.091660071242366,0.03584762101177451
FAPI_13_42,1267.9752,16.1857,141.9963,8.0339,0.209747,0.08999,1,15.9091,0.0,5.965395,0.018194,0.374726,0.046841,2308,39.54311821816105,560.456881781839,20.090023434428076,0.03584579668387091
FAPI_42_14,1267.1488,16.1805,141.6465,8.024,0.206356,0.090486,0,0.0,0.0,5.489797,0.018128,0.153327,0.019166,2309,39.56025128498001,560.43974871502,20.083475553447588,0.03583520904699411
FAPI_0_48,1266.9421,16.1792,143.5215,8.0769,0.227083,0.087553,1,36.5702,0.0,5.635729,0.018205,0.415308,0.051914,2310,39.57738435179897,560.422615648201,20.081837457076798,0.03583338162370475
FAPI_41_0,1266.5289,16.1765,141.1329,8.0095,0.20096,0.091265,0,0.0,0.0,5.815672,0.018231,0.540631,0.067579,2311,39.59451741861793,560.4054825813821,20.078562448728285,0.03582863314655826
FAPI_36_52,1266.5289,16.1765,151.5552,8.2999,0.307079,0.07641,1,14.4628,0.0,5.29017,0.018042,0.461033,0.057629,2312,39.61165048543689,560.3883495145631,20.078562448728285,0.03582972855542296
FAPI_25_9,1265.7025,16.1712,153.8067,8.3613,0.327657,0.073604,0,0.0,0.0,5.613308,0.018168,0.328034,0.041004,2313,39.628783552255854,560.3712164477441,20.072010828951328,0.03581913246042517
FAPI_49_66,1264.6694,16.1646,143.9326,8.0885,0.232871,0.086776,0,0.0,0.0,5.431245,0.018134,0.388494,0.048562,2314,39.64591661907482,560.3540833809252,20.0638175025124,0.035805605950895054
FAPI_48_73,1264.2562,16.162,178.1772,8.9994,0.499573,0.050955,0,0.0,0.0,5.415811,0.01813,0.548932,0.068616,2315,39.663049685893775,560.3369503141063,20.060539552293996,0.03580085079352473
