Repository: sandysanche-glitch/fira-fapi-kinetics

## Overview

The study combines bright-field optical microscopy, segmentation-informed computer vision, grain-resolved descriptor extraction, and video-anchored kinetics reconstruction to compare:

- pristine FAPI
- FAPI--TEMPO

The workflow links:
- time-resolved crystallization dynamics,
- grain-scale morphology,
- radial microstructural fingerprints,
- and effective growth-rate heterogeneity.

The repository is organized to preserve both:
- a **core reproducible pipeline**, and
- a **figure-centric structure**, since several manuscript figures were assembled from multiple panel-level scripts and then combined externally.

File: data/processed/kinetics/morpho_kinetics_from_cm_fapitempo_with_veff.csv (part 11 of 31)
file_name,area_(µm²),area_error_(µm²),perimeter_(µm),perimeter_error_(µm),circularity_distortion,circularity_distortion_error,defects_count,defects_area_(µm²),defects_area_error_(µm²),entropy_hm_(bits),entropy_hm_error_(bits),nucleus_circularity,nucleus_circularity_error,rank_for_t0,t0_ms,dt_ms,R_um_final,v_eff_um_per_ms
FAPI_TEMPO_1_46,1187.1901,15.6616,143.9248,8.0883,0.27979,0.081504,0,0.0,0.0,5.162484,0.018635,0.356819,0.044602,2056,19.39622641509434,580.6037735849056,19.439504767599484,0.03348153362416394
FAPI_TEMPO_41_68,1187.1901,15.6616,140.2884,7.9855,0.24197,0.086874,0,0.0,0.0,5.606007,0.018761,0.157035,0.019629,2057,19.40566037735849,580.5943396226415,19.439504767599484,0.03348207765896276
FAPI_TEMPO_43_66,1187.1901,15.6616,138.9917,7.9485,0.22776,0.088909,0,0.0,0.0,5.593209,0.018811,0.597026,0.074628,2058,19.41509433962264,580.5849056603773,19.439504767599484,0.0334826217114417
FAPI_TEMPO_41_122,1187.1901,15.6616,137.6982,7.9114,0.213183,0.091006,0,0.0,0.0,5.760472,0.018784,0.409987,0.051248,2059,19.42452830188679,580.5754716981132,19.439504767599484,0.03348316578160162
FAPI_TEMPO_21_6,1186.9835,15.6603,146.6442,8.1643,0.306375,0.077775,0,0.0,0.0,5.543282,0.018762,0.442017,0.055252,2060,19.433962264150942,580.566037735849,19.437813220294036,0.03348079625205018
FAPI_TEMPO_31_79,1186.7769,15.6589,150.0032,8.2573,0.337207,0.073492,0,0.0,0.0,5.544971,0.018766,0.386045,0.048256,2061,19.443396226415093,580.5566037735849,19.436121525771338,0.0334784263919102
FAPI_TEMPO_26_25,1185.7438,15.6521,146.0739,8.1484,0.301678,0.078453,0,0.0,0.0,5.571313,0.018799,0.268823,0.033603,2062,19.452830188679247,580.5471698113207,19.427660024334774,0.03346439537488196
FAPI_TEMPO_45_32,1185.5372,15.6507,138.9649,7.9477,0.228538,0.088829,0,0.0,0.0,5.784029,0.018815,0.474148,0.059268,2063,19.462264150943398,580.5377358490566,19.425967445629315,0.03346202364815814
FAPI_TEMPO_31_43,1185.124,15.648,133.8145,7.799,0.168299,0.097567,0,0.0,0.0,5.396549,0.018744,0.422429,0.052804,2064,19.471698113207548,580.5283018867924,19.422581845719655,0.033456735498672056
FAPI_TEMPO_34_39,1184.7107,15.6453,140.821,8.0006,0.249263,0.085879,0,0.0,0.0,5.797846,0.018829,0.224454,0.028057,2065,19.4811320754717,580.5188679245283,19.419194835979145,0.03345144474874119
FAPI_TEMPO_25_85,1183.2645,15.6357,141.9852,8.0336,0.262427,0.084032,0,0.0,0.0,5.478461,0.018763,0.324984,0.040623,2066,19.49056603773585,580.5094339622641,19.407338517177465,0.03343156438425605
FAPI_TEMPO_24_80,1183.0579,15.6344,141.6465,8.024,0.259024,0.084519,0,0.0,0.0,5.79473,0.01883,0.226956,0.028369,2067,19.5,580.5,19.40564416601094,0.03342918891647018
FAPI_TEMPO_23_96,1182.8512,15.633,142.042,8.0352,0.263273,0.083919,0,0.0,0.0,5.538044,0.01881,0.262051,0.032756,2068,19.50943396226415,580.4905660377359,19.40394884667449,0.033426811703625686
FAPI_TEMPO_16_116,1182.438,15.6303,146.6142,8.1635,0.308749,0.077518,0,0.0,0.0,5.554317,0.018794,0.681735,0.085217,2069,19.5188679245283,580.4811320754717,19.400559404290103,0.033421515932696544
FAPI_TEMPO_48_35,1182.438,15.6303,141.5362,8.0209,0.258258,0.084639,0,0.0,0.0,5.267669,0.018718,0.266503,0.033313,2070,19.528301886792452,580.4716981132076,19.400559404290103,0.03342205910701691
FAPI_TEMPO_48_111,1182.2314,15.6289,150.9959,8.2846,0.348398,0.072019,0,0.0,0.0,5.211709,0.018713,0.314647,0.039331,2071,19.537735849056602,580.4622641509434,19.398864461016874,0.03341968231025677
FAPI_TEMPO_31_77,1181.405,15.6234,149.2501,8.2366,0.333532,0.074086,0,0.0,0.0,5.388776,0.018769,0.266338,0.033292,2072,19.547169811320753,580.4528301886793,19.392083206477874,0.03340854277542996
FAPI_TEMPO_39_13,1181.405,15.6234,135.9525,7.8611,0.19678,0.093493,0,0.0,0.0,5.796697,0.018862,0.538249,0.067281,2073,19.556603773584907,580.4433962264151,19.392083206477874,0.03340908576538194
FAPI_TEMPO_8_68,1180.9917,15.6207,147.3406,8.1837,0.316384,0.076476,0,0.0,0.0,5.137727,0.01872,0.53946,0.067433,2074,19.566037735849058,580.433962264151,19.388690868931857,0.033403784288053455
FAPI_TEMPO_5_121,1180.7851,15.6193,147.4776,8.1875,0.317774,0.076286,0,0.0,0.0,5.167012,0.01875,0.22232,0.02779,2075,19.57547169811321,580.4245283018868,19.386994888030376,0.033401405252031204
FAPI_TEMPO_15_67,1179.7521,15.6125,140.1781,7.9823,0.245533,0.086503,0,0.0,0.0,5.642826,0.018848,0.534297,0.066787,2076,19.58490566037736,580.4150943396227,19.378512757074212,0.033387334247608515
FAPI_TEMPO_15_107,1179.7521,15.6125,134.1075,7.8076,0.175683,0.096599,0,0.0,0.0,5.642098,0.018846,0.518202,0.064775,2077,19.59433962264151,580.4056603773585,19.378512757074212,0.03338787692813853
FAPI_TEMPO_16_76,1179.3388,15.6098,136.4583,7.8757,0.204118,0.092471,0,0.0,0.0,5.540279,0.018791,0.769152,0.096144,2078,19.60377358490566,580.3962264150944,19.375118043514686,0.03338257066760763
FAPI_TEMPO_2_52,1179.3388,15.6098,149.8205,8.2523,0.339754,0.073257,0,0.0,0.0,5.256087,0.018755,0.353301,0.044163,2079,19.61320754716981,580.3867924528302,19.375118043514686,0.03338311328834962
FAPI_TEMPO_1_141,1179.1322,15.6084,165.6516,8.6773,0.460016,0.057022,0,0.0,0.0,5.604439,0.018849,0.583791,0.072974,2080,19.62264150943396,580.377358490566,19.37342087442594,0.03338073167570139
FAPI_TEMPO_39_111,1178.719,15.6057,141.7836,8.0279,0.263168,0.084008,0,0.0,0.0,5.415795,0.018791,0.336851,0.042106,2081,19.632075471698112,580.3679245283018,19.370026090139156,0.03337542491839514
FAPI_TEMPO_2_7,1178.5124,15.6043,134.7693,7.8268,0.184616,0.095321,1,20.2479,0.0,5.096337,0.018734,0.36253,0.045316,2082,19.641509433962263,580.3584905660377,19.368328474862924,0.03337304233452762
FAPI_TEMPO_38_25,1178.3058,15.6029,137.0443,7.8926,0.211601,0.091408,0,0.0,0.0,5.206211,0.018736,0.366683,0.045835,2083,19.650943396226417,580.3490566037735,19.36663071077931,0.033370659416788975
FAPI_TEMPO_3_50,1178.0992,15.6016,139.7827,7.971,0.242321,0.086993,0,0.0,0.0,5.142165,0.018752,0.192226,0.024028,2084,19.660377358490567,580.3396226415094,19.36493279784918,0.03336827616509547
FAPI_TEMPO_39_79,1177.686,15.5988,146.5796,8.1625,0.311202,0.077254,0,0.0,0.0,5.735995,0.018857,0.362222,0.045278,2085,19.669811320754718,580.3301886792453,19.36153652529271,0.03336296629571693
FAPI_TEMPO_4_9,1177.686,15.5988,142.3083,8.0427,0.269233,0.083166,0,0.0,0.0,5.013926,0.018775,0.249897,0.031237,2086,19.67924528301887,580.3207547169811,19.36153652529271,0.03336350865950885
FAPI_TEMPO_24_74,1176.8595,15.5934,142.7416,8.055,0.274173,0.08248,0,0.0,0.0,5.784156,0.018898,0.671774,0.083972,2087,19.68867924528302,580.311320754717,19.354741369992855,0.03335234154112533
FAPI_TEMPO_37_55,1176.6529,15.592,143.9326,8.0885,0.286261,0.080775,0,0.0,0.0,5.703062,0.018879,0.386943,0.048368,2088,19.69811320754717,580.3018867924528,19.353042413967557,0.033349956039155956
FAPI_TEMPO_43_63,1176.2397,15.5893,144.9709,8.1176,0.296695,0.079313,0,0.0,0.0,5.328094,0.018814,0.179113,0.022389,2089,19.70754716981132,580.2924528301887,19.34964405439687,0.033344641930159936
FAPI_TEMPO_37_33,1175.8264,15.5865,135.1458,7.8377,0.191001,0.094446,0,0.0,0.0,5.598371,0.018862,0.318412,0.039802,2090,19.71698113207547,580.2830188679245,19.346244275204846,0.03333932520194625
FAPI_TEMPO_43_72,1175.8264,15.5865,139.3337,7.9582,0.238901,0.087526,0,0.0,0.0,5.69094,0.018886,0.364295,0.045537,2091,19.72641509433962,580.2735849056604,19.346244275204846,0.033339867225474544
FAPI_TEMPO_37_100,1175.6198,15.5851,156.4126,8.4319,0.396144,0.065596,0,0.0,0.0,5.814252,0.018911,0.704424,0.088053,2092,19.735849056603772,580.2641509433962,19.344544572912817,0.033337480079481674
FAPI_TEMPO_41_4,1174.7934,15.5797,144.7314,8.1109,0.295233,0.079543,0,0.0,0.0,5.493652,0.018843,0.260918,0.032615,2093,19.745283018867923,580.2547169811321,19.33774426978153,0.03332630257689112
FAPI_TEMPO_16_22,1174.3802,15.5769,140.6004,7.9943,0.253473,0.085468,1,20.2479,0.0,5.749177,0.018886,0.278167,0.034771,2094,19.754716981132077,580.2452830188679,19.334343221286243,0.03332098301720713
FAPI_TEMPO_47_148,1173.1405,15.5687,144.7614,8.1118,0.296516,0.079391,0,0.0,0.0,5.606497,0.018878,0.624579,0.078072,2095,19.764150943396228,580.2358490566038,19.32413566068597,0.03330393268893119
FAPI_TEMPO_42_25,1172.7273,15.566,135.5602,7.8497,0.198059,0.093482,0,0.0,0.0,5.618559,0.01889,0.434012,0.054252,2096,19.77358490566038,580.2264150943396,19.320732216653287,0.033298608463925086
FAPI_TEMPO_4_35,1172.5207,15.5646,141.7568,8.0271,0.266766,0.083609,1,25.4132,0.0,5.044632,0.01881,0.163016,0.020377,2097,19.78301886792453,580.2169811320755,19.319030269791977,0.03329621658452351
FAPI_TEMPO_34_40,1172.5207,15.5646,141.886,8.0308,0.268101,0.083419,0,0.0,0.0,5.557977,0.018864,0.234071,0.029259,2098,19.79245283018868,580.2075471698113,19.319030269791977,0.033296757968813206
FAPI_TEMPO_22_89,1172.1074,15.5618,143.4112,8.0738,0.283838,0.081196,0,0.0,0.0,5.165296,0.018761,0.24536,0.03067,2099,19.80188679245283,580.1981132075472,19.315625102211392,0.03329143039681318
FAPI_TEMPO_37_78,1172.1074,15.5618,143.6853,8.0816,0.286568,0.080811,0,0.0,0.0,5.718431,0.018913,0.749044,0.093631,2100,19.81132075471698,580.188679245283,19.315625102211392,0.03329197172088468
FAPI_TEMPO_27_80,1171.6942,15.5591,136.5953,7.8796,0.210863,0.091646,0,0.0,0.0,5.400963,0.018859,0.211866,0.026483,2101,19.82075471698113,580.1792452830189,19.312220158340356,0.033286644283387984
FAPI_TEMPO_30_23,1171.4876,15.5577,133.7499,7.7971,0.177074,0.096568,0,0.0,0.0,5.607376,0.018895,0.343365,0.042921,2102,19.830188679245282,580.1698113207547,19.310517461262453,0.03328425072187421
FAPI_TEMPO_50_84,1171.281,15.5564,142.5099,8.0484,0.275263,0.082425,0,0.0,0.0,5.524443,0.018858,0.349674,0.043709,2103,19.839622641509433,580.1603773584906,19.30881461403668,0.03328185682371316
FAPI_TEMPO_28_52,1171.0744,15.555,138.7176,7.9406,0.235229,0.088143,0,0.0,0.0,5.721655,0.018926,0.373545,0.046693,2104,19.849056603773583,580.1509433962265,19.307111616623313,0.03327946258881994
FAPI_TEMPO_23_57,1170.8678,15.5536,133.9248,7.8022,0.179657,0.096203,0,0.0,0.0,5.626155,0.0189,0.229699,0.028712,2105,19.858490566037737,580.1415094339623,19.30540846898261,0.033277068017109626
FAPI_TEMPO_49_64,1170.6612,15.5522,143.5939,8.079,0.286541,0.08084,0,0.0,0.0,5.541207,0.01888,0.318447,0.039806,2106,19.867924528301888,580.1320754716982,19.303705171074796,0.03327467310849722
FAPI_TEMPO_36_66,1170.2479,15.5495,132.335,7.7558,0.160273,0.099059,2,54.1322,1.7532,5.25721,0.018799,0.339124,0.042391,2107,19.87735849056604,580.122641509434,19.30029729967443,0.033269339823483804
FAPI_TEMPO_31_45,1170.0413,15.5481,141.2621,8.0131,0.263183,0.084164,0,0.0,0.0,5.624352,0.018928,0.333227,0.041653,2108,19.88679245283019,580.1132075471698,19.298593550653752,0.03326694393367101
FAPI_TEMPO_50_53,1169.8347,15.5467,136.3669,7.8731,0.209473,0.091884,0,0.0,0.0,5.658394,0.018904,0.494101,0.061763,2109,19.89622641509434,580.1037735849056,19.29688965120672,0.03326454770662231
FAPI_TEMPO_26_19,1169.6281,15.5454,140.7753,7.9993,0.25834,0.084861,0,0.0,0.0,5.588444,0.018944,0.146862,0.018358,2110,19.90566037735849,580.0943396226415,19.295185601293483,0.03326215114225255
FAPI_TEMPO_10_122,1168.595,15.5385,138.1126,7.9233,0.230148,0.088921,0,0.0,0.0,5.540637,0.018919,0.166755,0.020844,2111,19.91509433962264,580.0849056603773,19.28666226813097,0.03324799883591997
FAPI_TEMPO_35_94,1168.595,15.5385,135.2561,7.8409,0.197288,0.093678,0,0.0,0.0,5.946983,0.018994,0.473157,0.059145,2112,19.92452830188679,580.0754716981132,19.28666226813097,0.033248539559294216
FAPI_TEMPO_19_8,1168.595,15.5385,140.0489,7.9786,0.251289,0.085888,0,0.0,0.0,5.787814,0.018966,0.336793,0.042099,2113,19.933962264150942,580.066037735849,19.28666226813097,0.03324908030025669
FAPI_TEMPO_49_82,1168.1818,15.5358,137.9377,7.9183,0.228468,0.089171,0,0.0,0.0,5.568404,0.018887,0.706424,0.088303,2114,19.943396226415093,580.0566037735849,19.283252210142763,0.03324374222221534
FAPI_TEMPO_26_47,1167.9752,15.5344,165.3932,8.6706,0.463452,0.056707,0,0.0,0.0,5.499897,0.018924,0.395079,0.049385,2115,19.952830188679247,580.0471698113207,19.281546954990155,0.0332413430467424
FAPI_TEMPO_17_18,1167.9752,15.5344,150.9313,8.2828,0.355705,0.071233,0,0.0,0.0,5.663974,0.018935,0.242921,0.030365,2116,19.962264150943398,580.0377358490566,19.281546954990155,0.033241883697042424
FAPI_TEMPO_20_65,1167.7686,15.533,141.3913,8.0168,0.265958,0.08381,0,0.0,0.0,5.397477,0.018865,0.280127,0.035016,2117,19.971698113207548,580.0283018867924,19.279841549011874,0.03323948415326609
FAPI_TEMPO_28_27,1167.562,15.5316,140.0411,7.9784,0.251867,0.085824,0,0.0,0.0,5.743114,0.018962,0.336085,0.042011,2118,19.9811320754717,580.0188679245283,19.27813599216789,0.033237084271328134
FAPI_TEMPO_20_14,1167.3554,15.5303,148.9382,8.228,0.338696,0.073594,1,27.8926,0.0,5.314643,0.018861,0.477956,0.059745,2119,19.99056603773585,580.0094339622641,19.276430284418154,0.03323468405114303
FAPI_TEMPO_41_136,1167.1488,15.5289,150.8856,8.2816,0.35577,0.071236,0,0.0,0.0,5.128524,0.018799,0.278066,0.034758,2120,20.0,580.0,19.27472442572261,0.03323228349262519
FAPI_TEMPO_25_78,1166.1157,15.522,147.2681,8.1817,0.324331,0.075612,0,0.0,0.0,5.505723,0.018904,0.296712,0.037089,2121,20.00943396226415,579.9905660377359,19.266192040570225,0.03321811279136687
FAPI_TEMPO_25_57,1165.9091,15.5206,130.6461,7.7061,0.141616,0.101906,0,0.0,0.0,5.56023,0.018926,0.530654,0.066332,2122,20.0188679245283,579.9811320754717,19.264485275284308,0.03321571032206865
FAPI_TEMPO_41_106,1165.4959,15.5179,152.8597,8.3356,0.373192,0.068868,0,0.0,0.0,5.785452,0.018988,0.395829,0.049479,2123,20.028301886792452,579.9716981132076,19.26107129099196,0.03321036414992839
FAPI_TEMPO_5_72,1165.0826,15.5151,145.2561,8.1256,0.306099,0.078181,0,0.0,0.0,5.262289,0.018908,0.260717,0.03259,2124,20.037735849056602,579.9622641509434,19.257655875020586,0.033205015335288274
FAPI_TEMPO_3_28,1164.2562,15.5096,141.0037,8.0058,0.264136,0.084133,0,0.0,0.0,5.425423,0.018935,0.403291,0.050411,2125,20.047169811320753,579.9528301886793,19.250824878710333,0.03319377693604384
FAPI_TEMPO_6_34,1163.843,15.5069,141.0951,8.0084,0.26535,0.083968,0,0.0,0.0,5.200028,0.018858,0.199207,0.024901,2126,20.056603773584907,579.9433962264151,19.247408471422887,0.033188425968227644
FAPI_TEMPO_36_90,1163.4298,15.5041,154.0351,8.3676,0.383816,0.067447,0,0.0,0.0,5.382831,0.018899,0.296189,0.037024,2127,20.066037735849058,579.933962264151,19.24399145761685,0.03318307378047901
FAPI_TEMPO_38_17,1162.8099,15.5,148.0291,8.2028,0.333156,0.074437,0,0.0,0.0,5.930441,0.019033,0.482699,0.060337,2128,20.07547169811321,579.9245283018868,19.238863971721017,0.03317477194499004
FAPI_TEMPO_45_117,1162.6033,15.4986,149.1131,8.2328,0.342933,0.073082,1,16.9421,0.0,5.309933,0.018879,0.789662,0.098708,2129,20.08490566037736,579.9150943396227,19.237154781825183,0.03317236431607537
FAPI_TEMPO_15_104,1162.1901,15.4959,140.802,8.0001,0.263337,0.084285,0,0.0,0.0,5.750105,0.019021,0.717411,0.089676,2130,20.09433962264151,579.9056603773585,19.233735946376314,0.033167008464550014
FAPI_TEMPO_45_26,1161.9835,15.4945,138.36,7.9304,0.237238,0.088028,0,0.0,0.0,5.755428,0.018999,0.293743,0.036718,2131,20.10377358490566,579.8962264150944,19.23202630074228,0.03316459984510374
FAPI_TEMPO_5_30,1161.7769,15.4931,139.0295,7.9495,0.244702,0.086959,2,37.6033,1.1688,5.191604,0.018903,0.326062,0.040758,2132,20.11320754716981,579.8867924528302,19.230316503114484,0.03316219088517823
FAPI_TEMPO_0_49,1161.7769,15.4931,141.8671,8.0303,0.274614,0.082687,0,0.0,0.0,5.227248,0.018948,0.345388,0.043174,2133,20.12264150943396,579.877358490566,19.230316503114484,0.03316273039728855
FAPI_TEMPO_15_17,1161.5702,15.4917,136.8459,7.8869,0.220544,0.090445,0,0.0,0.0,5.691204,0.019001,0.236553,0.029569,2134,20.132075471698112,579.8679245283018,19.22860572575357,0.033160319638985435
FAPI_TEMPO_38_1,1161.157,15.489,131.6387,7.7354,0.157958,0.099596,0,0.0,0.0,5.616976,0.018993,0.401942,0.050243,2135,20.141509433962263,579.8584905660377,19.2251853700169,0.033154960533991557
FAPI_TEMPO_24_42,1160.5372,15.4848,139.581,7.9653,0.251458,0.086014,0,0.0,0.0,5.749575,0.019014,0.39973,0.049966,2136,20.150943396226417,579.8490566037735,19.22005369513975,0.03314664993630115
FAPI_TEMPO_6_112,1160.3306,15.4835,142.1791,8.0391,0.278693,0.082134,0,0.0,0.0,5.385975,0.01899,0.338534,0.042317,2137,20.160377358490567,579.8396226415094,19.218342832345602,0.033144238651361534
FAPI_TEMPO_33_9,1160.3306,15.4835,137.3784,7.9022,0.2274,0.089478,1,19.0083,0.0,5.793993,0.019018,0.287087,0.035886,2138,20.169811320754718,579.8301886792453,19.218342832345602,0.03314477791527502
FAPI_TEMPO_10_15,1160.3306,15.4835,145.8722,8.1428,0.314754,0.077048,0,0.0,0.0,5.809445,0.019045,0.210272,0.026284,2139,20.17924528301887,579.8207547169811,19.218342832345602,0.03314531719673669
FAPI_TEMPO_1_80,1160.3306,15.4835,134.9253,7.8313,0.199051,0.09359,0,0.0,0.0,5.232058,0.018958,0.513657,0.064207,2140,20.18867924528302,579.811320754717,19.218342832345602,0.033145856495747375
FAPI_TEMPO_4_18,1159.5041,15.478,140.7564,7.9988,0.264562,0.08416,0,0.0,0.0,5.179853,0.018924,0.222933,0.027867,2141,20.19811320754717,579.8018867924528,19.211497029139576,0.033134588670313464
FAPI_TEMPO_27_54,1159.2975,15.4766,134.1265,7.8081,0.190204,0.094902,0,0.0,0.0,5.456299,0.018964,0.20856,0.02607,2142,20.20754716981132,579.7924528301887,19.20978540427126,0.033132175678556954
FAPI_TEMPO_1_112,1158.8843,15.4738,138.5349,7.9354,0.241192,0.087519,0,0.0,0.0,5.245944,0.018915,0.227064,0.028383,2143,20.21698113207547,579.7830188679245,19.20636169692693,0.0331268096372139
FAPI_TEMPO_42_29,1158.6777,15.4724,137.6715,7.9106,0.231782,0.088878,0,0.0,0.0,5.465216,0.019003,0.223029,0.027879,2144,20.22641509433962,579.7735849056604,19.204649614369337,0.03312439565092342
FAPI_TEMPO_46_153,1158.6777,15.4724,147.2303,8.1806,0.328296,0.075182,0,0.0,0.0,5.263971,0.018896,0.315111,0.039389,2145,20.235849056603772,579.7641509433962,19.204649614369337,0.03312493465337483
FAPI_TEMPO_45_27,1157.8512,15.4669,132.6659,7.7655,0.173308,0.097407,0,0.0,0.0,5.759924,0.019061,0.320733,0.040092,2146,20.245283018867923,579.7547169811321,19.197798928256475,0.0331136571483579
FAPI_TEMPO_27_41,1157.6446,15.4655,143.6853,8.0816,0.295371,0.07982,0,0.0,0.0,5.530268,0.019013,0.445059,0.055632,2147,20.254716981132077,579.7452830188679,19.196086081992856,0.033111241512883714
FAPI_TEMPO_32_56,1156.6116,15.4586,146.7167,8.1664,0.324791,0.075705,0,0.0,0.0,5.494955,0.018991,0.553279,0.06916,2148,20.264150943396228,579.7358490566038,19.187519557119728,0.033097003727375694
FAPI_TEMPO_16_110,1155.5785,15.4517,156.8994,8.445,0.410116,0.063988,1,19.8347,0.0,5.40742,0.018967,0.754262,0.094283,2149,20.27358490566038,579.7264150943396,19.17894837605638,0.03308275744677835
FAPI_TEMPO_40_75,1155.1653,15.449,134.6968,7.8247,0.199909,0.09357,1,18.595,0.0,5.274562,0.018958,0.122507,0.015313,2150,20.28301886792453,579.7169811320755,19.17551916289268,0.033077380492540664
FAPI_TEMPO_46_132,1154.7521,15.4462,134.1911,7.81,0.194155,0.094418,0,0.0,0.0,5.400277,0.018961,1.017035,0.127129,2151,20.29245283018868,579.7075471698113,19.172089336363243,0.03307200230523693
FAPI_TEMPO_0_85,1154.3388,15.4434,157.6525,8.4652,0.416365,0.063162,0,0.0,0.0,5.163399,0.018965,0.398804,0.04985,2152,20.30188679245283,579.6981132075472,19.168658065851492,0.03306662145196358
FAPI_TEMPO_41_49,1154.1322,15.4421,138.341,7.9298,0.242185,0.087467,0,0.0,0.0,5.711867,0.019066,0.285592,0.035699,2153,20.31132075471698,579.688679245283,19.166942615426382,0.03306420032280171
FAPI_TEMPO_25_38,1154.1322,15.4421,131.6465,7.7356,0.163152,0.098982,0,0.0,0.0,5.580036,0.019047,0.158348,0.019793,2154,20.32075471698113,579.6792452830189,19.166942615426382,0.03306473842455484
FAPI_TEMPO_24_55,1153.9256,15.4407,147.4052,8.1855,0.332637,0.074654,0,0.0,0.0,5.905266,0.019112,0.639789,0.079974,2155,20.330188679245282,579.6698113207547,19.165227011453904,0.0330623169210532
FAPI_TEMPO_16_31,1153.719,15.4393,139.2501,7.9558,0.252315,0.08602,1,26.2397,0.0,5.804279,0.019098,0.478593,0.059824,2156,20.339622641509433,579.6603773584906,19.16351125389282,0.03305989507376862
FAPI_TEMPO_14_101,1153.5124,15.4379,137.6525,7.9101,0.234996,0.088515,0,0.0,0.0,5.095839,0.018972,0.335084,0.041886,2157,20.349056603773583,579.6509433962265,19.161795342701875,0.03305747288261313
FAPI_TEMPO_40_123,1153.3058,15.4365,157.7361,8.4675,0.417505,0.063022,1,20.8678,0.0,5.473757,0.019037,0.369226,0.046153,2158,20.358490566037737,579.6415094339623,19.160079277839788,0.03305505034749874
FAPI_TEMPO_26_40,1153.3058,15.4365,136.7434,7.8839,0.224929,0.089973,0,0.0,0.0,5.342887,0.018992,0.405478,0.050685,2159,20.367924528301888,579.6320754716982,19.160079277839788,0.03305558834411903
FAPI_TEMPO_15_129,1153.3058,15.4365,174.4763,8.9055,0.523918,0.049016,0,0.0,0.0,5.477796,0.019016,0.399544,0.049943,2160,20.37735849056604,579.622641509434,19.160079277839788,0.03305612635825224
FAPI_TEMPO_48_72,1152.2727,15.4296,158.6908,8.4931,0.425008,0.062026,1,23.5537,0.0,5.125945,0.018901,0.290078,0.03626,2161,20.38679245283019,579.6132075471698,19.15149581598495,0.03304185544189203
FAPI_TEMPO_41_33,1152.0661,15.4282,152.3272,8.321,0.376075,0.068675,0,0.0,0.0,5.653717,0.019099,0.438508,0.054814,2162,20.39622641509434,579.6037735849056,19.149778828153696,0.03303943090244298
FAPI_TEMPO_15_12,1151.8595,15.4268,135.4956,7.8479,0.211578,0.091939,0,0.0,0.0,5.755413,0.019094,0.311305,0.038913,2163,20.40566037735849,579.5943396226415,19.148061686361835,0.033037006018431146
FAPI_TEMPO_35_47,1151.6529,15.4255,131.2889,7.7251,0.160394,0.099443,0,0.0,0.0,5.957051,0.019137,0.422889,0.052861,2164,20.41509433962264,579.5849056603773,19.146344390567943,0.033034580789768245
FAPI_TEMPO_25_3,1151.6529,15.4255,128.4781,7.6419,0.123255,0.104957,0,0.0,0.0,5.654794,0.019063,0.212188,0.026524,2165,20.42452830188679,579.5754716981132,19.146344390567943,0.033035118505741055
FAPI_TEMPO_18_6,1151.6529,15.4255,135.1915,7.839,0.208169,0.092439,0,0.0,0.0,5.583791,0.019036,0.264751,0.033094,2166,20.433962264150942,579.566037735849,19.146344390567943,0.033035656239219356
FAPI_TEMPO_22_67,1151.6529,15.4255,133.419,7.7875,0.18699,0.095531,0,0.0,0.0,5.467112,0.019021,0.512059,0.064007,2167,20.443396226415093,579.5566037735849,19.146344390567943,0.033036193990203994
FAPI_TEMPO_29_85,1150.8264,15.4199,137.3863,7.9024,0.233816,0.088737,0,0.0,0.0,5.659959,0.019059,0.260915,0.032614,2168,20.452830188679247,579.5471698113207,19.139472834989515,0.03302487499200561
FAPI_TEMPO_45_22,1150.8264,15.4199,135.9636,7.8614,0.217698,0.091071,0,0.0,0.0,5.486577,0.019029,0.212001,0.0265,2169,20.462264150943398,579.5377358490566,19.139472834989515,0.033025412584995986
FAPI_TEMPO_16_13,1150.6198,15.4185,135.7162,7.8542,0.214985,0.091469,0,0.0,0.0,5.531581,0.019048,0.661383,0.082673,2170,20.471698113207548,579.5283018867924,19.137754768488804,0.033022985600843456
FAPI_TEMPO_22_51,1149.1736,15.4088,135.5948,7.8507,0.214567,0.091558,0,0.0,0.0,5.526984,0.019062,0.180235,0.022529,2171,20.4811320754717,579.5188679245283,19.12572398162791,0.033002763223437766
FAPI_TEMPO_10_47,1148.9669,15.4075,134.4841,7.8185,0.201683,0.093439,0,0.0,0.0,5.591796,0.019077,0.16275,0.020344,2172,20.49056603773585,579.5094339622641,19.124003847728716,0.03300033222405489
FAPI_TEMPO_2_23,1148.1405,15.4019,156.3858,8.4312,0.410057,0.064101,0,0.0,0.0,5.464361,0.01908,0.548708,0.068589,2173,20.5,579.5,19.11712509448009,0.03298899930022449
FAPI_TEMPO_30_64,1147.5207,15.3978,142.9322,8.0603,0.294153,0.080171,0,0.0,0.0,5.778563,0.019139,0.285211,0.035651,2174,20.50943396226415,579.4905660377359,19.111964404805274,0.032980630790045894
FAPI_TEMPO_6_90,1147.314,15.3964,142.3272,8.0433,0.288268,0.081009,2,37.1901,1.461,5.156552,0.018979,0.365324,0.045666,2175,20.5188679245283,579.4811320754717,19.110243032391548,0.032978197174334624
FAPI_TEMPO_30_48,1146.4876,15.3908,129.4707,7.6714,0.140519,0.102503,0,0.0,0.0,5.216272,0.018958,0.155408,0.019426,2176,20.528301886792452,579.4716981132076,19.103359324137923,0.03296685478572903
FAPI_TEMPO_28_110,1146.281,15.3894,157.4966,8.461,0.419291,0.062879,0,0.0,0.0,5.717318,0.01913,0.499512,0.062439,2177,20.537735849056602,579.4622641509434,19.1016380094651,0.032964420966141356
FAPI_TEMPO_9_35,1146.0744,15.3881,134.347,7.8145,0.202067,0.093443,0,0.0,0.0,5.409519,0.019072,0.320959,0.04012,2178,20.547169811320753,579.4528301886793,19.099916539664676,0.03296198679959063
FAPI_TEMPO_22_60,1145.8678,15.3867,143.3277,8.0715,0.299054,0.079507,0,0.0,0.0,5.186827,0.019062,0.341361,0.04267,2179,20.556603773584907,579.4433962264151,19.0981949146947,0.0329595522859875
FAPI_TEMPO_30_56,1144.4215,15.377,132.8597,7.7712,0.185279,0.095935,0,0.0,0.0,5.899036,0.019186,0.322409,0.040301,2180,20.566037735849058,579.433962264151,19.086138357752805,0.03293928143799735
FAPI_TEMPO_28_91,1144.2149,15.3756,135.1726,7.8385,0.213063,0.091878,0,0.0,0.0,5.70676,0.019144,0.255783,0.031973,2181,20.57547169811321,579.4245283018868,19.084415489838754,0.03293684433030346
FAPI_TEMPO_28_90,1143.8017,15.3728,141.1518,8.01,0.278581,0.082449,0,0.0,0.0,5.616862,0.019145,0.32397,0.040496,2182,20.58490566037736,579.4150943396227,19.080969287324642,0.03293143287727396
FAPI_TEMPO_29_86,1143.595,15.3714,138.3143,7.9291,0.248813,0.086716,0,0.0,0.0,5.682192,0.019145,0.284254,0.035532,2183,20.59433962264151,579.4056603773585,19.0792451184619,0.032928993317110265
FAPI_TEMPO_29_40,1143.3884,15.37,133.8791,7.8009,0.198363,0.09404,0,0.0,0.0,5.819079,0.01917,0.29959,0.037449,2184,20.60377358490566,579.3962264150944,19.07752162802775,0.032926554848426166
FAPI_TEMPO_28_115,1142.7686,15.3658,172.1445,8.8458,0.515402,0.050227,0,0.0,0.0,5.848125,0.01919,0.570153,0.071269,2185,20.61320754716981,579.3867924528302,19.07235022225656,0.03291816532702427
FAPI_TEMPO_17_64,1142.3554,15.3631,150.9313,8.2828,0.369837,0.069682,0,0.0,0.0,5.448178,0.019095,0.286085,0.035761,2186,20.62264150943396,579.377358490566,19.06890183926276,0.03291274945390062
FAPI_TEMPO_12_4,1141.9421,15.3603,133.1906,7.7808,0.191078,0.095137,0,0.0,0.0,5.54017,0.019156,0.162343,0.020293,2187,20.632075471698112,579.3679245283018,19.065451997775423,0.032907330887014065
FAPI_TEMPO_40_79,1141.7355,15.3589,141.8214,8.029,0.286668,0.081336,0,0.0,0.0,5.080706,0.019073,0.239713,0.029964,2188,20.641509433962263,579.3584905660377,19.063727260349516,0.03290488975439733
FAPI_TEMPO_45_144,1141.7355,15.3589,142.1066,8.037,0.289528,0.08093,0,0.0,0.0,5.630795,0.019162,0.688089,0.086011,2189,20.650943396226417,579.3490566037735,19.063727260349516,0.032905425568661134
FAPI_TEMPO_39_67,1141.1157,15.3547,145.2104,8.1243,0.319945,0.076645,0,0.0,0.0,5.496818,0.019092,0.393764,0.049221,2190,20.660377358490567,579.3396226415094,19.058552111572816,0.03289702855930172
FAPI_TEMPO_11_53,1140.9091,15.3533,140.802,8.0001,0.276826,0.082753,0,0.0,0.0,5.557659,0.01914,0.319499,0.039937,2191,20.669811320754718,579.3301886792453,19.056826749672965,0.03289458606173906
FAPI_TEMPO_0_52,1140.9091,15.3533,154.6968,8.3855,0.400902,0.065448,0,0.0,0.0,5.108158,0.019066,0.410557,0.05132,2192,20.67924528301887,579.3207547169811,19.056826749672965,0.032895121734388584
FAPI_TEMPO_1_69,1140.2893,15.3492,137.0286,7.8921,0.236863,0.088504,0,0.0,0.0,5.246849,0.019092,0.338234,0.042279,2193,20.68867924528302,579.311320754717,19.051649726456613,0.032886720911368426
FAPI_TEMPO_30_73,1140.2893,15.3492,130.8667,7.7126,0.163306,0.099262,0,0.0,0.0,5.694417,0.019168,0.09428,0.011785,2194,20.69811320754717,579.3018867924528,19.051649726456613,0.03288725647338047
FAPI_TEMPO_6_43,1139.6694,15.345,140.0222,7.9779,0.269542,0.083816,1,15.9091,0.0,5.138068,0.019069,0.26066,0.032583,2195,20.70754716981132,579.2924528301887,19.046470460459307,0.032878851377065164
FAPI_TEMPO_35_44,1139.4628,15.3436,129.7102,7.6785,0.148937,0.101411,0,0.0,0.0,5.616389,0.019174,0.290983,0.036373,2196,20.71698113207547,579.2830188679245,19.044744004020203,0.03287640649511663
FAPI_TEMPO_4_1,1139.2562,15.3422,134.2367,7.8113,0.20551,0.093081,0,0.0,0.0,4.727462,0.018995,0.155067,0.019383,2197,20.72641509433962,579.2735849056604,19.043017391059063,0.03287396126333014
FAPI_TEMPO_26_117,1138.0165,15.3339,144.2178,8.0965,0.312424,0.077756,0,0.0,0.0,5.140119,0.01907,0.527488,0.065936,2198,20.735849056603772,579.2641509433962,19.032653587723278,0.03285660532716634
FAPI_TEMPO_40_113,1137.6033,15.3311,141.4906,8.0196,0.285922,0.081517,0,0.0,0.0,5.043294,0.01902,0.19421,0.024276,2199,20.745283018867923,579.2547169811321,19.02919801109087,0.032851174886005634
FAPI_TEMPO_44_53,1137.3967,15.3297,131.27,7.7245,0.170548,0.098255,2,35.124,4.9673,5.22772,0.019103,0.560048,0.070006,2200,20.754716981132077,579.2452830188679,19.027469987437087,0.032848726688409303
FAPI_TEMPO_0_41,1135.7438,15.3185,131.8482,7.7415,0.179002,0.097044,0,0.0,0.0,5.166901,0.019099,0.902195,0.112774,2201,20.764150943396228,579.2358490566038,19.01363930740104,0.03282538423401864
FAPI_TEMPO_43_7,1135.7438,15.3185,137.0286,7.8921,0.239905,0.088153,0,0.0,0.0,5.559096,0.01919,0.217761,0.02722,2202,20.77358490566038,579.2264150943396,19.01363930740104,0.03282591886681179
FAPI_TEMPO_43_80,1135.7438,15.3185,142.5478,8.0495,0.297625,0.079888,0,0.0,0.0,5.555324,0.019184,0.273184,0.034148,2203,20.78301886792453,579.2169811320755,19.01363930740104,0.03282645351702054
FAPI_TEMPO_4_21,1134.9174,15.313,135.5681,7.85,0.224005,0.090475,1,12.1901,0.0,5.090116,0.019126,0.17271,0.021589,2204,20.79245283018868,579.2075471698113,19.00672061198364,0.0328150430788694
FAPI_TEMPO_21_30,1134.7107,15.3116,129.2123,7.6637,0.145942,0.101964,1,18.595,0.0,5.647291,0.019241,0.19014,0.023767,2205,20.80188679245283,579.1981132075472,19.004989707140844,0.032812589118933616
FAPI_TEMPO_48_46,1134.7107,15.3116,135.5948,7.8507,0.224452,0.090414,0,0.0,0.0,5.639605,0.019232,0.419433,0.052429,2206,20.81132075471698,579.188679245283,19.004989707140844,0.03281312357814981
FAPI_TEMPO_18_12,1134.5041,15.3102,129.1209,7.661,0.144888,0.102125,0,0.0,0.0,5.702627,0.019216,0.281893,0.035237,2207,20.82075471698113,579.1792452830189,19.003259482153158,0.03281067068083063
FAPI_TEMPO_48_112,1134.0909,15.3074,166.808,8.7076,0.487819,0.053918,1,11.3636,0.0,5.15444,0.019094,0.384309,0.048039,2208,20.830188679245282,579.1698113207547,18.999798559486695,0.03280522946484216
FAPI_TEMPO_43_77,1134.0909,15.3074,136.6978,7.8826,0.237333,0.088558,1,22.9339,0.0,5.528151,0.019177,0.252703,0.031588,2209,20.839622641509433,579.1603773584906,18.999798559486695,0.032805763830294175
FAPI_TEMPO_11_56,1133.6777,15.3046,137.5801,7.908,0.247358,0.087117,0,0.0,0.0,5.441037,0.01917,0.321004,0.040125,2210,20.849056603773583,579.1509433962265,18.996337006278385,0.03280032126837447
FAPI_TEMPO_31_42,1133.4711,15.3032,135.3207,7.8428,0.222158,0.090772,0,0.0,0.0,5.463916,0.019154,0.268788,0.033598,2211,20.858490566037737,579.1415094339623,18.994605993113307,0.032797866641743806
FAPI_TEMPO_2_31,1133.4711,15.3032,134.0351,7.8054,0.207164,0.092959,0,0.0,0.0,4.961141,0.019006,0.14459,0.018074,2212,20.867924528301888,579.1320754716982,18.994605993113307,0.03279840091337086
FAPI_TEMPO_32_2,1133.2645,15.3018,132.814,7.7698,0.192666,0.095087,0,0.0,0.0,5.677936,0.019229,0.240633,0.030079,2213,20.87735849056604,579.122641509434,18.99287482218346,0.03279594590306493
FAPI_TEMPO_26_32,1133.2645,15.3018,139.2691,7.9564,0.26577,0.084476,0,0.0,0.0,5.54285,0.019225,0.589236,0.073655,2214,20.88679245283019,579.1132075471698,18.99287482218346,0.03279648016080941
FAPI_TEMPO_46_146,1133.0579,15.3004,146.964,8.1732,0.340766,0.073864,0,0.0,0.0,5.625462,0.01921,0.44373,0.055466,2215,20.89622641509434,579.1037735849056,18.991143493445698,0.03279402476672223
FAPI_TEMPO_31_66,1131.8182,15.292,137.1011,7.8942,0.243333,0.087735,0,0.0,0.0,5.47251,0.019207,0.408991,0.051124,2216,20.90566037735849,579.0943396226415,18.980751366127286,0.0327766135281098
FAPI_TEMPO_27_61,1131.6116,15.2907,134.5219,7.8196,0.214184,0.091972,1,18.8017,0.0,5.628105,0.019248,0.436193,0.054524,2217,20.91509433962264,579.0849056603773,18.979018931447886,0.032774155820560674
FAPI_TEMPO_29_72,1131.1983,15.2879,136.8994,7.8884,0.241518,0.088009,0,0.0,0.0,5.696306,0.019234,0.188328,0.023541,2218,20.92452830188679,579.0754716981132,18.975552748847594,0.03276870403991145
FAPI_TEMPO_43_71,1130.7851,15.2851,145.899,8.1436,0.332447,0.075065,0,0.0,0.0,5.580446,0.019255,0.215456,0.026932,2219,20.933962264150942,579.066037735849,18.97208677186899,0.03276325243671679
FAPI_TEMPO_12_91,1129.9587,15.2795,138.2497,7.9272,0.257076,0.085789,0,0.0,0.0,5.441836,0.019246,0.381827,0.047728,2220,20.943396226415093,579.0566037735849,18.96515291763776,0.03275181181605739
FAPI_TEMPO_26_120,1129.1322,15.2739,147.1846,8.1794,0.345017,0.073335,0,0.0,0.0,5.604475,0.019277,0.357736,0.044717,2221,20.952830188679247,579.0471698113207,18.958215687887222,0.03274036499317431
FAPI_TEMPO_25_87,1128.9256,15.2725,138.6719,7.9393,0.262269,0.085061,2,40.2893,3.9446,5.614181,0.019246,0.234728,0.029341,2222,20.962264150943398,579.0377358490566,18.956481193670086,0.03273790293800758
FAPI_TEMPO_16_71,1126.4463,15.2557,139.3147,7.9577,0.270666,0.083903,0,0.0,0.0,5.339649,0.019212,0.5979,0.074738,2223,20.971698113207548,579.0283018867924,18.935654030034243,0.032702467164958046
FAPI_TEMPO_41_81,1126.4463,15.2557,139.2958,7.9572,0.270468,0.083931,0,0.0,0.0,5.712581,0.019291,0.443765,0.055471,2224,20.9811320754717,579.0188679245283,18.935654030034243,0.032702999986698865
FAPI_TEMPO_24_35,1125.8264,15.2515,141.749,8.0269,0.295889,0.080313,1,22.1074,0.0,5.602698,0.019253,0.469732,0.058717,2225,20.99056603773585,579.0094339622641,18.930443028273448,0.03269453296940099
FAPI_TEMPO_23_28,1125.4132,15.2487,134.9899,7.8332,0.223897,0.090683,0,0.0,0.0,5.269851,0.019171,0.168922,0.021115,2226,21.0,579.0,18.9269687906367,0.03268906526880259
FAPI_TEMPO_48_19,1125.0,15.2459,133.1071,7.7784,0.202079,0.093881,0,0.0,0.0,5.341936,0.019231,0.351815,0.043977,2227,21.00943396226415,578.9905660377359,18.9234939151512,0.03268359628836829
FAPI_TEMPO_24_70,1124.5868,15.2431,145.1269,8.122,0.329024,0.075651,0,0.0,0.0,5.761672,0.019324,0.377682,0.04721,2228,21.0188679245283,578.9811320754717,18.92001840146551,0.03267812602742853
FAPI_TEMPO_46_86,1123.5537,15.2361,138.9193,7.9464,0.268391,0.084284,0,0.0,0.0,5.41042,0.019212,0.421735,0.052717,2229,21.028301886792452,578.9716981132076,18.911325981230846,0.03266364494648074
FAPI_TEMPO_36_36,1123.5537,15.2361,134.2635,7.8121,0.216773,0.091761,0,0.0,0.0,5.446659,0.019253,0.260408,0.032551,2230,21.037735849056602,578.9622641509434,18.911325981230846,0.03266417718772152
FAPI_TEMPO_32_65,1123.3471,15.2347,157.2871,8.4554,0.429392,0.061835,0,0.0,0.0,5.249829,0.01919,0.948423,0.118553,2231,21.047169811320753,578.9528301886793,18.909587186025277,0.03266170610110446
FAPI_TEMPO_41_97,1122.7273,15.2305,138.7633,7.9419,0.267285,0.084459,0,0.0,0.0,5.71852,0.019346,0.338478,0.04231,2232,21.056603773584907,578.9433962264151,18.904369840818145,0.032653226488181517
FAPI_TEMPO_46_32,1122.7273,15.2305,127.8274,7.6226,0.136552,0.103642,0,0.0,0.0,5.609284,0.019301,0.268009,0.033501,2233,21.066037735849058,578.933962264151,18.904369840818145,0.032653758585668574
FAPI_TEMPO_29_78,1122.1074,15.2263,135.0355,7.8345,0.2267,0.090342,0,0.0,0.0,5.629266,0.019312,0.274177,0.034272,2234,21.07547169811321,578.9245283018868,18.899150213170678,0.03264527462432115
FAPI_TEMPO_39_102,1121.4876,15.2221,150.1971,8.2627,0.375286,0.069255,0,0.0,0.0,5.641588,0.019294,0.704439,0.088055,2235,21.08490566037736,578.9150943396227,18.89392998591168,0.03263678935071519
FAPI_TEMPO_44_112,1120.4545,15.2151,153.0157,8.3398,0.398643,0.066058,1,51.8595,0.0,5.17808,0.019248,0.577791,0.072224,2236,21.09433962264151,578.9056603773585,18.88522555780354,0.03262228520186389
FAPI_TEMPO_17_6,1120.0413,15.2123,134.1532,7.8089,0.217937,0.091663,0,0.0,0.0,5.83036,0.019379,0.180625,0.022578,2237,21.10377358490566,578.8962264150944,18.881743000161425,0.03261680097154818
FAPI_TEMPO_50_70,1119.2149,15.2067,132.0152,7.7464,0.192997,0.09534,0,0.0,0.0,5.364013,0.019269,0.267922,0.03349,2238,21.11320754716981,578.8867924528302,18.874775957192252,0.03260529727620317
FAPI_TEMPO_47_117,1119.0083,15.2053,130.5169,7.7023,0.174514,0.098074,0,0.0,0.0,5.58897,0.019323,0.288851,0.036106,2239,21.12264150943396,578.877358490566,18.873033794589492,0.0326028190907333
FAPI_TEMPO_1_10,1119.0083,15.2053,132.7305,7.7674,0.201819,0.094046,0,0.0,0.0,5.223032,0.019227,0.349303,0.043663,2240,21.132075471698112,578.8679245283018,18.873033794589492,0.03260335042741992
FAPI_TEMPO_11_129,1118.8017,15.2039,130.342,7.6972,0.17245,0.098385,1,27.0661,0.0,5.594402,0.019339,0.565496,0.070687,2241,21.141509433962263,578.8584905660377,18.87129147115352,0.03260087185159916
FAPI_TEMPO_37_111,1118.1818,15.1996,189.5732,9.2828,0.609007,0.038658,0,0.0,0.0,5.30136,0.019267,0.44171,0.055214,2242,21.150943396226417,578.8490566037735,18.866062691796248,0.0325923701119724
FAPI_TEMPO_49_62,1117.3554,15.194,138.6908,7.9399,0.270029,0.084167,1,27.2727,0.0,5.582882,0.019342,0.506113,0.063264,2243,21.160377358490567,578.8396226415094,18.85908985611034,0.03258085507354819
FAPI_TEMPO_23_27,1116.9421,15.1912,139.132,7.9525,0.274919,0.083473,0,0.0,0.0,5.401416,0.0193,0.31354,0.039192,2244,21.169811320754718,578.8301886792453,18.855601627232268,0.03257535974455017
FAPI_TEMPO_44_114,1116.9421,15.1912,129.5621,7.6741,0.163849,0.099703,1,20.4545,0.0,5.531495,0.019358,0.459246,0.057406,2245,21.17924528301887,578.8207547169811,18.855601627232268,0.03257589067698835
FAPI_TEMPO_31_64,1116.3223,15.187,149.1588,8.234,0.369476,0.07014,0,0.0,0.0,5.505484,0.019339,0.483616,0.060452,2246,21.18867924528302,578.811320754717,18.850369340079983,0.032567381915579716
FAPI_TEMPO_15_76,1114.876,15.1772,137.4776,7.9051,0.258737,0.085841,0,0.0,0.0,5.690412,0.019402,0.409098,0.051137,2247,21.19811320754717,578.8018867924528,18.838154173619024,0.03254680850820036
FAPI_TEMPO_11_37,1114.4628,15.1744,131.7836,7.7396,0.193596,0.095354,0,0.0,0.0,5.361466,0.01937,0.458462,0.057308,2248,21.20754716981132,578.7924528301887,18.83466291240883,0.03254130702691577
FAPI_TEMPO_15_69,1114.2562,15.1729,131.114,7.7199,0.185489,0.096555,1,18.8017,0.0,5.641795,0.019376,0.565095,0.070637,2249,21.21698113207547,578.7830188679245,18.832917039098938,0.0325388209832682
FAPI_TEMPO_36_63,1113.843,15.1701,141.593,8.0225,0.301848,0.079682,1,13.2231,0.0,5.32206,0.019219,0.208269,0.026034,2250,21.22641509433962,578.7735849056604,18.829424806844525,0.032533317514678396
FAPI_TEMPO_43_38,1113.6364,15.1687,135.4846,7.8475,0.237616,0.088926,0,0.0,0.0,5.625585,0.019409,0.226472,0.028309,2251,21.235849056603772,578.7641509433962,18.827678447809927,0.03253083042050974
FAPI_TEMPO_12_71,1113.2231,15.1659,143.0803,8.0645,0.316667,0.077591,0,0.0,0.0,5.737831,0.019412,0.45717,0.057146,2252,21.245283018867923,578.7547169811321,18.824184398219398,0.03252532350217213
FAPI_TEMPO_40_122,1112.8099,15.1631,148.1205,8.2053,0.362617,0.071149,0,0.0,0.0,5.098127,0.01934,0.184717,0.02309,2253,21.254716981132077,578.7452830188679,18.82069054559889,0.032519816744640856
FAPI_TEMPO_6_122,1112.8099,15.1631,143.3923,8.0733,0.31989,0.077142,0,0.0,0.0,5.361066,0.019354,0.592247,0.074031,2254,21.264150943396228,578.7358490566038,18.82069054559889,0.032520346849566104
FAPI_TEMPO_15_63,1112.6033,15.1617,137.7817,7.9138,0.26351,0.085197,0,0.0,0.0,5.639589,0.019416,0.229719,0.028715,2255,21.27358490566038,578.7264150943396,18.818943376042927,0.03251785798126254
FAPI_TEMPO_10_120,1112.3967,15.1603,133.3277,7.7848,0.213626,0.092454,3,55.9917,6.4822,5.453791,0.019351,0.133975,0.016747,2256,21.28301886792453,578.7169811320755,18.81719604426293,0.032515368751497624
FAPI_TEMPO_26_29,1112.3967,15.1603,144.1265,8.0939,0.327051,0.076138,0,0.0,0.0,5.501305,0.019398,0.229413,0.028677,2257,21.29245283018868,578.7075471698113,18.81719604426293,0.03251589880983764
FAPI_TEMPO_45_99,1112.1901,15.1589,137.7171,7.9119,0.263093,0.085265,0,0.0,0.0,5.55864,0.019382,0.317934,0.039742,2258,21.30188679245283,578.6981132075472,18.8154485502137,0.032513409186571224
FAPI_TEMPO_13_67,1111.7769,15.1561,137.6715,7.9106,0.262877,0.085304,0,0.0,0.0,5.547723,0.01941,0.276262,0.034533,2259,21.31132075471698,578.688679245283,18.811953075126667,0.03250789889247692
FAPI_TEMPO_25_62,1111.3636,15.1532,140.2695,7.9849,0.290194,0.08139,0,0.0,0.0,5.678325,0.019412,0.384158,0.04802,2260,21.32075471698113,578.6792452830189,18.808456104231624,0.03250238583385315
