Repository: sandysanche-glitch/fira-fapi-kinetics

## Overview

The study combines bright-field optical microscopy, segmentation-informed computer vision, grain-resolved descriptor extraction, and video-anchored kinetics reconstruction to compare:

- pristine FAPI
- FAPI--TEMPO

The workflow links:
- time-resolved crystallization dynamics,
- grain-scale morphology,
- radial microstructural fingerprints,
- and effective growth-rate heterogeneity.

The repository is organized to preserve both:
- a **core reproducible pipeline**, and
- a **figure-centric structure**, since several manuscript figures were assembled from multiple panel-level scripts and then combined externally.

File: data/processed/kinetics/morpho_kinetics_from_cm_fapitempo_with_veff.csv (part 12 of 31)
file_name,area_(µm²),area_error_(µm²),perimeter_(µm),perimeter_error_(µm),circularity_distortion,circularity_distortion_error,defects_count,defects_area_(µm²),defects_area_error_(µm²),entropy_hm_(bits),entropy_hm_error_(bits),nucleus_circularity,nucleus_circularity_error,rank_for_t0,t0_ms,dt_ms,R_um_final,v_eff_um_per_ms
FAPI_TEMPO_46_59,1111.3636,15.1532,150.3876,8.2679,0.382493,0.068418,0,0.0,0.0,5.703522,0.019444,0.407454,0.050932,2261,21.330188679245282,578.6698113207547,18.808456104231624,0.03250291571510054
FAPI_TEMPO_20_19,1111.3636,15.1532,132.6391,7.7647,0.206179,0.093569,0,0.0,0.0,5.503499,0.019383,0.35756,0.044695,2262,21.339622641509433,578.6603773584906,18.808456104231624,0.03250344561362536
FAPI_TEMPO_15_105,1111.157,15.1518,150.06,8.2589,0.379909,0.068778,0,0.0,0.0,5.5225,0.019385,0.420631,0.052579,2263,21.349056603773583,578.6509433962265,18.806707798078914,0.03250095418094078
FAPI_TEMPO_45_45,1110.5372,15.1476,134.2824,7.8126,0.226065,0.090673,0,0.0,0.0,5.351582,0.019336,0.166943,0.020868,2264,21.358490566037737,578.6415094339623,18.801461904194195,0.0324924181858058
FAPI_TEMPO_7_26,1110.3306,15.1462,127.1011,7.6009,0.136298,0.103971,0,0.0,0.0,5.077019,0.019272,0.166608,0.020826,2265,21.367924528301888,578.6320754716982,18.799712947605876,0.032489925367999065
FAPI_TEMPO_4_7,1109.2975,15.1391,128.0291,7.6286,0.149566,0.102008,1,28.9256,0.0,5.052488,0.01932,0.239725,0.029966,2266,21.37735849056604,578.622641509434,18.790964875944063,0.032475336303682635
FAPI_TEMPO_42_74,1108.4711,15.1335,141.7947,8.0282,0.30719,0.07902,0,0.0,0.0,5.571095,0.019435,0.257066,0.032133,2267,21.38679245283019,578.6132075471698,18.78396416305731,0.03246376667184182
FAPI_TEMPO_26_59,1107.8512,15.1293,138.5616,7.9362,0.274887,0.08365,0,0.0,0.0,5.546202,0.01943,0.133728,0.016716,2268,21.39622641509434,578.6037735849056,18.77871106813713,0.03245521706812979
FAPI_TEMPO_16_42,1107.438,15.1265,128.1394,7.6319,0.152452,0.10162,0,0.0,0.0,5.559208,0.019426,0.207151,0.025894,2269,21.40566037735849,578.5943396226415,18.775208753449448,0.032449693105699264
FAPI_TEMPO_29_111,1107.0248,15.1236,128.1015,7.6307,0.152268,0.101657,0,0.0,0.0,5.868774,0.019507,0.56787,0.070984,2270,21.41509433962264,578.5849056603773,18.77170578532046,0.03244416783375133
FAPI_TEMPO_14_82,1106.6116,15.1208,133.9783,7.8038,0.225296,0.090867,0,0.0,0.0,5.058138,0.019358,0.159094,0.019887,2271,21.42452830188679,578.5754716981132,18.768202163384284,0.032438641251589524
FAPI_TEMPO_46_145,1106.6116,15.1208,150.0489,8.2586,0.382355,0.068511,2,40.2893,2.1914,5.443927,0.019389,0.419742,0.052468,2272,21.433962264150942,578.566037735849,18.768202163384284,0.03243917018847401
FAPI_TEMPO_45_102,1106.405,15.1194,149.4061,8.2409,0.377145,0.069235,0,0.0,0.0,5.520275,0.019438,0.558129,0.069766,2273,21.443396226415093,578.5566037735849,18.76645010712407,0.032436670819625146
FAPI_TEMPO_4_33,1105.9917,15.1166,139.5353,7.964,0.286172,0.082066,0,0.0,0.0,4.557073,0.019197,0.311944,0.038993,2274,21.452830188679247,578.5471698113207,18.762944655549596,0.032431140682390135
FAPI_TEMPO_21_131,1105.9917,15.1166,138.9193,7.9464,0.279827,0.082976,0,0.0,0.0,5.620968,0.019474,0.583694,0.072962,2275,21.462264150943398,578.5377358490566,18.762944655549596,0.03243166952284154
FAPI_TEMPO_40_9,1104.7521,15.1081,135.6973,7.8537,0.246068,0.087877,0,0.0,0.0,5.526312,0.019472,0.178819,0.022352,2276,21.471698113207548,578.5283018867924,18.752426915263626,0.03241401821502095
FAPI_TEMPO_11_104,1104.1322,15.1039,179.904,9.0429,0.571304,0.043494,0,0.0,0.0,5.722498,0.019487,0.380231,0.047529,2277,21.4811320754717,578.5188679245283,18.74716498337438,0.032405451270121885
FAPI_TEMPO_42_1,1104.1322,15.1039,131.27,7.7245,0.194807,0.0954,0,0.0,0.0,5.828994,0.019515,0.326698,0.040837,2278,21.49056603773585,578.5094339622641,18.74716498337438,0.03240597971751874
FAPI_TEMPO_50_63,1103.9256,15.1024,144.3281,8.0996,0.334041,0.0753,0,0.0,0.0,5.751298,0.019481,0.433363,0.05417,2279,21.5,578.5,18.745410960855803,0.03240347616396855
FAPI_TEMPO_47_146,1103.9256,15.1024,141.7568,8.0271,0.309662,0.078751,0,0.0,0.0,5.177421,0.019336,0.216951,0.027119,2280,21.50943396226415,578.4905660377359,18.745410960855803,0.032404004596391305
FAPI_TEMPO_27_69,1103.719,15.101,132.7494,7.7679,0.212949,0.092737,0,0.0,0.0,5.50842,0.019485,0.28347,0.035434,2281,21.5188679245283,578.4811320754717,18.743656774196634,0.03240150064522975
FAPI_TEMPO_27_79,1102.686,15.094,135.4767,7.8473,0.245025,0.08807,0,0.0,0.0,5.749568,0.019518,0.253185,0.031648,2282,21.528301886792452,578.4716981132076,18.73488337717797,0.032386862552282604
FAPI_TEMPO_20_23,1101.8595,15.0883,133.8602,7.8004,0.22726,0.090678,0,0.0,0.0,5.667407,0.019502,0.278364,0.034796,2283,21.537735849056602,578.4622641509434,18.727860850495674,0.03237525074861036
FAPI_TEMPO_44_108,1101.6529,15.0869,130.2963,7.6958,0.184563,0.096971,0,0.0,0.0,5.222725,0.019395,0.201547,0.025193,2284,21.547169811320753,578.4528301886793,18.726105019812394,0.0323727433638873
FAPI_TEMPO_19_33,1101.2397,15.0841,136.6978,7.8826,0.259425,0.08601,0,0.0,0.0,5.312891,0.019389,0.209797,0.026225,2285,21.556603773584907,578.4433962264151,18.722592864453144,0.032367199602577404
FAPI_TEMPO_21_17,1101.0331,15.0826,134.1911,7.81,0.231643,0.090055,0,0.0,0.0,5.30874,0.019378,0.178118,0.022265,2286,21.566037735849058,578.433962264151,18.7208365396845,0.03236469115057828
FAPI_TEMPO_42_118,1100.8264,15.0812,130.4901,7.7015,0.187593,0.09654,0,0.0,0.0,5.378432,0.019441,0.36197,0.045246,2287,21.57547169811321,578.4245283018868,18.71907919989955,0.03236218086195998
FAPI_TEMPO_17_17,1100.6198,15.0798,126.8537,7.5935,0.14051,0.10357,0,0.0,0.0,5.580974,0.019504,0.305309,0.038164,2288,21.58490566037736,578.4150943396227,18.717322545429045,0.032359671676270206
FAPI_TEMPO_8_110,1100.4132,15.0784,137.4509,7.9043,0.268068,0.084777,0,0.0,0.0,5.248303,0.019441,0.56206,0.070257,2289,21.59433962264151,578.4056603773585,18.715565726077877,0.03235716212366876
FAPI_TEMPO_48_1,1100.4132,15.0784,130.7296,7.7086,0.190871,0.096064,1,21.9008,0.0,5.372384,0.019463,0.120335,0.015042,2290,21.60377358490566,578.3962264150944,18.715565726077877,0.03235768988687416
FAPI_TEMPO_10_141,1100.2066,15.077,143.6128,8.0795,0.329656,0.075983,1,16.3223,0.0,5.379406,0.019472,0.378819,0.047352,2291,21.61320754716981,578.3867924528302,18.713808741799607,0.032355179934932206
FAPI_TEMPO_6_98,1100.2066,15.077,135.7965,7.8566,0.250266,0.087359,0,0.0,0.0,5.397615,0.019488,0.242349,0.030294,2292,21.62264150943396,578.377358490566,18.713808741799607,0.03235570768302274
FAPI_TEMPO_47_73,1100.0,15.0756,130.0946,7.6899,0.18326,0.097201,0,0.0,0.0,5.471591,0.019487,0.167741,0.020968,2293,21.632075471698112,578.3679245283018,18.712051592547777,0.03235319733162713
FAPI_TEMPO_37_75,1100.0,15.0756,134.8228,7.8284,0.239541,0.088923,0,0.0,0.0,5.672786,0.019485,0.483085,0.060386,2294,21.641509433962263,578.3584905660377,18.712051592547777,0.03235372506459505
FAPI_TEMPO_0_110,1099.7934,15.0742,143.7956,8.0847,0.33161,0.075714,0,0.0,0.0,5.414771,0.019477,0.41074,0.051343,2295,21.650943396226417,578.3490566037735,18.71029427827591,0.0323512143136326
FAPI_TEMPO_4_106,1099.1736,15.0699,148.4703,8.215,0.37339,0.069872,0,0.0,0.0,5.002831,0.019414,0.236432,0.029554,2296,21.660377358490567,578.3396226415094,18.70502134487495,0.03234262466652657
FAPI_TEMPO_24_92,1099.1736,15.0699,130.8667,7.7126,0.193474,0.095706,0,0.0,0.0,5.661538,0.01952,0.64072,0.08009,2297,21.669811320754718,578.3301886792453,18.70502134487495,0.032343152252854585
FAPI_TEMPO_47_28,1099.1736,15.0699,140.5815,7.9938,0.301092,0.080059,0,0.0,0.0,5.615973,0.019522,0.24245,0.030306,2298,21.67924528301887,578.3207547169811,18.70502134487495,0.0323436798563953
FAPI_TEMPO_42_49,1098.7603,15.0671,138.0291,7.9209,0.275278,0.083769,0,0.0,0.0,5.734356,0.019549,0.273523,0.03419,2299,21.68867924528302,578.311320754717,18.701504378960205,0.032338126036602695
FAPI_TEMPO_40_92,1098.7603,15.0671,133.2174,7.7816,0.221979,0.091517,0,0.0,0.0,5.491921,0.019492,0.350829,0.043854,2300,21.69811320754717,578.3018867924528,18.701504378960205,0.03233865357536349
FAPI_TEMPO_20_37,1097.9339,15.0614,138.5616,7.9362,0.281379,0.082907,0,0.0,0.0,5.522271,0.019486,0.347264,0.043408,2301,21.70754716981132,578.2924528301887,18.69447016489971,0.03232701736536271
FAPI_TEMPO_22_23,1097.9339,15.0614,129.7181,7.6787,0.180054,0.097724,0,0.0,0.0,5.450263,0.019523,0.225085,0.028136,2302,21.71698113207547,578.2830188679245,18.69447016489971,0.032327544740111736
FAPI_TEMPO_48_68,1097.9339,15.0614,128.3678,7.6387,0.162714,0.100307,0,0.0,0.0,5.434042,0.019498,0.642653,0.080332,2303,21.72641509433962,578.2735849056604,18.69447016489971,0.032328072132067946
FAPI_TEMPO_38_59,1097.9339,15.0614,145.0355,8.1194,0.344101,0.073987,0,0.0,0.0,6.038273,0.019616,0.841992,0.105249,2304,21.735849056603772,578.2641509433962,18.69447016489971,0.032328599541232204
FAPI_TEMPO_21_1,1097.9339,15.0614,125.5681,7.5549,0.124961,0.105977,0,0.0,0.0,5.784368,0.019568,0.380914,0.047614,2305,21.745283018867923,578.2547169811321,18.69447016489971,0.032329126967605336
FAPI_TEMPO_47_8,1097.5207,15.0586,126.5953,7.5857,0.139428,0.103807,0,0.0,0.0,5.53691,0.019524,0.159422,0.019928,2306,21.754716981132077,578.2452830188679,18.690952065139815,0.032323570315280784
FAPI_TEMPO_30_91,1097.1074,15.0557,141.3346,8.0152,0.30982,0.078852,0,0.0,0.0,5.629897,0.019528,0.272565,0.034071,2307,21.764150943396228,578.2358490566038,18.68743245139349,0.0323180108633565
FAPI_TEMPO_35_52,1096.6942,15.0529,129.6724,7.6774,0.180403,0.0977,0,0.0,0.0,5.635674,0.019544,0.223407,0.027926,2308,21.77358490566038,578.2264150943396,18.68391302646272,0.032312451556566084
FAPI_TEMPO_28_48,1096.4876,15.0515,132.7305,7.7674,0.217882,0.092166,0,0.0,0.0,5.782829,0.019562,0.455204,0.056901,2309,21.78301886792453,578.2169811320755,18.682153065370645,0.03230993498114386
FAPI_TEMPO_1_71,1096.281,15.0501,150.8856,8.2816,0.394887,0.066942,0,0.0,0.0,5.178892,0.019445,0.418736,0.052342,2310,21.79245283018868,578.2075471698113,18.68039293846498,0.03230741803682963
FAPI_TEMPO_16_66,1096.0744,15.0486,137.9188,7.9177,0.275893,0.083732,0,0.0,0.0,5.684726,0.019579,0.252293,0.031537,2311,21.80188679245283,578.1981132075472,18.678632645698848,0.03230490072352425
FAPI_TEMPO_26_22,1095.8678,15.0472,135.9257,7.8603,0.254642,0.08681,0,0.0,0.0,5.638866,0.019572,0.355743,0.044468,2312,21.81132075471698,578.188679245283,18.67687218702535,0.03230238304112856
FAPI_TEMPO_21_23,1095.8678,15.0472,134.3927,7.8159,0.237541,0.0893,0,0.0,0.0,5.447202,0.019503,0.303284,0.03791,2313,21.82075471698113,578.1792452830189,18.67687218702535,0.032302910108582356
FAPI_TEMPO_46_55,1095.6612,15.0458,134.3014,7.8132,0.236647,0.089435,0,0.0,0.0,5.548579,0.019531,0.196492,0.024561,2314,21.830188679245282,578.1698113207547,18.675111562397575,0.03230039202451038
FAPI_TEMPO_33_62,1094.4215,15.0373,165.3207,8.6687,0.496801,0.053222,0,0.0,0.0,5.64742,0.019548,0.379409,0.047426,2315,21.839622641509433,578.1603773584906,18.664543474247996,0.03228264025895876
FAPI_TEMPO_11_3,1094.2149,15.0359,129.893,7.6839,0.185031,0.097068,0,0.0,0.0,5.609721,0.019561,0.375233,0.046904,2316,21.849056603773583,578.1509433962265,18.662781686544154,0.03228011975023954
FAPI_TEMPO_14_66,1094.0083,15.0345,154.7425,8.3867,0.425869,0.062732,0,0.0,0.0,5.271333,0.019502,0.412743,0.051593,2317,21.858490566037737,578.1415094339623,18.66101973250986,0.03227759887156381
FAPI_TEMPO_20_83,1093.595,15.0316,156.4961,8.4341,0.438875,0.060972,0,0.0,0.0,5.396014,0.019515,0.335858,0.041982,2318,21.867924528301888,578.1320754716982,18.657494472226507,0.032272027904703
FAPI_TEMPO_10_19,1093.1818,15.0288,133.0803,7.7776,0.224334,0.091289,1,21.9008,0.0,5.697603,0.019584,0.304319,0.03804,2319,21.87735849056604,578.122641509434,18.65396939892932,0.032266457079461956
FAPI_TEMPO_49_77,1092.9752,15.0274,140.9502,8.0043,0.308664,0.079092,0,0.0,0.0,5.751812,0.019592,0.274891,0.034361,2320,21.88679245283019,578.1132075471698,18.65220661245489,0.03226393441449442
FAPI_TEMPO_44_143,1092.9752,15.0274,157.8007,8.4692,0.448428,0.05969,1,11.3636,0.0,5.296242,0.019491,0.823686,0.102961,2321,21.89622641509434,578.1037735849056,18.65220661245489,0.032264460923321504
FAPI_TEMPO_11_43,1092.562,15.0245,134.796,7.8276,0.244383,0.08837,0,0.0,0.0,5.732852,0.019602,0.399307,0.049913,2322,21.90566037735849,578.0943396226415,18.6486805396182,0.03225888797283739
FAPI_TEMPO_5_31,1092.1488,15.0217,130.03,7.6879,0.188283,0.096632,1,19.8347,0.0,5.298903,0.019529,0.387223,0.048403,2323,21.91509433962264,578.0849056603773,18.645153799949295,0.032253313686940045
FAPI_TEMPO_8_66,1091.9421,15.0202,140.6839,7.9967,0.306701,0.079391,0,0.0,0.0,5.268354,0.019499,0.335459,0.041932,2324,21.92452830188679,578.0754716981132,18.64338932625421,0.03225078772411623
FAPI_TEMPO_48_30,1089.876,15.006,130.8399,7.7119,0.199969,0.094951,0,0.0,0.0,5.424604,0.019557,0.357613,0.044702,2325,21.933962264150942,578.066037735849,18.625743086235378,0.0322207877134386
FAPI_TEMPO_11_73,1089.6694,15.0046,135.9714,7.8616,0.259356,0.086251,0,0.0,0.0,5.500819,0.019566,0.321038,0.04013,2326,21.943396226415093,578.0566037735849,18.623977628099734,0.03221825943432079
FAPI_TEMPO_43_9,1089.4628,15.0032,127.0097,7.5981,0.151311,0.102213,0,0.0,0.0,5.602685,0.019614,0.276764,0.034595,2327,21.952830188679247,578.0471698113207,18.622212002591795,0.032215730783130093
FAPI_TEMPO_20_58,1089.4628,15.0032,132.1712,7.751,0.216303,0.092549,0,0.0,0.0,5.497948,0.019575,0.194204,0.024276,2328,21.962264150943398,578.0377358490566,18.622212002591795,0.032216256565392516
FAPI_TEMPO_36_44,1088.843,14.9989,130.4712,7.701,0.196204,0.095531,0,0.0,0.0,5.353224,0.019544,0.254342,0.031793,2329,21.971698113207548,578.0283018867924,18.616914121357954,0.03220761692911726
FAPI_TEMPO_29_3,1088.843,14.9989,128.1583,7.6324,0.16693,0.099888,0,0.0,0.0,5.704584,0.019623,0.28533,0.035666,2330,21.9811320754717,578.0188679245283,18.616914121357954,0.032208142596114625
FAPI_TEMPO_30_108,1087.6033,14.9904,138.0748,7.9222,0.283111,0.082856,0,0.0,0.0,5.638712,0.019625,0.620975,0.077622,2331,21.99056603773585,578.0094339622641,18.606312978022142,0.03219032750118898
FAPI_TEMPO_16_47,1087.6033,14.9904,132.8676,7.7714,0.225819,0.09119,0,0.0,0.0,5.663996,0.01962,0.343554,0.042944,2332,22.0,578.0,18.606312978022142,0.032190852903152496
FAPI_TEMPO_24_87,1087.3967,14.989,138.976,7.948,0.292514,0.081508,0,0.0,0.0,5.611431,0.019637,0.497625,0.062203,2333,22.00943396226415,577.9905660377359,18.604545676087593,0.032188320656557114
FAPI_TEMPO_7_61,1086.7769,14.9847,131.4716,7.7304,0.209893,0.093552,1,19.0083,0.0,5.224732,0.019554,0.244968,0.030621,2334,22.0188679245283,577.9811320754717,18.599242762708727,0.032179671152794784
FAPI_TEMPO_12_95,1086.7769,14.9847,135.4767,7.8473,0.255918,0.086808,0,0.0,0.0,5.712388,0.019636,0.412668,0.051584,2335,22.028301886792452,577.9716981132076,18.599242762708727,0.03218019640654737
FAPI_TEMPO_1_99,1086.3636,14.9818,161.5552,8.5694,0.47695,0.055955,0,0.0,0.0,5.170987,0.019533,0.257976,0.032247,2336,22.037735849056602,577.9622641509434,18.59570579112858,0.0321746019499156
FAPI_TEMPO_36_57,1086.3636,14.9818,164.366,8.6436,0.494686,0.053601,0,0.0,0.0,5.51669,0.019628,0.570139,0.071267,2337,22.047169811320753,577.9528301886793,18.59570579112858,0.03217512713807077
FAPI_TEMPO_29_120,1085.3306,14.9747,143.1528,8.0666,0.334463,0.075565,0,0.0,0.0,5.650747,0.019638,0.265863,0.033233,2338,22.056603773584907,577.9433962264151,18.586862558209905,0.03216035113398599
FAPI_TEMPO_33_86,1084.5041,14.969,134.1721,7.8094,0.242964,0.088743,1,27.2727,0.0,5.482436,0.019596,0.581238,0.072655,2339,22.066037735849058,577.933962264151,18.579784084774893,0.03214862821348229
FAPI_TEMPO_43_56,1084.2975,14.9676,131.9128,7.7434,0.216959,0.092564,0,0.0,0.0,5.684488,0.019666,0.186554,0.023319,2340,22.07547169811321,577.9245283018868,18.578014259181973,0.032146090621503254
FAPI_TEMPO_34_50,1083.8843,14.9647,137.6793,7.9108,0.281452,0.083167,0,0.0,0.0,5.710925,0.019652,0.28767,0.035959,2341,22.08490566037736,577.9150943396227,18.574474102094992,0.0321404896394337
FAPI_TEMPO_40_95,1083.8843,14.9647,146.5418,8.1615,0.365736,0.07119,0,0.0,0.0,5.429004,0.019609,0.414344,0.051793,2342,22.09433962264151,577.9056603773585,18.574474102094992,0.03214101431359283
FAPI_TEMPO_19_93,1083.4711,14.9619,135.2183,7.8398,0.255343,0.086959,0,0.0,0.0,5.633213,0.019675,0.538037,0.067255,2343,22.10377358490566,577.8962264150944,18.570933270151677,0.03213541189800476
FAPI_TEMPO_34_45,1083.0579,14.959,140.7642,7.999,0.313126,0.078638,0,0.0,0.0,5.785809,0.019693,0.241773,0.030222,2344,22.11320754716981,577.8867924528302,18.567391762965936,0.03212980813103026
FAPI_TEMPO_15_75,1082.438,14.9547,126.8805,7.5943,0.155065,0.101816,0,0.0,0.0,5.456507,0.019623,0.651099,0.081387,2345,22.12264150943396,577.877358490566,18.56207737784244,0.03212113626726469
FAPI_TEMPO_43_68,1082.2314,14.9533,143.7956,8.0847,0.342283,0.074514,0,0.0,0.0,5.153065,0.019588,0.379863,0.047483,2346,22.132075471698112,577.8679245283018,18.56030586381928,0.03211859505607542
FAPI_TEMPO_25_40,1082.0248,14.9519,148.2764,8.2097,0.381553,0.069015,0,0.0,0.0,5.858652,0.019723,0.49376,0.06172,2347,22.141509433962263,577.8584905660377,18.558534180695382,0.03211605346927841
FAPI_TEMPO_47_58,1080.9917,14.9447,131.9128,7.7434,0.219346,0.092284,0,0.0,0.0,5.635938,0.019684,0.38974,0.048717,2348,22.150943396226417,577.8490566037735,18.54967236887548,0.0321012419366029
FAPI_TEMPO_23_17,1080.7851,14.9433,133.3544,7.7856,0.23628,0.089799,0,0.0,0.0,5.520462,0.019686,0.234182,0.029273,2349,22.160377358490567,577.8396226415094,18.547899670047194,0.032098698225743294
FAPI_TEMPO_15_34,1080.7851,14.9433,135.3286,7.843,0.258399,0.086569,0,0.0,0.0,5.659102,0.019692,0.237524,0.029691,2350,22.169811320754718,577.8301886792453,18.547899670047194,0.03209922228612249
FAPI_TEMPO_26_27,1080.5785,14.9419,129.0674,7.6594,0.184858,0.097403,0,0.0,0.0,5.291921,0.019595,0.259632,0.032454,2351,22.17924528301887,577.8207547169811,18.54612680177862,0.032096678165986936
FAPI_TEMPO_1_95,1080.5785,14.9419,138.8736,7.9451,0.295912,0.081149,0,0.0,0.0,5.189391,0.019635,0.624308,0.078039,2352,22.18867924528302,577.811320754717,18.54612680177862,0.032097202210497215
FAPI_TEMPO_47_19,1080.5785,14.9419,141.4906,8.0196,0.321716,0.077459,0,0.0,0.0,5.647914,0.019683,0.312775,0.039097,2353,22.19811320754717,577.8018867924528,18.54612680177862,0.03209772627212
FAPI_TEMPO_28_139,1080.1653,14.939,135.5035,7.8481,0.260737,0.086242,0,0.0,0.0,5.77925,0.019711,0.345602,0.0432,2354,22.20754716981132,577.7924528301887,18.54258055672619,0.03209211277492369
FAPI_TEMPO_23_42,1079.7521,14.9362,130.186,7.6926,0.199419,0.095257,0,0.0,0.0,5.729911,0.019715,0.473253,0.059157,2355,22.21698113207547,577.7830188679245,18.539033633329137,0.03208649792036719
FAPI_TEMPO_48_49,1079.7521,14.9362,131.7836,7.7396,0.218712,0.092404,0,0.0,0.0,5.201564,0.019555,0.212388,0.026549,2356,22.22641509433962,577.7735849056604,18.539033633329137,0.032087021832879765
FAPI_TEMPO_15_38,1078.9256,14.9305,125.4121,7.5502,0.13797,0.104477,0,0.0,0.0,5.670388,0.019717,0.332145,0.041518,2357,22.235849056603772,577.7641509433962,18.531936891128733,0.032075262649766435
FAPI_TEMPO_11_127,1078.0992,14.9247,142.5556,8.0497,0.333347,0.075852,0,0.0,0.0,5.719963,0.019727,0.354595,0.044324,2358,22.245283018867923,577.7547169811321,18.524838289357234,0.03206349986401272
FAPI_TEMPO_44_8,1077.8926,14.9233,124.2635,7.5155,0.122801,0.1068,1,18.3884,0.0,5.244313,0.019637,0.28005,0.035006,2359,22.254716981132077,577.7452830188679,18.52306321385181,0.032060951007793666
FAPI_TEMPO_42_20,1077.2727,14.919,126.3858,7.5795,0.152502,0.102326,1,17.3554,0.0,5.578203,0.019671,0.198551,0.024819,2360,22.264150943396228,577.7358490566038,18.51773610693016,0.03205225387548329
FAPI_TEMPO_28_54,1077.0661,14.9176,133.419,7.7875,0.239645,0.089384,0,0.0,0.0,5.580791,0.019721,0.394242,0.04928,2361,22.27358490566038,577.7264150943396,18.515960350557553,0.03204970357385164
FAPI_TEMPO_13_6,1076.8595,14.9162,131.7757,7.7394,0.220712,0.092172,0,0.0,0.0,5.54789,0.019689,0.255103,0.031888,2362,22.28301886792453,577.7169811320755,18.514184423866308,0.03204715289411523
FAPI_TEMPO_21_44,1076.8595,14.9162,133.9516,7.803,0.245823,0.088484,0,0.0,0.0,5.466982,0.019697,0.216293,0.027037,2363,22.29245283018868,577.7075471698113,18.514184423866308,0.0320476762240121
FAPI_TEMPO_33_41,1076.4463,14.9133,133.4836,7.7894,0.240818,0.089226,0,0.0,0.0,5.760303,0.019724,0.4548,0.05685,2364,22.30188679245283,577.6981132075472,18.51063205933181,0.032042050399914625
FAPI_TEMPO_28_121,1076.0331,14.9104,139.0217,7.9493,0.300367,0.080596,0,0.0,0.0,5.447818,0.019679,0.300037,0.037505,2365,22.31132075471698,577.688679245283,18.507079012934252,0.03203642321174215
FAPI_TEMPO_19_57,1075.8264,14.909,140.2238,7.9836,0.312443,0.078869,0,0.0,0.0,5.524081,0.01968,0.299407,0.037426,2366,22.32075471698113,577.6792452830189,18.505301373863578,0.03203386918426918
FAPI_TEMPO_5_104,1075.8264,14.909,139.3793,7.9595,0.304087,0.080066,1,15.7025,0.0,5.430873,0.019732,0.202065,0.025258,2367,22.330188679245282,577.6698113207547,18.505301373863578,0.03203439233141508
FAPI_TEMPO_5_130,1075.6198,14.9076,135.88,7.859,0.267922,0.085289,0,0.0,0.0,5.270202,0.019675,0.185891,0.023236,2368,22.339622641509433,577.6603773584906,18.50352442414773,0.03203183938071041
FAPI_TEMPO_45_43,1075.4132,14.9061,138.0748,7.9222,0.291146,0.081934,0,0.0,0.0,5.583128,0.019698,0.254982,0.031873,2369,22.349056603773583,577.6509433962265,18.501747303769612,0.032029286051176345
FAPI_TEMPO_40_14,1074.7934,14.9018,134.2746,7.8124,0.250887,0.087787,1,19.4215,0.0,5.298467,0.019668,0.160661,0.020083,2370,22.358490566037737,577.6415094339623,18.496414918169666,0.03202057784298521
FAPI_TEMPO_16_85,1074.5868,14.9004,132.4832,7.7601,0.230639,0.090759,0,0.0,0.0,5.507577,0.019691,0.161382,0.020173,2371,22.367924528301888,577.6320754716982,18.494637114650395,0.032018023063465705
FAPI_TEMPO_14_21,1074.3802,14.899,124.4573,7.5214,0.128381,0.106041,0,0.0,0.0,5.223005,0.019635,0.264972,0.033121,2372,22.37735849056604,577.622641509434,18.492859140222702,0.03201546790461238
FAPI_TEMPO_37_20,1074.3802,14.899,134.6211,7.8225,0.255026,0.087191,0,0.0,0.0,5.594992,0.019726,0.465503,0.058188,2373,22.38679245283019,577.6132075471698,18.492859140222702,0.032015990802482665
FAPI_TEMPO_20_74,1073.9669,14.8961,137.8542,7.9159,0.289832,0.082151,0,0.0,0.0,5.685243,0.019752,0.234894,0.029362,2374,22.39622641509434,577.6037735849056,18.489301817650077,0.03201035495820253
FAPI_TEMPO_10_114,1073.3471,14.8918,132.0042,7.7461,0.22594,0.091477,0,0.0,0.0,5.542712,0.019733,0.202999,0.025375,2375,22.40566037735849,577.5943396226415,18.483965841688352,0.03200163951358049
FAPI_TEMPO_42_90,1073.1405,14.8904,133.9705,7.8036,0.24864,0.08815,0,0.0,0.0,5.594842,0.019766,0.235379,0.029422,2376,22.41509433962264,577.5849056603773,18.482186840691124,0.03199908214284038
FAPI_TEMPO_24_77,1072.9339,14.8889,144.8339,8.1138,0.357249,0.072566,0,0.0,0.0,5.702084,0.019776,0.455062,0.056883,2377,22.42452830188679,577.5754716981132,18.480407668439856,0.03199652439205241
FAPI_TEMPO_23_63,1072.5207,14.8861,140.7107,7.9975,0.319291,0.077952,0,0.0,0.0,5.43806,0.019738,0.265011,0.033126,2378,22.433962264150942,577.566037735849,18.476848809977298,0.03199088520233893
FAPI_TEMPO_13_27,1071.0744,14.876,134.9631,7.8324,0.261077,0.086377,0,0.0,0.0,5.342757,0.019738,0.249367,0.031171,2379,22.443396226415093,577.5566037735849,18.46438654162038,0.031969830179378975
FAPI_TEMPO_26_128,1070.0413,14.8689,142.354,8.044,0.336454,0.075555,0,0.0,0.0,5.074383,0.019588,0.772656,0.096582,2380,22.452830188679247,577.5471698113207,18.455479522758424,0.0319549302419535
FAPI_TEMPO_37_22,1070.0413,14.8689,129.581,7.6747,0.199193,0.095509,0,0.0,0.0,5.659916,0.019797,0.221184,0.027648,2381,22.462264150943398,577.5377358490566,18.455479522758424,0.031955452219284745
FAPI_TEMPO_12_60,1069.8347,14.8674,128.2229,7.6343,0.182298,0.098032,0,0.0,0.0,5.565015,0.019792,0.144134,0.018017,2382,22.471698113207548,577.5283018867924,18.45369777558064,0.03195288908836532
FAPI_TEMPO_3_11,1068.8017,14.8602,130.0032,7.6872,0.205308,0.094628,0,0.0,0.0,5.512854,0.019742,0.153175,0.019147,2383,22.4811320754717,577.5188679245283,18.44478645796806,0.0319379807005344
FAPI_TEMPO_25_0,1068.8017,14.8602,132.354,7.7563,0.233287,0.090494,0,0.0,0.0,5.662534,0.019829,0.321975,0.040247,2384,22.49056603773585,577.5094339622641,18.44478645796806,0.031938502426565187
FAPI_TEMPO_42_63,1068.8017,14.8602,142.4186,8.0459,0.337824,0.075383,0,0.0,0.0,5.861134,0.019844,0.424847,0.053106,2385,22.5,577.5,18.44478645796806,0.031939024169641665
FAPI_TEMPO_40_13,1068.595,14.8588,128.6719,7.6477,0.188935,0.09707,0,0.0,0.0,5.497446,0.019797,0.235819,0.029477,2386,22.50943396226415,577.4905660377359,18.443002814795854,0.031936457319703994
FAPI_TEMPO_35_77,1068.1818,14.8559,132.0877,7.7485,0.230639,0.090897,0,0.0,0.0,5.816314,0.019841,0.31886,0.039857,2387,22.5188679245283,577.4811320754717,18.439436737102266,0.03193080381835297
FAPI_TEMPO_20_52,1068.1818,14.8559,127.8999,7.6247,0.179432,0.098499,0,0.0,0.0,5.671168,0.019805,0.202518,0.025315,2388,22.528301886792452,577.4716981132076,18.439436737102266,0.03193132546123048
FAPI_TEMPO_18_26,1067.562,14.8516,137.9377,7.9183,0.294922,0.081542,0,0.0,0.0,5.701226,0.019818,0.330059,0.041257,2389,22.537735849056602,577.4622641509434,18.434086327077345,0.031922581736455846
FAPI_TEMPO_45_39,1066.7355,14.8459,133.0235,7.7759,0.242453,0.089191,0,0.0,0.0,5.559701,0.019786,0.394604,0.049326,2390,22.547169811320753,577.4528301886793,18.42694916672885,0.03191074353329943
FAPI_TEMPO_47_36,1066.7355,14.8459,132.6391,7.7647,0.238056,0.089836,1,16.7355,0.0,5.670961,0.01982,0.208697,0.026087,2391,22.556603773584907,577.4433962264151,18.42694916672885,0.03191126487400967
FAPI_TEMPO_25_77,1065.7025,14.8387,130.9502,7.7151,0.219031,0.092664,1,17.7686,0.0,5.576474,0.019822,0.283741,0.035468,2392,22.566037735849058,577.433962264151,18.41802490716041,0.031896331201133894
FAPI_TEMPO_31_90,1065.0826,14.8344,138.048,7.9214,0.297684,0.081192,0,0.0,0.0,5.614907,0.019821,0.347263,0.043408,2393,22.57547169811321,577.4245283018868,18.412667410843433,0.03188757406096368
FAPI_TEMPO_32_63,1064.2562,14.8286,152.803,8.334,0.427214,0.062988,0,0.0,0.0,5.253583,0.01971,0.705271,0.088159,2394,22.58490566037736,577.4150943396227,18.405522809537185,0.03187572162550962
FAPI_TEMPO_23_104,1064.2562,14.8286,138.4703,7.9335,0.302502,0.080514,0,0.0,0.0,6.141136,0.019907,0.480866,0.060108,2395,22.59433962264151,577.4056603773585,18.405522809537185,0.03187624242808499
FAPI_TEMPO_13_11,1064.2562,14.8286,127.0554,7.5995,0.171543,0.099774,0,0.0,0.0,5.534502,0.019832,0.180369,0.022546,2396,22.60377358490566,577.3962264150944,18.405522809537185,0.031876763247678935
FAPI_TEMPO_21_95,1064.0496,14.8272,141.3078,8.0144,0.330363,0.076529,0,0.0,0.0,5.444089,0.019798,0.233096,0.029137,2397,22.61320754716981,577.3867924528302,18.403736225829473,0.03187418982628179
FAPI_TEMPO_47_39,1062.6033,14.8171,132.7951,7.7693,0.242789,0.089229,0,0.0,0.0,5.367823,0.0198,0.229085,0.028636,2398,22.62264150943396,577.377358490566,18.391224414962707,0.03185304055400227
FAPI_TEMPO_2_46,1062.6033,14.8171,129.8283,7.682,0.207787,0.0944,0,0.0,0.0,5.420836,0.019843,0.284195,0.035524,2399,22.632075471698112,577.3679245283018,18.391224414962707,0.03185356102001678
FAPI_TEMPO_24_41,1062.1901,14.8142,139.3793,7.9595,0.312907,0.079059,0,0.0,0.0,5.653703,0.01987,0.258906,0.032363,2400,22.641509433962263,577.3584905660377,18.387648295433248,0.031847887570521635
FAPI_TEMPO_24_29,1062.1901,14.8142,136.7813,7.885,0.286558,0.082855,0,0.0,0.0,5.56894,0.019818,0.314226,0.039278,2401,22.650943396226417,577.3490566037735,18.387648295433248,0.03184840796934467
FAPI_TEMPO_16_94,1061.7769,14.8113,130.9391,7.7148,0.221776,0.092344,0,0.0,0.0,5.77083,0.019888,0.160351,0.020044,2402,22.660377358490567,577.3396226415094,18.384071480267316,0.03184273304533376
FAPI_TEMPO_26_12,1060.7438,14.8041,134.1911,7.81,0.259759,0.086782,0,0.0,0.0,5.374437,0.019814,0.527092,0.065886,2403,22.669811320754718,577.3301886792453,18.375125530133438,0.03182775799784539
FAPI_TEMPO_14_33,1060.3306,14.8012,133.6585,7.7945,0.254139,0.087613,0,0.0,0.0,5.168163,0.019774,0.583506,0.072938,2404,22.67924528301887,577.3207547169811,18.371546276870394,0.03182207832780348
FAPI_TEMPO_28_89,1059.7107,14.7969,143.1717,8.0671,0.350345,0.07377,0,0.0,0.0,5.546972,0.019856,0.352871,0.044109,2405,22.68867924528302,577.311320754717,18.366175222531915,0.03181329477225889
FAPI_TEMPO_30_43,1059.7107,14.7969,129.9119,7.6845,0.210959,0.093994,0,0.0,0.0,5.554778,0.019867,0.347411,0.043426,2406,22.69811320754717,577.3018867924528,18.366175222531915,0.031813814648305114
FAPI_TEMPO_47_108,1059.5041,14.7955,143.6585,8.0808,0.354866,0.073135,1,19.6281,0.0,5.695266,0.019891,0.337008,0.042126,2407,22.70754716981132,577.2924528301887,18.36438481088489,0.03181123314682722
FAPI_TEMPO_22_34,1059.5041,14.7955,127.2492,7.6053,0.177753,0.098955,0,0.0,0.0,5.022696,0.019685,0.224465,0.028058,2408,22.71698113207547,577.2830188679245,18.36438481088489,0.03181175300617398
FAPI_TEMPO_16_97,1058.8843,14.7911,142.2626,8.0414,0.342528,0.074893,0,0.0,0.0,5.510883,0.019841,0.453366,0.056671,2409,22.72641509433962,577.2735849056604,18.359012528314338,0.03180296658007419
FAPI_TEMPO_7_2,1058.8843,14.7911,142.2626,8.0414,0.342528,0.074893,0,0.0,0.0,5.118279,0.019803,0.369426,0.046178,2410,22.735849056603772,577.2641509433962,18.359012528314338,0.031803486321315896
FAPI_TEMPO_13_92,1058.6777,14.7897,145.3207,8.1274,0.370032,0.071012,0,0.0,0.0,5.327607,0.019838,0.303682,0.03796,2411,22.745283018867923,577.2547169811321,18.357221418077337,0.031800903272094616
FAPI_TEMPO_18_57,1058.4711,14.7883,133.5104,7.7902,0.253794,0.087702,0,0.0,0.0,5.826749,0.019935,0.213233,0.026654,2412,22.754716981132077,577.2452830188679,18.35543013306503,0.03179831983566865
FAPI_TEMPO_44_84,1058.2645,14.7868,134.9709,7.8327,0.269999,0.085339,0,0.0,0.0,5.288718,0.019837,0.215841,0.02698,2413,22.764150943396228,577.2358490566038,18.35363867322625,0.03179573601193035
FAPI_TEMPO_23_116,1058.2645,14.7868,133.4569,7.7886,0.253341,0.087773,0,0.0,0.0,5.727439,0.019905,0.372307,0.046538,2414,22.77358490566038,577.2264150943396,18.35363867322625,0.03179625566897628
FAPI_TEMPO_1_41,1058.2645,14.7868,138.7365,7.9412,0.309088,0.079681,0,0.0,0.0,5.153732,0.019725,0.182825,0.022853,2415,22.78301886792453,577.2169811320755,18.35363867322625,0.03179677534300862
FAPI_TEMPO_27_118,1058.0579,14.7854,137.7817,7.9138,0.299616,0.081049,0,0.0,0.0,5.257675,0.019768,0.878303,0.109788,2416,22.79245283018868,577.2075471698113,18.351847038509792,0.031794191064363854
FAPI_TEMPO_24_9,1057.8512,14.7839,128.5805,7.645,0.195948,0.096271,0,0.0,0.0,5.486779,0.019861,0.456654,0.057082,2417,22.80188679245283,577.1981132075472,18.350054361537637,0.03179160489552636
FAPI_TEMPO_48_65,1057.2314,14.7796,128.9003,7.6545,0.200402,0.095621,0,0.0,0.0,5.089401,0.019723,0.173525,0.021691,2418,22.81132075471698,577.188679245283,18.344677882261372,0.03178280957666807
FAPI_TEMPO_34_67,1056.8182,14.7767,141.2889,8.0139,0.334736,0.076038,1,30.5785,0.0,5.585292,0.019855,0.29387,0.036734,2419,22.82075471698113,577.1792452830189,18.341092687159033,0.03177711748482139
FAPI_TEMPO_39_44,1056.1983,14.7724,134.1911,7.81,0.262931,0.086413,0,0.0,0.0,5.543855,0.019893,0.228094,0.028512,2420,22.830188679245282,577.1698113207547,18.335712712095848,0.03176831558486695
FAPI_TEMPO_50_45,1055.7851,14.7695,132.5745,7.7628,0.245142,0.089029,0,0.0,0.0,5.656728,0.019899,0.215525,0.026941,2421,22.839622641509433,577.1603773584906,18.33212576368442,0.03176262003220956
FAPI_TEMPO_31_110,1055.7851,14.7695,136.5875,7.8794,0.288846,0.082651,0,0.0,0.0,5.294897,0.019814,0.397869,0.049734,2422,22.849056603773583,577.1509433962265,18.33212576368442,0.03176313921590357
FAPI_TEMPO_49_36,1055.5785,14.768,131.0148,7.717,0.227213,0.091677,0,0.0,0.0,5.556016,0.019884,0.581673,0.072709,2423,22.858490566037737,577.1415094339623,18.330332026263367,0.03176055044843515
FAPI_TEMPO_27_27,1055.3719,14.7666,125.0355,7.5389,0.151702,0.10298,0,0.0,0.0,5.606558,0.01993,0.133479,0.016685,2424,22.867924528301888,577.1320754716982,18.328538113296734,0.03175796129216447
FAPI_TEMPO_16_18,1054.9587,14.7637,126.8805,7.5943,0.176515,0.099249,0,0.0,0.0,5.469647,0.019862,0.143653,0.017957,2425,22.87735849056604,577.122641509434,18.324949760520486,0.03175226276444906
FAPI_TEMPO_29_76,1054.9587,14.7637,139.893,7.9742,0.322587,0.077808,0,0.0,0.0,5.67707,0.019937,0.359477,0.044935,2426,22.88679245283019,577.1132075471698,18.324949760520486,0.03175278181278274
FAPI_TEMPO_23_89,1054.5455,14.7608,133.8602,7.8004,0.260442,0.086811,0,0.0,0.0,5.329849,0.019839,0.192048,0.024006,2427,22.89622641509434,577.1037735849056,18.32136070494298,0.031747081796281953
FAPI_TEMPO_37_71,1053.9256,14.7565,136.6788,7.8821,0.291047,0.082369,0,0.0,0.0,5.773406,0.01996,0.397298,0.049662,2428,22.90566037735849,577.0943396226415,18.31597493397999,0.0317382682109769
FAPI_TEMPO_38_26,1053.719,14.755,131.7947,7.7399,0.237677,0.090172,0,0.0,0.0,5.690862,0.019937,0.5462,0.068275,2429,22.91509433962264,577.0849056603773,18.314179614705587,0.03173567604189555
FAPI_TEMPO_22_105,1053.5124,14.7536,137.3863,7.9024,0.298605,0.081284,0,0.0,0.0,5.154866,0.019837,0.352476,0.044059,2430,22.92452830188679,577.0754716981132,18.31238411942072,0.03173308348305699
FAPI_TEMPO_16_102,1052.8926,14.7492,137.5233,7.9064,0.300414,0.081035,0,0.0,0.0,5.63348,0.019928,0.290719,0.03634,2431,22.933962264150942,577.066037735849,18.30699657698541,0.031724266166856634
FAPI_TEMPO_13_37,1052.4793,14.7463,132.8408,7.7706,0.250519,0.088309,0,0.0,0.0,5.3337,0.019918,0.171414,0.021427,2432,22.943396226415093,577.0566037735849,18.303403131488846,0.031718557610806594
FAPI_TEMPO_3_29,1052.4793,14.7463,141.4181,8.0175,0.338677,0.075556,0,0.0,0.0,5.233387,0.019867,0.335069,0.041884,2433,22.952830188679247,577.0471698113207,18.303403131488846,0.03171907616750565
FAPI_TEMPO_13_52,1052.4793,14.7463,137.7439,7.9127,0.302926,0.08068,0,0.0,0.0,5.429085,0.01994,0.199393,0.024924,2434,22.962264150943398,577.0377358490566,18.303403131488846,0.03171959474116041
FAPI_TEMPO_22_127,1052.0661,14.7434,141.1329,8.0095,0.336263,0.075908,0,0.0,0.0,5.200602,0.019807,0.200604,0.025076,2435,22.971698113207548,577.0283018867924,18.299809850072883,0.031713886113099415
FAPI_TEMPO_20_8,1051.4463,14.7391,131.3346,7.7264,0.233982,0.090767,0,0.0,0.0,5.793862,0.019995,0.35339,0.044174,2436,22.9811320754717,577.0188679245283,18.29441860462824,0.03170506134475498
FAPI_TEMPO_21_92,1051.4463,14.7391,144.3927,8.1014,0.366267,0.071666,1,15.2893,0.0,5.352955,0.019905,0.393868,0.049234,2437,22.99056603773585,577.0094339622641,18.29441860462824,0.0317055797147065
FAPI_TEMPO_39_45,1051.4463,14.7391,139.2234,7.9551,0.318332,0.078483,0,0.0,0.0,5.332876,0.019874,0.252095,0.031512,2438,23.0,577.0,18.29441860462824,0.03170609810160874
FAPI_TEMPO_30_98,1051.0331,14.7362,130.4255,7.6996,0.223572,0.092317,0,0.0,0.0,5.4793,0.019913,0.309572,0.038696,2439,23.00943396226415,576.9905660377359,18.29082355817793,0.0317003858204879
FAPI_TEMPO_32_35,1050.8264,14.7348,145.3664,8.1287,0.375097,0.070435,0,0.0,0.0,5.646099,0.019966,0.39223,0.049029,2440,23.0188679245283,576.9811320754717,18.289024899729412,0.031697786778471515
FAPI_TEMPO_9_44,1049.3802,14.7246,131.1329,7.7205,0.233134,0.090938,0,0.0,0.0,5.550893,0.019979,0.208095,0.026012,2441,23.028301886792452,576.9716981132076,18.27643542996072,0.031676485154692464
FAPI_TEMPO_31_74,1049.3802,14.7246,133.7688,7.7977,0.263059,0.086536,0,0.0,0.0,5.51568,0.019925,0.4105,0.051312,2442,23.037735849056602,576.9622641509434,18.27643542996072,0.03167700309977168
FAPI_TEMPO_39_108,1048.9669,14.7217,134.5487,7.8204,0.271864,0.085258,0,0.0,0.0,5.704406,0.020001,0.194368,0.024296,2443,23.047169811320753,576.9528301886793,18.27283597446121,0.03167128232733601
FAPI_TEMPO_29_28,1048.9669,14.7217,134.2557,7.8119,0.268682,0.085722,0,0.0,0.0,5.579823,0.019959,0.282978,0.035372,2444,23.056603773584907,576.9433962264151,18.27283597446121,0.03167180020427903
FAPI_TEMPO_18_35,1048.9669,14.7217,127.6982,7.6187,0.191645,0.097121,0,0.0,0.0,5.474874,0.019951,0.652458,0.081557,2445,23.066037735849058,576.933962264151,18.27283597446121,0.03167231809815858
FAPI_TEMPO_46_102,1048.9669,14.7217,129.4975,7.6722,0.213952,0.093791,0,0.0,0.0,5.699701,0.019992,0.193184,0.024148,2446,23.07547169811321,576.9245283018868,18.27283597446121,0.03167283600897551
FAPI_TEMPO_47_72,1048.5537,14.7188,139.102,7.9516,0.319021,0.07844,0,0.0,0.0,5.65254,0.019994,0.297394,0.037174,2447,23.08490566037736,576.9150943396227,18.269236680950648,0.03166711507498845
FAPI_TEMPO_10_55,1048.3471,14.7174,137.3406,7.9011,0.301579,0.080955,0,0.0,0.0,5.345618,0.019968,0.456224,0.057028,2448,23.09433962264151,576.9056603773585,18.2674367682526,0.03166451297479683
FAPI_TEMPO_20_29,1048.3471,14.7174,135.6059,7.8511,0.283597,0.083561,0,0.0,0.0,5.598556,0.019975,0.453746,0.056718,2449,23.10377358490566,576.8962264150944,18.2674367682526,0.03166503078338499
FAPI_TEMPO_8_102,1048.1405,14.7159,133.0882,7.7778,0.256381,0.087541,0,0.0,0.0,5.181637,0.019881,0.47502,0.059378,2450,23.11320754716981,576.8867924528302,18.265636678189498,0.03166242825655089
FAPI_TEMPO_44_125,1047.314,14.7101,144.5487,8.1058,0.370119,0.071195,0,0.0,0.0,5.399038,0.01992,0.336114,0.042014,2451,23.12264150943396,576.877358490566,18.25843367155821,0.03165045984701582
FAPI_TEMPO_6_91,1047.314,14.7101,146.6788,8.1653,0.388281,0.068646,0,0.0,0.0,5.243412,0.019919,0.394538,0.049317,2452,23.132075471698112,576.8679245283018,18.25843367155821,0.03165097745118679
FAPI_TEMPO_29_106,1047.1074,14.7087,134.7504,7.8262,0.275328,0.084791,0,0.0,0.0,5.539963,0.019983,0.212744,0.026593,2453,23.141509433962263,576.8584905660377,18.256632693796657,0.031648373027989035
FAPI_TEMPO_45_6,1046.6942,14.7058,129.0217,7.6581,0.20986,0.094452,0,0.0,0.0,5.725737,0.020032,0.288239,0.03603,2454,23.150943396226417,576.8490566037735,18.253030205180558,0.0316426455001004
FAPI_TEMPO_20_90,1046.4876,14.7043,143.6853,8.0816,0.36303,0.072209,0,0.0,0.0,5.341327,0.019911,0.301049,0.037631,2455,23.160377358490567,576.8396226415094,18.25122869422079,0.03164003993110481
FAPI_TEMPO_22_17,1046.281,14.7028,128.0291,7.6286,0.197877,0.096251,0,0.0,0.0,5.487659,0.019985,0.255869,0.031984,2456,23.169811320754718,576.8301886792453,18.249427005423012,0.03163743396857973
FAPI_TEMPO_2_80,1046.0744,14.7014,131.6198,7.7348,0.241195,0.08982,0,0.0,0.0,5.193335,0.019883,0.359669,0.044959,2457,23.17924528301887,576.8207547169811,18.24762513873455,0.03163482761241454
FAPI_TEMPO_29_117,1046.0744,14.7014,126.3212,7.5775,0.176203,0.099508,0,0.0,0.0,5.615559,0.02001,0.151988,0.018999,2458,23.18867924528302,576.811320754717,18.24762513873455,0.031635345011708185
FAPI_TEMPO_19_72,1045.8678,14.6999,135.9446,7.8609,0.288848,0.082848,1,14.0496,0.0,5.651308,0.020003,0.3533,0.044163,2459,23.19811320754717,576.8018867924528,18.245823094102704,0.03163273822761955
FAPI_TEMPO_25_144,1045.2479,14.6956,153.282,8.3471,0.440955,0.061392,0,0.0,0.0,5.854676,0.020057,0.320258,0.040032,2460,23.20754716981132,576.7924528301887,18.240415019479308,0.03162387949075575
FAPI_TEMPO_18_48,1045.0413,14.6941,137.6525,7.9101,0.306933,0.080247,0,0.0,0.0,5.691773,0.02002,0.183129,0.022891,2461,23.21698113207547,576.7830188679245,18.238612262460123,0.03162127119875649
FAPI_TEMPO_22_44,1044.8347,14.6927,131.6008,7.7342,0.241876,0.089746,0,0.0,0.0,5.373988,0.019999,0.195352,0.024419,2462,23.22641509433962,576.7735849056604,18.23680932723362,0.03161866251245974
FAPI_TEMPO_9_75,1044.6281,14.6912,134.3927,7.8159,0.273191,0.085153,0,0.0,0.0,5.22036,0.019889,0.253737,0.031717,2463,23.235849056603772,576.7641509433962,18.23500621374694,0.03161605343175451
FAPI_TEMPO_34_54,1044.4215,14.6898,133.7121,7.796,0.265918,0.086221,0,0.0,0.0,5.820719,0.020032,0.283765,0.035471,2464,23.245283018867923,576.7547169811321,18.2332029219472,0.031613443956529756
FAPI_TEMPO_1_28,1044.4215,14.6898,135.0088,7.8337,0.279952,0.084172,0,0.0,0.0,5.368668,0.019988,0.352469,0.044059,2465,23.254716981132077,576.7452830188679,18.2332029219472,0.03161396106528835
FAPI_TEMPO_47_95,1044.0083,14.6869,136.808,7.8858,0.299044,0.081407,0,0.0,0.0,5.507114,0.020028,0.187738,0.023467,2466,23.264150943396228,576.7358490566038,18.229595803196865,0.0316082238220772
