Repository: sandysanche-glitch/fira-fapi-kinetics

## Overview

The study combines bright-field optical microscopy, segmentation-informed computer vision, grain-resolved descriptor extraction, and video-anchored kinetics reconstruction to compare:

- pristine FAPI
- FAPI--TEMPO

The workflow links:
- time-resolved crystallization dynamics,
- grain-scale morphology,
- radial microstructural fingerprints,
- and effective growth-rate heterogeneity.

The repository is organized to preserve both:
- a **core reproducible pipeline**, and
- a **figure-centric structure**, since several manuscript figures were assembled from multiple panel-level scripts and then combined externally.

File: data/processed/kinetics/morpho_kinetics_from_cm_fapi_with_veff.csv (part 13 of 17)
file_name,area_(µm²),area_error_(µm²),perimeter_(µm),perimeter_error_(µm),circularity_distortion,circularity_distortion_error,defects_count,defects_area_(µm²),defects_area_error_(µm²),entropy_hm_(bits),entropy_hm_error_(bits),nucleus_circularity,nucleus_circularity_error,rank_for_t0,t0_ms,dt_ms,R_um_final,v_eff_um_per_ms
FAPI_0_45,1078.9256,14.9305,128.7176,7.6491,0.181676,0.097915,0,0.0,0.0,5.528497,0.019721,0.641064,0.080133,2528,43.31239291833238,556.6876070816676,18.531936891128733,0.03328965232094712
FAPI_13_52,1077.0661,14.9176,141.3078,8.0144,0.322171,0.077458,0,0.0,0.0,5.712119,0.019713,0.765041,0.09563,2529,43.32952598515134,556.6704740148487,18.515960350557553,0.03326197672568432
FAPI_2_22,1075.2066,14.9047,138.3143,7.9291,0.293735,0.081565,1,30.5785,0.0,5.201815,0.019621,0.524761,0.065595,2530,43.346659051970306,556.6533409480297,18.499970012680034,0.03323427464061018
FAPI_49_20,1073.3471,14.8918,135.264,7.8411,0.262799,0.08608,0,0.0,0.0,5.702593,0.019749,0.43059,0.053824,2531,43.36379211878926,556.6362078812108,18.483965841688352,0.0332065459989497
FAPI_35_64,1073.1405,14.8904,133.3812,7.7864,0.241986,0.089124,0,0.0,0.0,5.350447,0.019662,0.55343,0.069179,2532,43.38092518560823,556.6190748143918,18.482186840691124,0.03320437203280202
FAPI_42_34,1072.1074,14.8832,133.3733,7.7862,0.242627,0.089052,0,0.0,0.0,6.292677,0.019881,0.584514,0.073064,2533,43.398058252427184,556.6019417475728,18.47328840436374,0.033189407040806994
FAPI_18_54,1072.1074,14.8832,137.1846,7.8966,0.284125,0.083011,0,0.0,0.0,5.714746,0.019746,0.430647,0.053831,2534,43.41519131924615,556.5848086807539,18.47328840436374,0.033190428693427844
FAPI_17_47,1071.281,14.8775,134.796,7.8276,0.259101,0.086661,0,0.0,0.0,5.550529,0.019726,0.43117,0.053896,2535,43.432324386065105,556.5676756139349,18.46616725747001,0.033178655654230144
FAPI_12_70,1070.2479,14.8703,162.9165,8.6054,0.493285,0.053991,0,0.0,0.0,5.408542,0.019709,0.65554,0.081942,2536,43.44945745288407,556.5505425471159,18.457261097937607,0.03316367461159212
FAPI_4_51,1070.0413,14.8689,130.1781,7.6923,0.206523,0.09442,0,0.0,0.0,5.08016,0.019619,0.410807,0.051351,2537,43.466590519703026,556.533409480297,18.455479522758424,0.033161494365616884
FAPI_24_55,1068.3884,14.8574,131.2889,7.7251,0.221098,0.092299,0,0.0,0.0,5.158702,0.019671,0.300142,0.037518,2538,43.48372358652199,556.516276413478,18.44121986214801,0.03313689220555094
FAPI_41_27,1068.3884,14.8574,129.737,7.6793,0.202352,0.095077,1,18.1818,0.0,5.741298,0.019807,0.333114,0.041639,2539,43.500856653340946,556.499143346659,18.44121986214801,0.03313791239865477
FAPI_1_69,1068.1818,14.8559,150.6918,8.2762,0.408879,0.065449,1,11.157,0.0,5.632993,0.019824,0.48266,0.060332,2540,43.51798972015991,556.4820102798401,18.439436737102266,0.03313572837301526
FAPI_12_16,1067.7686,14.8531,130.7753,7.7099,0.215423,0.093152,0,0.0,0.0,5.558069,0.019793,0.405313,0.050664,2541,43.53512278697887,556.4648772130212,18.435869969616988,0.03313033890288016
FAPI_14_30,1066.3223,14.843,134.1265,7.8081,0.255149,0.08734,0,0.0,0.0,5.98198,0.019873,0.452018,0.056502,2542,43.55225585379783,556.4477441462021,18.423379981649347,0.03310891305690827
FAPI_0_52,1065.4959,14.8372,129.1398,7.6616,0.197138,0.095918,3,59.5041,5.5593,5.803823,0.019883,0.452898,0.056612,2543,43.56938892061679,556.4306110793832,18.41623953629773,0.03309709992513402
FAPI_24_58,1065.0826,14.8344,133.9059,7.8017,0.253562,0.087598,0,0.0,0.0,5.358104,0.019739,0.498726,0.062341,2544,43.58652198743575,556.4134780125643,18.412667410843433,0.033091699138221915
FAPI_14_11,1064.0496,14.8272,131.886,7.7426,0.23127,0.090893,0,0.0,0.0,5.635793,0.019801,0.241068,0.030134,2545,43.60365505425471,556.3963449457453,18.403736225829473,0.03307666628835248
FAPI_41_58,1063.6364,14.8243,138.4513,7.933,0.302717,0.080495,0,0.0,0.0,5.613996,0.019819,0.658552,0.082319,2546,43.62078812107367,556.3792118789263,18.400162538003215,0.03307126173148122
FAPI_11_82,1061.9835,14.8128,128.497,7.6425,0.191758,0.096801,3,64.6694,12.5615,5.88492,0.019899,0.974003,0.12175,2547,43.63792118789263,556.3620788121074,18.385859974830215,0.03304657286148257
FAPI_27_64,1061.9835,14.8128,141.8214,8.029,0.336495,0.075694,0,0.0,0.0,5.60003,0.019852,0.752211,0.094026,2548,43.655054254711594,556.3449457452884,18.385859974830215,0.03304759055589195
FAPI_9_59,1061.7769,14.8113,146.0092,8.1466,0.374133,0.070385,1,16.3223,0.0,5.37442,0.01972,0.269899,0.033737,2549,43.67218732153055,556.3278126784694,18.384071480267316,0.03304539349157512
FAPI_30_41,1061.3636,14.8084,135.7697,7.8558,0.276451,0.084337,1,17.1488,0.0,5.590429,0.01983,0.356863,0.044608,2550,43.689320388349515,556.3106796116505,18.380493103168323,0.03303997887655039
FAPI_16_76,1061.3636,14.8084,145.2561,8.1256,0.367872,0.07127,0,0.0,0.0,5.456414,0.019853,0.390886,0.048861,2551,43.70645345516848,556.2935465448315,18.380493103168323,0.03304099646190493
FAPI_36_32,1061.157,14.807,139.4629,7.9619,0.314398,0.078864,0,0.0,0.0,5.23909,0.019758,0.472589,0.059074,2552,43.723586521987436,556.2764134780126,18.378704086336793,0.03303879805262178
FAPI_26_68,1060.7438,14.8041,141.2889,8.0139,0.332265,0.076319,0,0.0,0.0,5.501013,0.019818,0.645537,0.080692,2553,43.7407195888064,556.2592804111936,18.375125530133438,0.033033382412155574
FAPI_7_53,1060.5372,14.8027,132.7116,7.7668,0.24331,0.089197,0,0.0,0.0,5.392582,0.019849,0.448911,0.056114,2554,43.757852655625356,556.2421473443746,18.373335990659836,0.03303118269332571
FAPI_36_71,1060.124,14.7998,126.641,7.5871,0.16935,0.100202,2,35.9504,1.1688,5.511067,0.019831,0.17216,0.02152,2555,43.77498572244432,556.2250142775557,18.369756388714165,0.03302576460458802
FAPI_34_23,1060.124,14.7998,125.7887,7.5615,0.158055,0.101904,0,0.0,0.0,5.783853,0.019908,0.488368,0.061046,2556,43.79211878926328,556.2078812107367,18.369756388714165,0.033026781908820545
FAPI_3_23,1058.6777,14.7897,123.9516,7.5061,0.134096,0.105568,0,0.0,0.0,5.064711,0.019685,0.221599,0.0277,2557,43.80925185608224,556.1907481439177,18.357221418077337,0.03300526209639017
FAPI_32_28,1058.4711,14.7883,133.8791,7.8009,0.257899,0.087101,0,0.0,0.0,5.789929,0.019897,0.515079,0.064385,2558,43.8263849229012,556.1736150770988,18.35543013306503,0.03300305810177733
FAPI_48_23,1058.2645,14.7868,152.1523,8.3163,0.425557,0.063306,1,15.2893,0.0,5.529912,0.019857,0.453341,0.056668,2559,43.84351798972016,556.1564820102799,18.35363867322625,0.03300085365702347
FAPI_2_80,1058.0579,14.7854,128.2686,7.6357,0.191875,0.096874,0,0.0,0.0,5.374331,0.019826,0.364528,0.045566,2560,43.86065105653912,556.1393489434608,18.351847038509792,0.03299864876199492
FAPI_50_76,1057.6446,14.7825,151.6198,8.3017,0.421853,0.063825,0,0.0,0.0,5.979909,0.019955,0.654543,0.081818,2561,43.87778412335808,556.1222158766419,18.348262376827428,0.03299321957117679
FAPI_17_64,1057.2314,14.7796,145.4199,8.1302,0.371751,0.070796,0,0.0,0.0,5.410155,0.019812,0.509984,0.063748,2562,43.89491719017704,556.105082809823,18.344677882261372,0.0329877903463344
FAPI_40_76,1055.7851,14.7695,152.3272,8.321,0.428218,0.062978,1,18.1818,0.0,5.734433,0.019915,0.439223,0.054903,2563,43.912050256996004,556.087949743004,18.33212576368442,0.03296623451768126
FAPI_8_96,1054.5455,14.7608,128.6719,7.6477,0.199599,0.095802,0,0.0,0.0,5.497554,0.01988,0.415323,0.051915,2564,43.92918332381496,556.070816676185,18.32136070494298,0.032947891087785675
FAPI_4_30,1053.719,14.755,127.3673,7.6088,0.183759,0.098191,0,0.0,0.0,5.244239,0.019838,0.380377,0.047547,2565,43.946316390633925,556.0536836093661,18.314179614705587,0.03293599189169566
FAPI_35_47,1053.0992,14.7507,142.7951,8.0565,0.350989,0.073796,0,0.0,0.0,5.676018,0.019927,0.350597,0.043825,2566,43.96344945745288,556.0365505425472,18.308792600612446,0.032927318505856895
FAPI_12_47,1052.8926,14.7492,129.6078,7.6755,0.212353,0.09394,0,0.0,0.0,5.387001,0.019909,0.907022,0.113378,2567,43.980582524271846,556.0194174757281,18.30699657698541,0.032925102975894835
FAPI_42_50,1051.6529,14.7405,138.3143,7.9291,0.309206,0.079791,0,0.0,0.0,5.408109,0.019889,0.382307,0.047788,2568,43.9977155910908,556.0022844089092,18.296215862955197,0.032906727860670684
FAPI_2_5,1050.2066,14.7304,122.2894,7.4556,0.117515,0.108314,0,0.0,0.0,5.329066,0.01989,0.411232,0.051404,2569,44.014848657909766,555.9851513420903,18.283630474155448,0.03288510570834611
FAPI_45_68,1049.5868,14.7261,158.7476,8.4946,0.476624,0.056491,0,0.0,0.0,5.387878,0.019911,0.463718,0.057965,2570,44.03198172472872,555.9680182752713,18.278234456533514,0.032876413490899
FAPI_26_40,1048.7603,14.7203,131.2054,7.7226,0.234433,0.090759,0,0.0,0.0,5.500142,0.019957,0.365187,0.045648,2571,44.04911479154769,555.9508852084523,18.271036416336052,0.03286447940358145
FAPI_12_12,1047.5207,14.7116,127.5879,7.6154,0.191364,0.097197,0,0.0,0.0,5.516033,0.019984,0.182956,0.022869,2572,44.066247858366644,555.9337521416334,18.260235343285277,0.03284606353354343
FAPI_22_47,1047.314,14.7101,131.5362,7.7323,0.239331,0.090068,0,0.0,0.0,5.743477,0.020003,0.434589,0.054324,2573,44.08338092518561,555.9166190748144,18.25843367155821,0.03284383492967857
FAPI_1_9,1046.6942,14.7058,128.8925,7.6542,0.208275,0.094688,0,0.0,0.0,5.123747,0.019864,0.380646,0.047581,2574,44.10051399200457,555.8994860079954,18.253030205180558,0.032835126969191025
FAPI_8_71,1045.6612,14.6985,130.5358,7.7029,0.228845,0.091655,0,0.0,0.0,5.504844,0.020014,0.466351,0.058294,2575,44.11764705882353,555.8823529411765,18.244020871474742,0.0328199317264625
FAPI_15_42,1045.0413,14.6941,143.3733,8.0728,0.361139,0.072502,0,0.0,0.0,5.515071,0.019976,0.444054,0.055507,2576,44.13478012564249,555.8652198743575,18.238612262460123,0.0328112132408331
FAPI_8_94,1044.6281,14.6912,144.2557,8.0976,0.36918,0.071374,0,0.0,0.0,5.519467,0.019954,0.187125,0.023391,2577,44.15191319246145,555.8480868075385,18.23500621374694,0.03280573711871168
FAPI_4_35,1044.4215,14.6898,128.653,7.6471,0.20705,0.094923,0,0.0,0.0,5.236176,0.019913,0.386327,0.048291,2578,44.169046259280414,555.8309537407196,18.2332029219472,0.03280350401365467
FAPI_17_46,1043.1818,14.6811,126.6599,7.5877,0.182869,0.098575,0,0.0,0.0,5.582875,0.020028,0.417857,0.052232,2579,44.18617932609937,555.8138206739006,18.22237855020584,0.03278504037217351
FAPI_11_55,1041.9421,14.6723,132.97,7.7744,0.259464,0.08722,0,0.0,0.0,5.608379,0.02003,0.636141,0.079518,2580,44.203312392918335,555.7966876070817,18.211547744799173,0.03276656401679341
FAPI_0_38,1041.5289,14.6694,123.0046,7.4774,0.134956,0.105874,0,0.0,0.0,5.320958,0.019962,0.651952,0.081494,2581,44.22044545973729,555.7795545402627,18.207936336008228,0.03276107619876323
FAPI_28_27,1040.4959,14.6621,137.1468,7.8955,0.304849,0.080637,0,0.0,0.0,5.878573,0.020116,0.727094,0.090887,2582,44.237578526556256,555.7624214734437,18.198904678680552,0.032745835226554915
FAPI_26_57,1038.2231,14.6461,127.0554,7.5995,0.191808,0.09735,0,0.0,0.0,5.544061,0.020052,0.200846,0.025106,2583,44.25471159337521,555.7452884066248,18.179017487047595,0.03271106002386199
FAPI_49_55,1037.6033,14.6418,135.1458,7.8377,0.286103,0.083415,0,0.0,0.0,5.624679,0.020051,0.381497,0.047687,2584,44.271844660194176,555.7281553398059,18.173590408252455,0.032702302796121636
FAPI_3_79,1037.3967,14.6403,132.4186,7.7582,0.256541,0.087746,1,31.1983,0.0,5.220804,0.019973,0.374776,0.046847,2585,44.28897772701313,555.7110222729868,18.171781021805213,0.03270005505285538
FAPI_7_90,1037.3967,14.6403,144.796,8.1127,0.378213,0.070226,3,67.7686,9.3555,5.369868,0.020058,0.346299,0.043287,2586,44.3061107938321,555.6938892061679,18.171781021805213,0.03270106325582303
FAPI_15_19,1036.5702,14.6345,135.899,7.8595,0.294696,0.082186,0,0.0,0.0,5.587072,0.020052,0.544035,0.068004,2587,44.323243860651054,555.676756139349,18.164540797485333,0.0326890419597291
FAPI_29_25,1036.5702,14.6345,132.0498,7.7474,0.252979,0.088288,0,0.0,0.0,5.563486,0.020055,0.529635,0.066204,2588,44.34037692747002,555.6596230725299,18.164540797485333,0.032690049885295204
FAPI_21_50,1034.9174,14.6228,125.9525,7.5664,0.180211,0.099174,0,0.0,0.0,5.185385,0.020009,0.638392,0.079799,2589,44.357509994288975,555.642490005711,18.150053438037713,0.032664984705995326
FAPI_41_29,1034.7107,14.6213,123.4458,7.4908,0.14675,0.104251,0,0.0,0.0,5.461828,0.02001,0.222871,0.027859,2590,44.37464306110794,555.6253569388921,18.14824082797422,0.03266272966366827
FAPI_27_30,1032.2314,14.6038,128.8736,7.6537,0.218985,0.093423,0,0.0,0.0,5.639934,0.020142,0.536115,0.067014,2591,44.391776127926896,555.6082238720732,18.126485027421474,0.032624580142274914
FAPI_35_10,1032.2314,14.6038,134.1454,7.8087,0.279166,0.084538,0,0.0,0.0,5.480644,0.020107,0.40593,0.050741,2592,44.40890919474586,555.5910908052541,18.126485027421474,0.03262558620432445
FAPI_2_14,1032.2314,14.6038,128.1661,7.6326,0.21034,0.094714,0,0.0,0.0,5.080203,0.019959,0.259959,0.032495,2593,44.42604226156482,555.5739577384352,18.126485027421474,0.032626592328424874
FAPI_42_8,1031.1983,14.5965,131.1597,7.7213,0.246729,0.089328,0,0.0,0.0,5.554466,0.020111,0.208444,0.026056,2594,44.44317532838378,555.5568246716163,18.11741188762673,0.032611266900259464
FAPI_36_57,1030.9917,14.595,137.5879,7.9082,0.315609,0.079269,0,0.0,0.0,5.550032,0.020132,0.225244,0.028156,2595,44.460308395202745,555.5396916047972,18.115596890067767,0.03260900555590713
FAPI_1_40,1028.3058,14.576,129.5353,7.6733,0.229885,0.09189,0,0.0,0.0,5.118107,0.020022,0.665228,0.083154,2596,44.4774414620217,555.5225585379783,18.091984472692094,0.03256750638589096
FAPI_7_92,1026.8595,14.5657,134.503,7.8191,0.286725,0.083544,0,0.0,0.0,5.489204,0.020191,0.555813,0.069477,2597,44.494574528840666,555.5054254711594,18.07925691425796,0.03254559917020396
FAPI_5_99,1026.8595,14.5657,129.5621,7.6741,0.231286,0.091714,0,0.0,0.0,5.000557,0.019973,0.174513,0.021814,2598,44.51170759565962,555.4882924043404,18.07925691425796,0.03254660298240463
FAPI_39_58,1025.6198,14.557,128.7176,7.6491,0.222106,0.09311,0,0.0,0.0,5.558126,0.020109,0.243327,0.030416,2599,44.528840662478586,555.4711593375214,18.06834031685927,0.03252795399568241
FAPI_7_105,1024.5868,14.5496,130.4444,7.7002,0.243328,0.089977,0,0.0,0.0,4.812136,0.01994,0.182911,0.022864,2600,44.54597372929754,555.4540262707025,18.059238845904172,0.03251257168330064
FAPI_25_57,1021.281,14.5261,129.2958,7.6662,0.232309,0.091688,0,0.0,0.0,5.591676,0.020233,0.51069,0.063836,2601,44.56310679611651,555.4368932038835,18.030081499307425,0.03246108013334495
FAPI_3_76,1020.8678,14.5232,145.8722,8.1428,0.397115,0.067852,0,0.0,0.0,5.403754,0.020183,0.452807,0.056601,2602,44.580239862935464,555.4197601370645,18.02643373567542,0.03245551388237775
FAPI_12_59,1020.4545,14.5203,134.796,7.8276,0.294253,0.082578,0,0.0,0.0,5.624667,0.020244,0.780736,0.097592,2603,44.59737292975443,555.4026270702456,18.02278435066949,0.03244994436871834
FAPI_0_49,1019.6281,14.5144,142.8597,8.0583,0.372185,0.071388,0,0.0,0.0,5.459997,0.020228,0.721758,0.09022,2604,44.614505996573385,555.3854940034266,18.015485129765302,0.032437802795141336
FAPI_27_48,1019.2149,14.5114,126.9183,7.5954,0.204891,0.095837,0,0.0,0.0,5.559026,0.020234,0.423301,0.052913,2605,44.63163906339235,555.3683609366077,18.011834410071163,0.032432229988209785
FAPI_38_12,1019.0083,14.51,123.4379,7.4905,0.159592,0.102696,0,0.0,0.0,5.609067,0.020228,0.403847,0.050481,2606,44.648772130211306,555.3512278697887,18.01000877271685,0.03242994319432674
FAPI_14_65,1018.595,14.507,149.6645,8.248,0.428556,0.063508,0,0.0,0.0,5.387612,0.020173,0.570791,0.071349,2607,44.66590519703027,555.3340948029697,18.006356058830402,0.03242436621007212
FAPI_8_65,1018.595,14.507,136.1195,7.8659,0.309171,0.080445,1,19.8347,0.0,5.546553,0.020249,0.252568,0.031571,2608,44.68303826384923,555.3169617361508,18.006356058830402,0.032425366591603964
FAPI_7_55,1016.5289,14.4923,135.9903,7.8622,0.309262,0.080474,1,34.0909,0.0,5.159235,0.020157,0.552287,0.069036,2609,44.70017133066819,555.2998286693318,17.98808490255519,0.03239346380793984
FAPI_16_75,1016.3223,14.4908,126.036,7.569,0.196007,0.097244,0,0.0,0.0,4.034622,0.019467,0.333422,0.041678,2610,44.71730439748715,555.2826956025128,17.9862568545834,0.03239117119446213
FAPI_21_67,1015.7025,14.4864,141.4906,8.0196,0.362439,0.072843,0,0.0,0.0,5.264862,0.020216,0.408784,0.051098,2611,44.73443746430611,555.2655625356939,17.980771595557062,0.032382292021578794
FAPI_23_36,1015.2893,14.4835,142.0877,8.0365,0.368044,0.072053,0,0.0,0.0,5.483273,0.020247,0.42759,0.053449,2612,44.75157053112507,555.248429468875,17.97711382637993,0.03237670360198228
FAPI_12_43,1014.6694,14.479,130.342,7.6972,0.249474,0.089287,0,0.0,0.0,5.28937,0.020186,0.451785,0.056473,2613,44.76870359794403,555.2312964020559,17.971624891149247,0.03236781681365377
FAPI_12_45,1014.4628,14.4776,121.3613,7.4273,0.134464,0.106659,0,0.0,0.0,5.32218,0.020204,0.54664,0.06833,2614,44.78583666476299,555.214163335237,17.969795168718246,0.032365520109882584
FAPI_8_100,1014.4628,14.4776,153.4379,8.3513,0.458522,0.059447,2,33.4711,0.5844,5.670768,0.020331,0.571825,0.071478,2615,44.80296973158195,555.1970302684181,17.969795168718246,0.032366518891555465
FAPI_3_26,1014.2562,14.4761,122.6927,7.4679,0.153318,0.103775,0,0.0,0.0,5.375652,0.020277,0.308011,0.038501,2616,44.82010279840092,555.179897201599,17.967965259962078,0.03236422167036333
FAPI_47_49,1012.6033,14.4643,130.4979,7.7018,0.252791,0.088841,1,13.6364,0.0,5.327921,0.020226,0.480235,0.060029,2617,44.837235865219874,555.1627641347801,17.953318388875378,0.03233883745221203
FAPI_31_48,1012.1901,14.4613,130.2506,7.6945,0.250257,0.089226,0,0.0,0.0,5.114532,0.020193,0.348097,0.043512,2618,44.85436893203884,555.1456310679612,17.949655025302288,0.03233323657933081
FAPI_4_70,1011.7769,14.4584,131.6655,7.7361,0.266583,0.08682,0,0.0,0.0,5.332056,0.020236,0.665652,0.083207,2619,44.871501998857795,555.1284980011422,17.94599091391692,0.032327634013629744
FAPI_39_46,1010.3306,14.448,125.1915,7.5436,0.189928,0.098308,0,0.0,0.0,6.111891,0.020458,0.61139,0.076424,2620,44.88863506567676,555.1113649343232,17.93315974093804,0.03230551718763633
FAPI_40_65,1010.3306,14.448,134.2367,7.8113,0.29542,0.082617,0,0.0,0.0,5.446973,0.020276,0.367199,0.0459,2621,44.905768132495716,555.0942318675043,17.93315974093804,0.03230651430227529
FAPI_48_54,1009.7107,14.4436,125.1269,7.5416,0.189589,0.098375,1,15.0826,0.0,5.365487,0.020245,0.200567,0.025071,2622,44.92290119931468,555.0770988006853,17.927657348230294,0.03229759863443345
FAPI_31_32,1009.2975,14.4407,127.1657,7.6028,0.215687,0.094452,0,0.0,0.0,5.428651,0.020338,0.568697,0.071087,2623,44.94003426613364,555.0599657338664,17.923988739970365,0.032291986175353796
FAPI_14_58,1009.0909,14.4392,140.802,8.0001,0.36038,0.073258,0,0.0,0.0,5.786076,0.020399,0.284203,0.035525,2624,44.9571673329526,555.0428326670474,17.922154154233215,0.03228967765985755
FAPI_17_35,1008.8843,14.4377,127.1846,7.6034,0.216242,0.094378,0,0.0,0.0,5.506393,0.020304,0.293177,0.036647,2625,44.97430039977156,555.0256996002284,17.920319380681065,0.03228736866344862
FAPI_36_30,1007.6446,14.4288,123.5561,7.4941,0.170552,0.101317,1,47.5207,0.0,5.650794,0.02038,0.489236,0.061155,2626,44.99143346659052,555.0085665334095,17.90930590334844,0.032268521574739265
FAPI_41_56,1007.6446,14.4288,131.2889,7.7251,0.265382,0.087088,0,0.0,0.0,5.724315,0.020392,0.442233,0.055279,2627,45.00856653340948,554.9914334665905,17.90930590334844,0.03226951773198234
FAPI_46_72,1007.438,14.4273,140.03,7.9781,0.354367,0.074148,0,0.0,0.0,5.784819,0.020398,0.372753,0.046594,2628,45.02569960022844,554.9743003997716,17.907469813383067,0.03226720552732542
FAPI_26_41,1007.2314,14.4259,131.3613,7.7272,0.266493,0.086933,0,0.0,0.0,5.673022,0.020425,0.272483,0.03406,2629,45.0428326670474,554.9571673329526,17.90563353514028,0.03226489284063539
FAPI_21_72,1006.8182,14.4229,138.4324,7.9325,0.339785,0.076252,2,33.8843,2.6297,5.258669,0.020316,0.451904,0.056488,2630,45.05996573386636,554.9400342661336,17.901960413590714,0.032259270025931194
FAPI_3_73,1005.1653,14.4111,134.2178,7.8108,0.298824,0.082226,0,0.0,0.0,5.144684,0.020291,0.237949,0.029744,2631,45.07709880068532,554.9229011993147,17.88725949492811,0.03223377419866737
FAPI_34_12,1004.7521,14.4081,125.5681,7.5549,0.199225,0.09704,0,0.0,0.0,5.817703,0.020427,0.526244,0.06578,2632,45.094231867504284,554.9057681324957,17.88358259952196,0.032228143275043176
FAPI_5_60,1004.5455,14.4066,125.7887,7.5615,0.202196,0.096597,0,0.0,0.0,5.004979,0.020227,0.245386,0.030673,2633,45.11136493432324,554.8886350656768,17.881743868298727,0.03222582467594103
FAPI_7_82,1004.1322,14.4037,132.2058,7.752,0.278063,0.085294,0,0.0,0.0,4.721528,0.020116,0.454605,0.056826,2634,45.128498001142205,554.8715019988578,17.8780649482957,0.03222018951034992
FAPI_16_85,1003.5124,14.3992,137.4966,7.9056,0.332964,0.077299,0,0.0,0.0,4.446148,0.019906,0.302756,0.037845,2635,45.14563106796116,554.8543689320388,17.872546484147765,0.03221123863284724
FAPI_7_26,1000.6198,14.3784,131.1597,7.7213,0.269066,0.086698,0,0.0,0.0,5.425966,0.020448,0.248742,0.031093,2636,45.162764134780126,554.8372358652199,17.846769305710414,0.03216577430654946
FAPI_25_40,998.3471,14.3621,128.9193,7.655,0.245158,0.090298,0,0.0,0.0,5.445625,0.02041,0.513366,0.064171,2637,45.17989720159908,554.820102798401,17.82649016977031,0.03213021676730363
FAPI_15_49,997.9339,14.3591,126.5875,7.5855,0.217417,0.094463,1,18.1818,0.0,5.106702,0.020306,0.452664,0.056583,2638,45.19703026841805,554.8029697315819,17.822800737480804,0.03212455900534133
FAPI_27_46,997.5207,14.3562,128.4246,7.6403,0.239962,0.091093,0,0.0,0.0,5.486605,0.020419,0.494151,0.061769,2639,45.21416333523701,554.785836664763,17.819110541297373,0.03211889951701276
FAPI_21_69,996.4876,14.3487,129.2044,7.6635,0.249887,0.089636,0,0.0,0.0,5.286483,0.020475,0.205837,0.02573,2640,45.23129640205597,554.7687035979441,17.809880812053706,0.032103254377090835
FAPI_46_64,995.8678,14.3443,136.8348,7.8865,0.331628,0.077643,0,0.0,0.0,5.465492,0.020472,0.518205,0.064776,2641,45.24842946887493,554.751570531125,17.804341214212393,0.032094260133714136
FAPI_5_23,995.2479,14.3398,130.9502,7.7151,0.270662,0.08658,0,0.0,0.0,5.494533,0.020517,0.436729,0.054591,2642,45.26556253569389,554.7344374643061,17.79879899806885,0.03208526061483987
FAPI_8_50,994.0083,14.3309,127.2114,7.6042,0.228123,0.092948,1,48.3471,0.0,5.547656,0.020509,0.214222,0.026778,2643,45.28269560251285,554.7173043974872,17.787711174817947,0.03206626336299042
FAPI_35_16,992.7686,14.3219,128.4513,7.6411,0.243897,0.090615,0,0.0,0.0,5.831367,0.020578,0.618543,0.077318,2644,45.29982866933181,554.7001713306682,17.77661554044642,0.03204725085590322
FAPI_41_63,992.1488,14.3175,124.952,7.5363,0.201454,0.097014,0,0.0,0.0,5.704004,0.020571,0.786888,0.098361,2645,45.31696173615077,554.6830382638492,17.771065573155273,0.03203823507706037
FAPI_2_91,991.5289,14.313,146.1385,8.1502,0.416573,0.065619,0,0.0,0.0,5.699038,0.020548,0.964931,0.120616,2646,45.33409480296973,554.6659051970303,17.765512976183356,0.03202921400022349
FAPI_49_41,991.1157,14.31,125.1726,7.543,0.205094,0.096488,0,0.0,0.0,5.482743,0.02047,0.304994,0.038124,2647,45.351227869788694,554.6487721302113,17.761810877891026,0.03202352870930218
FAPI_42_33,989.6694,14.2996,134.952,7.8321,0.317125,0.079875,0,0.0,0.0,5.508143,0.020502,0.216634,0.027079,2648,45.36836093660765,554.6316390633923,17.748846556145004,0.03200114329236162
FAPI_7_31,986.157,14.2742,124.6779,7.5281,0.202782,0.096961,1,227.8926,0.0,5.155315,0.020464,0.57985,0.072481,2649,45.385494003426615,554.6145059965734,17.717322665384533,0.03194529258398805
FAPI_24_46,985.124,14.2667,133.3087,7.7843,0.3034,0.081976,3,65.9091,15.0987,5.559651,0.020545,0.564509,0.070564,2650,45.40262707024557,554.5973729297544,17.708040781433745,0.03192954320697198
FAPI_0_19,984.5041,14.2622,134.0162,7.8049,0.311168,0.080851,0,0.0,0.0,5.290121,0.020508,0.305801,0.038225,2651,45.419760137064536,554.5802398629355,17.70246841597169,0.0319204817328992
FAPI_23_42,984.5041,14.2622,134.2178,7.8108,0.313237,0.080549,0,0.0,0.0,5.462463,0.020583,0.635261,0.079408,2652,45.43689320388349,554.5631067961165,17.70246841597169,0.03192146790695175
FAPI_35_50,984.2975,14.2607,127.7707,7.6209,0.242341,0.091045,0,0.0,0.0,5.482424,0.0206,0.576355,0.072044,2653,45.45402627070246,554.5459737292975,17.70061087070132,0.03191910447327835
FAPI_19_30,983.4711,14.2547,128.204,7.6338,0.248086,0.090205,0,0.0,0.0,5.738713,0.020611,0.231351,0.028919,2654,45.471159337521414,554.5288406624786,17.693178739447795,0.03190668806028248
FAPI_18_74,983.2645,14.2532,138.9193,7.9464,0.359742,0.073833,0,0.0,0.0,5.47602,0.020558,0.576518,0.072065,2655,45.48829240434038,554.5117075956596,17.691320218784178,0.031904322264886036
FAPI_42_37,982.8512,14.2502,136.3669,7.8731,0.335829,0.077293,0,0.0,0.0,5.568788,0.020595,0.417489,0.052186,2656,45.505425471159334,554.4945745288406,17.68760169179536,0.03189860190575298
FAPI_7_78,982.8512,14.2502,135.899,7.8595,0.331248,0.077958,1,11.9835,0.0,5.567767,0.02063,0.510741,0.063843,2657,45.5225585379783,554.4774414620217,17.68760169179536,0.0318995875560915
FAPI_7_52,982.6446,14.2487,125.5035,7.5529,0.216038,0.095042,0,0.0,0.0,5.038514,0.020482,0.422737,0.052842,2658,45.539691604797255,554.4603083952028,17.68574258506316,0.03189722026496672
FAPI_24_3,982.438,14.2472,124.1265,7.5114,0.198716,0.097672,0,0.0,0.0,5.910448,0.020702,0.219848,0.027481,2659,45.55682467161622,554.4431753283837,17.68388328288306,0.03189485247502471
FAPI_36_75,981.405,14.2397,138.8468,7.9443,0.360285,0.07379,1,20.6612,0.0,5.62785,0.02066,0.586148,0.073269,2660,45.57395773843518,554.4260422615648,17.67458383810502,0.03187906499847743
FAPI_4_29,981.1983,14.2382,137.3217,7.9006,0.346134,0.075834,0,0.0,0.0,5.094227,0.020521,0.667423,0.083428,2661,45.59109080525414,554.4089091947459,17.672722461373315,0.03187669275921658
FAPI_8_92,980.7851,14.2352,138.048,7.9214,0.353269,0.074812,1,10.124,0.0,5.530856,0.020609,0.533081,0.066635,2662,45.608223872073104,554.3917761279268,17.669000921154478,0.03187096505031367
FAPI_7_12,980.7851,14.2352,131.5284,7.7321,0.287566,0.084399,1,30.1653,0.0,5.421892,0.020592,0.233812,0.029226,2663,45.62535693889206,554.3746430611079,17.669000921154478,0.03187195002929968
FAPI_43_33,980.1653,14.2307,120.958,7.4149,0.15814,0.103936,0,0.0,0.0,5.644441,0.020676,0.587595,0.073449,2664,45.642490005711025,554.357509994289,17.663417140641304,0.031862862543024395
FAPI_12_57,978.0992,14.2157,122.7038,7.4682,0.183649,0.100078,0,0.0,0.0,5.054203,0.020575,0.616916,0.077114,2665,45.65962307252998,554.3403769274701,17.64479087516927,0.03183024655892586
FAPI_42_0,977.8926,14.2142,123.0614,7.4791,0.188558,0.099334,0,0.0,0.0,5.44568,0.020608,0.270674,0.033834,2666,45.676756139348946,554.323243860651,17.642927257288434,0.03182786840113747
FAPI_32_16,977.0661,14.2082,128.2497,7.6351,0.253515,0.089542,0,0.0,0.0,5.868933,0.020744,0.776764,0.097095,2667,45.6938892061679,554.3061107938321,17.635469913927448,0.031815398694904094
FAPI_31_42,977.0661,14.2082,128.9649,7.6564,0.261772,0.088309,0,0.0,0.0,5.381545,0.020594,0.366751,0.045844,2668,45.71102227298687,554.2889777270132,17.635469913927448,0.03181638210856306
FAPI_46_73,975.2066,14.1947,133.4001,7.7869,0.311357,0.081019,0,0.0,0.0,5.133057,0.020548,0.417186,0.052148,2669,45.728155339805824,554.2718446601941,17.618680479867994,0.03178707460897536
FAPI_50_7,975.0,14.1932,123.4915,7.4922,0.196584,0.098185,0,0.0,0.0,5.450656,0.020662,0.225724,0.028216,2670,45.74528840662479,554.2547115933752,17.616814099864822,0.03178468983911727
FAPI_42_62,974.5868,14.1902,132.7762,7.7687,0.305312,0.081919,0,0.0,0.0,5.839555,0.020739,0.912911,0.114114,2671,45.762421473443744,554.2375785265563,17.61308074654246,0.03177893637845152
FAPI_21_49,973.9669,14.1857,122.4453,7.4604,0.183663,0.100184,0,0.0,0.0,5.125007,0.020591,0.759112,0.094889,2672,45.77955454026271,554.2204454597373,17.607478328419987,0.031769810140826214
FAPI_50_49,973.7603,14.1842,126.1385,7.572,0.230928,0.093011,0,0.0,0.0,5.746619,0.020747,0.56255,0.070319,2673,45.796687607081665,554.2033123929183,17.60561076087092,0.03176742247326901
FAPI_48_62,973.7603,14.1842,123.5482,7.4939,0.198343,0.097948,0,0.0,0.0,5.110505,0.020539,0.634946,0.079368,2674,45.81382067390063,554.1861793260994,17.60561076087092,0.03176840458612604
FAPI_8_2,973.1405,14.1796,120.2238,7.3924,0.153934,0.104774,0,0.0,0.0,5.732995,0.020759,0.356101,0.044513,2675,45.830953740719586,554.1690462592804,17.600006869198577,0.03175927451740785
FAPI_11_69,972.7273,14.1766,146.2298,8.1528,0.428352,0.064285,0,0.0,0.0,5.390122,0.020701,0.715555,0.089444,2676,45.84808680753855,554.1519131924615,17.596269949931607,0.03175351294658488
FAPI_43_50,971.9008,14.1706,127.276,7.6061,0.246056,0.09078,0,0.0,0.0,5.425752,0.020688,0.359786,0.044973,2677,45.86521987435751,554.1347801256425,17.588792824691954,0.03174100138725083
FAPI_21_47,971.281,14.1661,130.1214,7.6906,0.279129,0.085858,2,39.2562,1.461,5.224908,0.020584,0.316744,0.039593,2678,45.88235294117647,554.1176470588235,17.583183573018808,0.031731859951307825
FAPI_14_12,970.4545,14.1601,121.8939,7.4435,0.17923,0.100955,0,0.0,0.0,5.600752,0.020766,0.339774,0.042472,2679,45.89948600799543,554.1005139920046,17.575700880521023,0.03171933690134536
FAPI_24_78,970.2479,14.1585,148.1583,8.2064,0.444556,0.062063,0,0.0,0.0,5.747009,0.02079,0.299191,0.037399,2680,45.91661907481439,554.0833809251856,17.573829935988964,0.031716941061550895
FAPI_25_74,969.2149,14.151,124.7504,7.5303,0.217388,0.095169,0,0.0,0.0,5.530263,0.020739,0.402207,0.050276,2681,45.933752141633356,554.0662478583666,17.564472223970583,0.03170103266867919
FAPI_35_73,969.0083,14.1495,142.0877,8.0365,0.396851,0.068794,1,21.4876,0.0,5.795188,0.020813,0.548653,0.068582,2682,45.95088520845231,554.0491147915477,17.562600083249304,0.031698633955686326
FAPI_10_63,968.595,14.1465,144.0083,8.0906,0.413083,0.066503,1,26.6529,0.0,5.820269,0.02081,0.380821,0.047603,2683,45.96801827527128,554.0319817247287,17.5588542965704,0.031692853257151016
FAPI_3_54,968.3884,14.145,123.6474,7.4969,0.204044,0.097217,1,17.1488,0.0,5.485906,0.020802,0.303604,0.037951,2684,45.985151342090234,554.0148486579097,17.556981556796806,0.031690453061552874
FAPI_3_61,968.1818,14.1435,123.5561,7.4941,0.203036,0.097376,1,15.7025,0.0,5.524465,0.020803,0.254936,0.031867,2685,46.0022844089092,553.9977155910908,17.555108617243516,0.03168805235688201
FAPI_18_60,967.3554,14.1374,122.335,7.457,0.187742,0.099732,0,0.0,0.0,5.797043,0.020805,0.485399,0.060675,2686,46.019417475728154,553.9805825242719,17.54761485995391,0.031675505267705094
FAPI_36_72,967.3554,14.1374,141.3803,8.0165,0.391839,0.069538,0,0.0,0.0,5.208944,0.020692,0.399899,0.049987,2687,46.03655054254712,553.9634494574528,17.54761485995391,0.03167648493260683
FAPI_50_30,967.1488,14.1359,122.2437,7.4542,0.186701,0.099897,1,41.5289,0.0,5.36683,0.020717,0.249596,0.031199,2688,46.053683609366075,553.9463163906339,17.54574092054222,0.03167408176818572
FAPI_44_35,966.9421,14.1344,130.7564,7.7094,0.289303,0.084447,5,163.6364,15.2897,5.321686,0.020673,0.372131,0.046516,2689,46.07081667618504,553.929183323815,17.543865873783794,0.03167167645602819
FAPI_50_48,966.5289,14.1314,126.4315,7.5808,0.240174,0.091793,0,0.0,0.0,5.626276,0.02081,0.52236,0.065295,2690,46.087949743003996,553.912050256996,17.540116993690333,0.031665888087381966
FAPI_18_66,966.5289,14.1314,139.4707,7.9621,0.375606,0.071873,0,0.0,0.0,5.781961,0.020821,0.554207,0.069276,2691,46.10508280982296,553.894917190177,17.540116993690333,0.03166686757601717
FAPI_5_54,965.2893,14.1223,129.7102,7.6785,0.279027,0.086008,0,0.0,0.0,5.252959,0.020757,0.34598,0.043248,2692,46.12221587664192,553.8777841233581,17.52886554279629,0.031647533165714246
FAPI_46_5,965.0826,14.1208,125.0545,7.5394,0.224511,0.094193,0,0.0,0.0,5.537883,0.020794,0.256027,0.032003,2693,46.13934894346088,553.8606510565392,17.526988690700886,0.031645123475131466
FAPI_36_77,964.4628,14.1163,139.7827,7.971,0.379719,0.071323,0,0.0,0.0,5.340346,0.020754,0.254582,0.031823,2694,46.15648201027984,553.8435179897201,17.521359653191876,0.031635938824000266
FAPI_5_33,964.2562,14.1148,144.1265,8.0939,0.416669,0.066072,0,0.0,0.0,5.150857,0.020665,0.433038,0.05413,2695,46.1736150770988,553.8263849229012,17.51948290544029,0.031633528814050994
FAPI_35_55,963.0165,14.1057,130.6918,7.7075,0.291488,0.08421,0,0.0,0.0,5.258158,0.020691,0.413154,0.051644,2696,46.19074814391776,553.8092518560823,17.508217285266724,0.031614165394652095
FAPI_45_19,962.1901,14.0996,118.9382,7.3527,0.145272,0.106418,1,23.5537,0.0,5.701316,0.020878,0.377088,0.047136,2697,46.20788121073672,553.7921187892633,17.50070344923798,0.03160157549280255
FAPI_25_79,961.5702,14.0951,140.3152,7.9862,0.386264,0.07044,0,0.0,0.0,5.580237,0.020838,0.284999,0.035625,2698,46.22501427755568,553.7749857224443,17.495065044741185,0.03159237144292001
FAPI_8_63,961.3636,14.0936,125.431,7.5508,0.23213,0.093132,0,0.0,0.0,5.600873,0.020846,0.209766,0.026221,2699,46.242147344374644,553.7578526556254,17.493185475985765,0.03158995469246112
FAPI_10_46,960.9504,14.0905,124.1532,7.5122,0.21658,0.095499,0,0.0,0.0,5.859425,0.020933,0.452309,0.056539,2700,46.2592804111936,553.7407195888064,17.489425732489565,0.0315841423861275
FAPI_39_20,960.3306,14.086,128.6908,7.6483,0.271322,0.087269,0,0.0,0.0,5.729264,0.020866,0.418399,0.0523,2701,46.276413478012564,553.7235865219874,17.483784601304475,0.0315749320181979
FAPI_37_30,960.124,14.0845,134.5755,7.8212,0.333799,0.07805,0,0.0,0.0,5.5005,0.020846,0.782782,0.097848,2702,46.29354654483152,553.7064534551685,17.481903819731016,0.03157251231341565
FAPI_21_71,959.5041,14.0799,152.5935,8.3283,0.482173,0.057033,0,0.0,0.0,5.232391,0.020804,0.358468,0.044808,2703,46.310679611650485,553.6893203883495,17.47625934986891,0.03156329498573554
FAPI_4_72,959.2975,14.0784,122.9968,7.4771,0.203152,0.097586,2,353.719,226.1573,5.274184,0.020808,0.343309,0.042914,2704,46.32781267846945,553.6721873215306,17.474377758346503,0.031560873308231964
FAPI_2_70,958.6777,14.0739,140.1325,7.981,0.386514,0.070458,0,0.0,0.0,5.407831,0.020822,0.521542,0.065193,2705,46.344945745288406,553.6550542547116,17.46873176775974,0.03155165230321038
FAPI_32_4,956.6116,14.0587,123.575,7.4947,0.212802,0.096184,0,0.0,0.0,5.467541,0.020849,0.540632,0.067579,2706,46.36207881210737,553.6379211878926,17.449897693628287,0.03151860995393445
FAPI_7_35,955.1653,14.0481,120.2049,7.3918,0.1693,0.102893,0,0.0,0.0,5.01399,0.020694,0.260707,0.032588,2707,46.37921187892633,553.6207881210737,17.436701463571207,0.03149574914401137
FAPI_5_35,954.9587,14.0465,121.6922,7.4374,0.189657,0.099765,0,0.0,0.0,5.079727,0.020762,0.148588,0.018573,2708,46.39634494574529,553.6036550542547,17.434815602902738,0.03149331736473828
FAPI_49_65,954.9587,14.0465,128.8736,7.6537,0.277452,0.086479,0,0.0,0.0,5.639534,0.020923,0.953679,0.11921,2709,46.41347801256425,553.5865219874357,17.434815602902738,0.03149429205810477
FAPI_11_64,954.7521,14.045,134.7425,7.826,0.339168,0.077377,0,0.0,0.0,5.22997,0.020801,0.543328,0.067916,2710,46.43061107938321,553.5693889206168,17.4329295382255,0.031491859714673325
FAPI_9_40,953.5124,14.0359,133.2898,7.7837,0.325562,0.079393,1,15.2893,0.0,5.706234,0.020974,0.359966,0.044996,2711,46.44774414620217,553.5522558537979,17.42160794871797,0.03147238181126535
FAPI_7_99,951.8595,14.0237,124.347,7.5181,0.226408,0.094235,0,0.0,0.0,4.86978,0.020659,0.421754,0.052719,2712,46.46487721302113,553.5351227869788,17.406501345990236,0.03144606481039671
FAPI_5_101,951.4463,14.0207,134.9063,7.8308,0.343054,0.076878,0,0.0,0.0,4.993771,0.020731,0.257324,0.032165,2713,46.48201027984009,553.5179897201599,17.40272287496956,0.031440211877788816
FAPI_16_90,951.2397,14.0192,128.341,7.6379,0.274281,0.087038,0,0.0,0.0,5.434863,0.020965,0.392185,0.049023,2714,46.499143346659054,553.500856653341,17.40083333178337,0.03143777127463699
FAPI_15_47,950.8264,14.0161,132.6391,7.7647,0.320847,0.080143,0,0.0,0.0,5.333398,0.020915,0.514351,0.064294,2715,46.51627641347801,553.483723586522,17.397052714886605,0.03143191384591285
FAPI_40_78,950.4132,14.0131,142.4186,8.0459,0.411171,0.067095,1,19.2149,0.0,5.543713,0.020922,0.408468,0.051059,2716,46.533409480296974,553.466590519703,17.39327219126902,0.03142605622308079
FAPI_35_57,950.0,14.01,135.0355,7.8345,0.345308,0.076579,0,0.0,0.0,5.817866,0.021056,0.333992,0.041749,2717,46.55054254711593,553.4494574528841,17.38949084575512,0.03142019675253817
FAPI_39_53,950.0,14.01,127.3217,7.6075,0.263574,0.08867,0,0.0,0.0,5.900235,0.021051,0.500271,0.062534,2718,46.567675613934895,553.4323243860651,17.38949084575512,0.03142116945381835
FAPI_3_67,949.5868,14.007,119.8016,7.3794,0.168582,0.103157,0,0.0,0.0,5.426581,0.02099,0.733264,0.091658,2719,46.58480868075385,553.4151913192461,17.385708677808623,0.03141530798307885
FAPI_16_33,948.7603,14.0009,121.9128,7.4441,0.197827,0.098676,0,0.0,0.0,5.531248,0.020962,0.515643,0.064455,2720,46.601941747572816,553.3980582524272,17.378140956635697,0.03140260558830661
FAPI_3_88,948.7603,14.0009,139.3147,7.9577,0.385712,0.07076,0,0.0,0.0,5.197604,0.020908,0.722639,0.09033,2721,46.61907481439177,553.3809251856082,17.378140956635697,0.031403577835298416
FAPI_27_12,947.314,13.9902,124.6858,7.5283,0.23428,0.093155,0,0.0,0.0,5.562894,0.02099,0.401327,0.050166,2722,46.63620788121074,553.3637921187892,17.36489019603382,0.0313806043029034
FAPI_18_67,945.8678,13.9795,131.27,7.7245,0.310222,0.081817,0,0.0,0.0,5.90701,0.021091,0.523256,0.065407,2723,46.653340948029694,553.3466590519703,17.351630233580718,0.03135761271841537
FAPI_45_57,945.2479,13.9749,131.9506,7.7445,0.317767,0.080717,0,0.0,0.0,5.475529,0.020984,0.355186,0.044398,2724,46.67047401484866,553.3295259851513,17.345943371995283,0.03134830613116561
FAPI_22_56,945.0413,13.9734,160.821,8.5499,0.540828,0.049293,0,0.0,0.0,6.008037,0.021125,0.782379,0.097797,2725,46.68760708166762,553.3123929183324,17.34404764298062,0.0313458506712691
FAPI_49_1,943.3884,13.9612,119.5542,7.3718,0.170588,0.103018,0,0.0,0.0,5.619125,0.021048,0.21623,0.027029,2726,46.70474014848658,553.2952598515134,17.328873426484147,0.03131939614146461
FAPI_8_14,942.7686,13.9566,122.6848,7.4677,0.212894,0.096526,0,0.0,0.0,5.683253,0.021067,0.324716,0.04059,2727,46.72187321530554,553.2781267846945,17.323180013024505,0.031310075664288346
FAPI_23_3,942.562,13.9551,122.6202,7.4657,0.212237,0.096632,0,0.0,0.0,5.233689,0.020955,0.34728,0.04341,2728,46.7390062821245,553.2609937178755,17.32128179267245,0.03130761428936936
FAPI_36_5,941.5289,13.9474,128.2497,7.6351,0.280665,0.086309,0,0.0,0.0,5.48992,0.02105,0.254608,0.031826,2729,46.756139348943464,553.2438606510566,17.31178664949836,0.03129142116303988
FAPI_11_51,941.1157,13.9444,120.6539,7.4056,0.1876,0.100452,0,0.0,0.0,5.898507,0.021138,0.659911,0.082489,2730,46.77327241576242,553.2267275842376,17.30798750152017,0.031285522984579144
FAPI_16_30,940.0826,13.9367,119.3683,7.366,0.170917,0.103058,0,0.0,0.0,5.378843,0.021044,0.582808,0.072851,2731,46.790405482581384,553.2095945174186,17.298485061107577,0.03126931498033321
FAPI_18_53,939.6694,13.9336,134.7504,7.8262,0.349683,0.076153,0,0.0,0.0,5.328682,0.020974,0.344816,0.043102,2732,46.80753854940034,553.1924614505997,17.294682991150513,0.03126341046983869
FAPI_48_49,938.6364,13.926,120.4901,7.4006,0.187535,0.100529,1,9.5041,0.0,5.782469,0.021157,0.271763,0.03397,2733,46.824671616219305,553.1753283837807,17.285174157409088,0.031247189219214457
FAPI_16_47,936.9835,13.9137,123.0614,7.4791,0.222504,0.095208,0,0.0,0.0,3.96028,0.020261,0.251504,0.031438,2734,46.84180468303826,553.1581953169617,17.269948211882102,0.031220631562705776
FAPI_4_55,936.5702,13.9107,122.5099,7.4623,0.215835,0.096238,0,0.0,0.0,5.335552,0.021106,0.644176,0.080522,2735,46.858937749857226,553.1410622501428,17.266138936228042,0.03121471196875257
FAPI_2_32,935.7438,13.9045,120.6004,7.4039,0.19152,0.099993,0,0.0,0.0,5.155909,0.021003,0.194799,0.02435,2736,46.87607081667618,553.1239291833239,17.25851970695018,0.031201903942995254
FAPI_49_11,935.7438,13.9045,121.5552,7.4332,0.204171,0.098047,0,0.0,0.0,5.544655,0.021112,0.301983,0.037748,2737,46.89320388349515,553.1067961165048,17.25851970695018,0.03120287045490379
FAPI_44_24,935.5372,13.903,127.0097,7.5981,0.271219,0.087866,0,0.0,0.0,5.802617,0.021155,0.318709,0.039839,2738,46.910336950314104,553.0896630496859,17.25661437399301,0.031200392136858268
FAPI_40_69,934.2975,13.8938,117.6793,7.3137,0.152197,0.106133,0,0.0,0.0,5.485161,0.021153,0.438041,0.054755,2739,46.92747001713307,553.072529982867,17.245177032631474,0.03118067902082516
