Repository: sandysanche-glitch/fira-fapi-kinetics

## Overview

The study combines bright-field optical microscopy, segmentation-informed computer vision, grain-resolved descriptor extraction, and video-anchored kinetics reconstruction to compare:

- pristine FAPI
- FAPI--TEMPO

The workflow links:
- time-resolved crystallization dynamics,
- grain-scale morphology,
- radial microstructural fingerprints,
- and effective growth-rate heterogeneity.

The repository is organized to preserve both:
- a **core reproducible pipeline**, and
- a **figure-centric structure**, since several manuscript figures were assembled from multiple panel-level scripts and then combined externally.

File: data/processed/kinetics/morpho_kinetics_from_cm_fapi_with_veff.csv (part 14 of 17)
file_name,area_(µm²),area_error_(µm²),perimeter_(µm),perimeter_error_(µm),circularity_distortion,circularity_distortion_error,defects_count,defects_area_(µm²),defects_area_error_(µm²),entropy_hm_(bits),entropy_hm_error_(bits),nucleus_circularity,nucleus_circularity_error,rank_for_t0,t0_ms,dt_ms,R_um_final,v_eff_um_per_ms
FAPI_5_95,933.6777,13.8892,130.9391,7.7148,0.315666,0.08128,0,0.0,0.0,4.898909,0.020856,0.187677,0.02346,2740,46.944603083952025,553.0553969160479,17.23945597805637,0.031171300513813203
FAPI_20_63,933.4711,13.8876,169.4329,8.7758,0.591384,0.042763,1,25.4132,0.0,5.353127,0.021092,0.514012,0.064252,2741,46.96173615077099,553.038263849229,17.237548537911586,0.03116881717719796
FAPI_4_22,932.8512,13.883,123.575,7.4947,0.232354,0.093812,0,0.0,0.0,5.704372,0.021205,0.511845,0.063981,2742,46.978869217589946,553.0211307824101,17.23182402702664,0.031159431471718246
FAPI_18_71,930.7851,13.8676,143.3733,8.0728,0.430987,0.064636,0,0.0,0.0,5.565856,0.021133,0.676749,0.084594,2743,46.99600228440891,553.0039977155911,17.212730731716228,0.0311258703423853
FAPI_36_74,930.5785,13.8661,122.3996,7.459,0.219447,0.095841,1,10.3306,0.0,5.641162,0.021239,0.682986,0.085373,2744,47.01313535122787,552.9868646487721,17.210820329667108,0.031123380011202448
FAPI_26_54,930.3719,13.8645,122.4264,7.4598,0.219961,0.095768,0,0.0,0.0,5.489555,0.021204,0.811264,0.101408,2745,47.03026841804683,552.9697315819532,17.20890971553971,0.03112088914217406
FAPI_25_82,929.9587,13.8615,123.2631,7.4852,0.230856,0.094114,1,22.314,0.0,5.508738,0.021175,0.792349,0.099044,2746,47.047401484865794,552.9525985151342,17.205087850767455,0.03111494167306378
FAPI_8_52,929.3388,13.8568,129.0485,7.6589,0.298741,0.083892,2,49.3802,7.1587,5.490595,0.021211,0.261761,0.03272,2747,47.06453455168475,552.9354654483152,17.199352535900314,0.031105533304786718
FAPI_12_62,928.0992,13.8476,148.8011,8.2242,0.473265,0.058753,0,0.0,0.0,5.237447,0.021044,0.312865,0.039108,2748,47.081667618503715,552.9183323814963,17.187878016767144,0.031085744512641785
FAPI_43_60,927.2727,13.8414,118.8814,7.351,0.175502,0.102705,0,0.0,0.0,6.009589,0.02135,0.672108,0.084013,2749,47.09880068532267,552.9011993146773,17.180223153333493,0.031072862881521023
FAPI_31_33,927.2727,13.8414,123.1717,7.4825,0.231939,0.094018,0,0.0,0.0,5.301572,0.021145,0.557784,0.069723,2750,47.115933752141636,552.8840662478584,17.180223153333493,0.03107382578399643
FAPI_17_51,926.0331,13.8322,130.7564,7.7094,0.319371,0.080901,0,0.0,0.0,5.677687,0.021269,0.52255,0.065319,2751,47.13306681896059,552.8669331810394,17.16873584931118,0.031054011044804486
FAPI_3_2,925.6198,13.8291,115.2104,7.2366,0.123688,0.110862,0,0.0,0.0,5.12866,0.021145,0.183072,0.022884,2752,47.15019988577956,552.8498001142204,17.16490411238767,0.0310480425403814
FAPI_48_45,925.6198,13.8291,127.3673,7.6088,0.282988,0.086335,0,0.0,0.0,5.247857,0.021092,0.249045,0.031131,2753,47.167332952598514,552.8326670474015,17.16490411238767,0.03104900476316444
FAPI_7_67,922.1074,13.8028,130.1781,7.6923,0.316222,0.081456,0,0.0,0.0,5.257537,0.021178,0.519115,0.064889,2754,47.18446601941748,552.8155339805825,17.132305785948112,0.030990999226425286
FAPI_17_70,921.281,13.7966,123.1528,7.4819,0.236668,0.093451,0,0.0,0.0,5.690305,0.021331,0.562791,0.070349,2755,47.201599086236435,552.7984009137635,17.124627010632636,0.03097806900730177
FAPI_7_94,921.0744,13.7951,130.1325,7.691,0.316508,0.081436,0,0.0,0.0,5.620893,0.021358,0.421977,0.052747,2756,47.2187321530554,552.7812678469446,17.12270677874276,0.03097555538637343
FAPI_27_63,920.8678,13.7935,121.1864,7.4219,0.212049,0.097233,0,0.0,0.0,5.705596,0.021338,0.672595,0.084074,2757,47.235865219874356,552.7641347801257,17.12078633148366,0.03097304122000216
FAPI_25_16,920.6612,13.792,117.7896,7.3172,0.166135,0.104351,0,0.0,0.0,5.630655,0.021328,0.379487,0.047436,2758,47.25299828669332,552.7470017133066,17.118865668782853,0.030970526508006094
FAPI_41_64,919.8347,13.7858,138.8925,7.9456,0.400813,0.069141,0,0.0,0.0,5.815856,0.02134,0.528285,0.066036,2759,47.27013135351228,552.7298686464877,17.111179931988946,0.03095758145636387
FAPI_21_66,919.0083,13.7796,130.0946,7.6899,0.317645,0.081314,0,0.0,0.0,5.040254,0.021228,0.352427,0.044053,2760,47.28726442033124,552.7127355796688,17.103491672022965,0.030944631037107057
FAPI_17_41,918.3884,13.775,124.659,7.5275,0.257342,0.090379,1,19.4215,0.0,5.588146,0.021348,0.578672,0.072334,2761,47.3043974871502,552.6956025128497,17.09772227744133,0.03093515164532872
FAPI_8_99,917.9752,13.7719,126.3669,7.5789,0.277606,0.087327,1,10.124,0.0,5.685952,0.021388,0.303058,0.037882,2762,47.32153055396916,552.6784694460308,17.093875553295177,0.030929150488581497
FAPI_41_48,917.562,13.7688,133.6585,7.7945,0.354566,0.075899,0,0.0,0.0,5.617048,0.021359,0.449585,0.056198,2763,47.33866362078812,552.6613363792119,17.09002796330572,0.03092314739307056
FAPI_18_30,917.3554,13.7672,124.8874,7.5344,0.260888,0.089868,0,0.0,0.0,5.377402,0.021279,0.357138,0.044642,2764,47.35579668760708,552.644203312393,17.088103843436983,0.03092062441081572
FAPI_29_31,917.1488,13.7657,129.4518,7.6708,0.312245,0.082159,0,0.0,0.0,5.435422,0.02126,0.414514,0.051814,2765,47.37292975442604,552.6270702455739,17.086179506888023,0.030918100880029897
FAPI_46_18,916.7355,13.7626,118.6987,7.3453,0.18236,0.101936,0,0.0,0.0,5.769315,0.021397,0.375101,0.046888,2766,47.390062821245,552.609937178755,17.082329251763078,0.03091209206076471
FAPI_2_85,915.7025,13.7548,128.2497,7.6351,0.300397,0.08396,0,0.0,0.0,5.002085,0.02119,0.524128,0.065516,2767,47.40719588806396,552.5928041119361,17.072702145624532,0.0308956287859409
FAPI_24_52,913.0165,13.7346,115.0812,7.2325,0.133678,0.109669,1,16.9421,0.0,5.592297,0.021389,0.655403,0.081925,2768,47.424328954882924,552.5756710451171,17.047644359234003,0.030851239481808606
FAPI_5_6,911.7769,13.7253,119.9576,7.3842,0.203761,0.098758,0,0.0,0.0,5.300915,0.021363,0.219199,0.0274,2769,47.44146202170189,552.5585379782981,17.036067658471232,0.030831244994969798
FAPI_26_67,911.157,13.7206,126.6788,7.5882,0.286498,0.086152,0,0.0,0.0,5.395889,0.021406,0.226523,0.028315,2770,47.458595088520845,552.5414049114792,17.03027542248111,0.030821718103115684
FAPI_7_30,909.0909,13.7051,118.3221,7.3337,0.184009,0.101896,0,0.0,0.0,5.196307,0.021339,0.514749,0.064344,2771,47.47572815533981,552.5242718446602,17.01095590817047,0.030787707934309582
FAPI_8_9,908.0579,13.6973,119.893,7.3822,0.206154,0.09849,1,69.6281,0.0,5.615308,0.021453,0.371166,0.046396,2772,47.492861222158766,552.5071387778412,17.00128838639272,0.030771165100237384
FAPI_26_29,907.0248,13.6895,117.7439,7.3157,0.177848,0.102916,0,0.0,0.0,5.361279,0.0214,0.125202,0.01565,2773,47.50999428897773,552.4900057110223,16.99161442753088,0.03075460958911586
FAPI_50_63,906.8182,13.6879,139.8662,7.9734,0.417488,0.066995,0,0.0,0.0,5.389108,0.02145,0.648676,0.081084,2774,47.52712735579669,552.4728726442033,16.989679162108683,0.030752060423879242
FAPI_24_74,905.9917,13.6817,122.7305,7.469,0.244162,0.092702,0,0.0,0.0,5.55268,0.021454,0.416605,0.052076,2775,47.54426042261565,552.4557395773843,16.981934957785555,0.030738996341636956
FAPI_19_32,903.9256,13.6661,113.2898,7.176,0.114964,0.112916,0,0.0,0.0,5.307557,0.021391,0.651581,0.081448,2776,47.56139348943461,552.4386065105654,16.96256038617445,0.03070487867116514
FAPI_16_5,903.9256,13.6661,122.2247,7.4536,0.239631,0.093449,0,0.0,0.0,5.534822,0.0215,0.359891,0.044986,2777,47.57852655625357,552.4214734437464,16.96256038617445,0.030705830967126157
FAPI_39_61,903.0992,13.6598,124.2178,7.5142,0.264509,0.089675,0,0.0,0.0,5.924058,0.02158,0.437082,0.054635,2778,47.59565962307253,552.4043403769275,16.95480473389984,0.030692743511629365
FAPI_5_79,902.4793,13.6551,119.2044,7.361,0.201891,0.099305,0,0.0,0.0,5.269786,0.021477,0.27735,0.034669,2779,47.61279268989149,552.3872073101085,16.948984726709355,0.030683159389667487
FAPI_47_42,902.4793,13.6551,122.9511,7.4758,0.249791,0.091933,0,0.0,0.0,5.402004,0.021459,0.606585,0.075823,2780,47.62992575671045,552.3700742432895,16.948984726709355,0.03068411110056667
FAPI_36_35,902.0661,13.652,118.7176,7.3459,0.1957,0.100277,0,0.0,0.0,5.567128,0.021525,0.410131,0.051266,2781,47.64705882352941,552.3529411764706,16.94510423754472,0.030678037490762537
FAPI_2_27,901.6529,13.6489,114.8607,7.2256,0.141171,0.108833,0,0.0,0.0,5.432764,0.021509,0.552797,0.0691,2782,47.66419189034837,552.3358081096517,16.94122285953068,0.030671961894904787
FAPI_7_95,900.6198,13.6411,123.4647,7.4913,0.257553,0.090797,0,0.0,0.0,5.009271,0.021361,0.220815,0.027602,2783,47.681324957167334,552.3186750428326,16.931514581775264,0.030655336034875545
FAPI_5_57,899.5868,13.6332,122.2894,7.4556,0.24408,0.092881,0,0.0,0.0,4.997569,0.021324,0.222199,0.027775,2784,47.69845802398629,552.3015419760137,16.921801674775665,0.0306387007616042
FAPI_33_34,898.3471,13.6238,119.3604,7.3658,0.20762,0.098532,0,0.0,0.0,5.937996,0.021661,1.035115,0.129389,2785,47.715591090805255,552.2844089091948,16.91013788100317,0.030618532061048084
FAPI_49_72,894.6281,13.5956,142.3918,8.0451,0.445524,0.063219,0,0.0,0.0,5.508055,0.021578,0.538009,0.067251,2786,47.73272415762421,552.2672758423757,16.87509907194091,0.0305560365607418
FAPI_24_85,892.9752,13.583,128.3867,7.6392,0.319216,0.081675,0,0.0,0.0,5.348641,0.021579,0.471458,0.058932,2787,47.749857224443176,552.2501427755568,16.859502788544734,0.03052874319562956
FAPI_50_20,892.1488,13.5768,114.4841,7.2138,0.144624,0.108579,1,14.6694,0.0,5.383566,0.021567,0.168498,0.021062,2788,47.76699029126213,552.2330097087379,16.851699706172237,0.030515560297745083
FAPI_11_7,891.9421,13.5752,118.6908,7.3451,0.204368,0.099216,1,19.6281,0.0,5.738402,0.021691,0.505726,0.063216,2789,47.7841233580811,552.215876641919,16.849747426401716,0.030512971718355417
FAPI_36_73,891.5289,13.572,117.4319,7.306,0.187595,0.101841,0,0.0,0.0,5.529698,0.021638,0.920844,0.115106,2790,47.80125642490006,552.1987435750999,16.845844077651915,0.03050684970521099
FAPI_9_63,890.9091,13.5673,122.4832,7.4615,0.25374,0.09163,0,0.0,0.0,5.569904,0.02164,0.251479,0.031435,2791,47.81838949171902,552.181610508281,16.839987358104025,0.03049718976081598
FAPI_12_1,890.4959,13.5642,116.8805,7.2889,0.180861,0.102925,0,0.0,0.0,5.48147,0.02162,0.189088,0.023636,2792,47.83552255853798,552.164477441462,16.83608174653866,0.0304910627799731
FAPI_3_81,890.0826,13.561,127.1846,7.6034,0.308534,0.083343,0,0.0,0.0,5.331129,0.021649,0.746117,0.093265,2793,47.85265562535694,552.147344374643,16.832174283204548,0.03048493206513293
FAPI_32_36,890.0826,13.561,124.3281,7.5175,0.276395,0.088197,1,15.7025,0.0,5.601851,0.021675,0.397381,0.049673,2794,47.8697886921759,552.1302113078241,16.832174283204548,0.030485878038324296
FAPI_21_65,889.876,13.5595,127.2114,7.6042,0.308985,0.08328,0,0.0,0.0,5.163627,0.021593,0.598617,0.074827,2795,47.88692175899486,552.1130782410052,16.830220684164747,0.030483285666379593
FAPI_33_25,889.2562,13.5547,125.9525,7.5664,0.295594,0.085311,0,0.0,0.0,5.65025,0.021661,0.408779,0.051097,2796,47.90405482581382,552.0959451741862,16.824358525965565,0.030473613640936054
FAPI_10_53,888.6364,13.55,124.0162,7.5081,0.273932,0.088608,1,20.2479,0.0,5.968391,0.021763,0.488005,0.061001,2797,47.92118789263278,552.0788121073672,16.818494324486167,0.030463937314108226
FAPI_48_58,888.2231,13.5469,128.9839,7.657,0.329095,0.080309,0,0.0,0.0,5.38326,0.021606,0.720996,0.090125,2798,47.938320959451744,552.0616790405483,16.814582774092663,0.030457797402847177
FAPI_46_38,888.0165,13.5453,121.6276,7.4354,0.245661,0.092944,0,0.0,0.0,5.761534,0.021746,0.275482,0.034435,2799,47.9554540262707,552.0445459737293,16.81262713094917,0.030455200134789938
FAPI_2_95,887.3967,13.5405,126.9908,7.5976,0.308514,0.08341,0,0.0,0.0,5.314328,0.021694,0.272339,0.034042,2800,47.972587093089665,552.0274129069103,16.806758836160867,0.030445514920461082
FAPI_31_19,886.9835,13.5374,121.9396,7.4449,0.250389,0.092246,0,0.0,0.0,5.489421,0.021658,0.433346,0.054168,2801,47.98972015990862,552.0102798400914,16.802845501042388,0.030439370632572106
FAPI_42_53,886.9835,13.5374,137.6258,7.9093,0.411528,0.068232,0,0.0,0.0,5.662199,0.021713,0.417595,0.052199,2802,48.006853226727586,551.9931467732724,16.802845501042388,0.03044031542649577
FAPI_40_51,886.7769,13.5358,114.3281,7.2088,0.147453,0.108298,0,0.0,0.0,5.793597,0.021751,0.487429,0.060929,2803,48.02398629354654,551.9760137064535,16.800888491666587,0.03043771481816866
FAPI_18_37,885.9504,13.5295,123.9594,7.5063,0.275463,0.088443,0,0.0,0.0,5.319029,0.021583,0.315222,0.039403,2804,48.04111936036551,551.9588806396345,16.79305722578482,0.030424471486579365
FAPI_8_36,885.124,13.5232,118.7176,7.3459,0.210806,0.098408,1,20.8678,0.0,5.483397,0.021697,0.293896,0.036737,2805,48.05825242718446,551.9417475728155,16.78522325435505,0.03041122243093351
FAPI_34_48,884.9174,13.5216,130.6461,7.7061,0.348492,0.0775,0,0.0,0.0,5.51219,0.021704,0.462921,0.057865,2806,48.07538549400343,551.9246145059966,16.783264190140606,0.03040861695426026
FAPI_4_79,883.8843,13.5137,121.7301,7.4385,0.250434,0.092321,1,531.6116,0.0,5.144556,0.02162,0.500032,0.062504,2807,48.092518560822384,551.9074814391777,16.773464488072808,0.030391804880654273
FAPI_42_63,883.4711,13.5106,117.5879,7.3109,0.197072,0.100594,0,0.0,0.0,5.28479,0.021681,0.541645,0.067706,2808,48.10965162764135,551.8903483723586,16.76954338339802,0.030385643512076177
FAPI_43_47,882.0248,13.4995,123.0692,7.4793,0.268201,0.08965,0,0.0,0.0,5.83782,0.021836,0.249481,0.031185,2809,48.126784694460305,551.8732153055397,16.755811341122243,0.030361704240068142
FAPI_35_54,882.0248,13.4995,118.497,7.3391,0.210639,0.098521,0,0.0,0.0,5.481596,0.02174,0.650139,0.081267,2810,48.14391776127927,551.8560822387208,16.755811341122243,0.030362646857399405
FAPI_26_37,881.6116,13.4963,114.1532,7.2033,0.14982,0.108083,0,0.0,0.0,5.593323,0.021758,0.46306,0.057883,2811,48.16105082809823,551.8389491719017,16.751886104385665,0.030356476521861697
FAPI_48_66,881.1983,13.4932,124.2446,7.515,0.282654,0.08747,0,0.0,0.0,5.282175,0.021683,0.77424,0.09678,2812,48.17818389491719,551.8218161050828,16.747958997392782,0.030350302413929005
FAPI_44_42,881.1983,13.4932,128.9193,7.655,0.333734,0.079779,0,0.0,0.0,5.422167,0.021735,0.465021,0.058128,2813,48.195316961736154,551.8046830382639,16.747958997392782,0.030351244765045655
FAPI_9_73,880.3719,13.4868,135.88,7.859,0.40081,0.069917,0,0.0,0.0,5.77834,0.021836,0.383661,0.047958,2814,48.21245002855511,551.7875499714448,16.740103921075505,0.03033795148502682
FAPI_5_76,880.1653,13.4853,123.7956,7.5014,0.278288,0.08816,0,0.0,0.0,5.318847,0.021742,0.241731,0.030216,2815,48.229583095374075,551.7704169046259,16.738139576007903,0.03033533343434233
FAPI_12_73,879.3388,13.4789,150.0489,8.2586,0.509205,0.054547,0,0.0,0.0,5.395565,0.021315,0.480226,0.060028,2816,48.24671616219303,551.753283837807,16.730278938050947,0.03032202875473772
FAPI_42_36,879.1322,13.4773,116.0092,7.2616,0.179122,0.103534,0,0.0,0.0,5.846681,0.021887,0.594361,0.074295,2817,48.263849229011996,551.736150770988,16.72831343927132,0.03031940795595036
FAPI_2_52,878.9256,13.4758,117.8999,7.3206,0.205424,0.099422,0,0.0,0.0,4.877603,0.021566,0.341052,0.042632,2818,48.28098229583095,551.719017704169,16.726347709527623,0.03031678657576431
FAPI_41_59,878.719,13.4742,121.7836,7.4402,0.25547,0.091685,0,0.0,0.0,5.245088,0.02168,0.590515,0.073814,2819,48.29811536264992,551.7018846373501,16.72438174873841,0.03031416461397778
FAPI_3_65,878.5124,13.4726,119.9197,7.383,0.232326,0.095256,0,0.0,0.0,5.242696,0.021702,0.550381,0.068798,2820,48.31524842946887,551.6847515705311,16.722415556822188,0.030311542070388872
FAPI_10_48,877.686,13.4663,117.1735,7.298,0.196677,0.100824,0,0.0,0.0,5.325308,0.021714,0.335786,0.041973,2821,48.33238149628784,551.6676185037122,16.714548476255843,0.030298222907465013
FAPI_36_61,877.686,13.4663,121.114,7.4197,0.2481,0.092845,2,60.5372,1.6071,5.627774,0.021862,0.610088,0.076261,2822,48.349514563106794,551.6504854368932,16.714548476255843,0.03029916390451165
FAPI_46_35,877.686,13.4663,118.5427,7.3405,0.215127,0.097946,0,0.0,0.0,5.181904,0.021719,0.569707,0.071213,2823,48.36664762992576,551.6333523700742,16.714548476255843,0.030300104960010746
FAPI_17_19,876.2397,13.4552,112.4532,7.1495,0.129258,0.111523,0,0.0,0.0,5.796564,0.021883,0.434209,0.054276,2824,48.383780696744715,551.6162193032553,16.700771215028333,0.030276069902591015
FAPI_43_54,876.0331,13.4536,127.5233,7.6135,0.323058,0.081496,0,0.0,0.0,5.226227,0.02173,0.583235,0.072904,2825,48.40091376356368,551.5990862364363,16.698802243102147,0.03027344072855191
FAPI_9_9,875.2066,13.4472,121.1597,7.4211,0.250789,0.092498,0,0.0,0.0,5.747072,0.02191,0.447205,0.055901,2826,48.418046830382636,551.5819531696173,16.690923079126044,0.030260096406731798
FAPI_11_41,875.0,13.4456,117.4587,7.3069,0.20302,0.09991,0,0.0,0.0,5.516564,0.021825,0.437599,0.0547,2827,48.4351798972016,551.5648201027984,16.688952945311364,0.030257464466644093
FAPI_25_41,874.3802,13.4409,118.6987,7.3453,0.220137,0.097261,0,0.0,0.0,5.631773,0.021859,0.202571,0.025321,2828,48.45231296402056,551.5476870359795,16.683041147925042,0.030247685812227414
FAPI_7_91,873.9669,13.4377,152.6013,8.3285,0.528384,0.051987,0,0.0,0.0,5.605156,0.021885,0.850638,0.10633,2829,48.46944603083952,551.5305539691605,16.679097831339693,0.030241475674024628
FAPI_23_47,872.5207,13.4266,139.2501,7.9558,0.43455,0.065196,0,0.0,0.0,6.035686,0.021984,0.711304,0.088913,2830,48.48657909765848,551.5134209023415,16.665292217960097,0.030217382907370954
FAPI_46_74,872.5207,13.4266,120.4633,7.3997,0.244428,0.093551,0,0.0,0.0,5.281096,0.021761,0.238465,0.029808,2831,48.50371216447744,551.4962878355226,16.665292217960097,0.030218321656102113
FAPI_9_69,871.9008,13.4218,120.7564,7.4087,0.248625,0.09292,1,18.8017,0.0,5.599787,0.021881,0.568142,0.071018,2832,48.520845231296406,551.4791547687036,16.659371068907614,0.030208523612999912
FAPI_26_66,870.8678,13.4138,118.0558,7.3254,0.214788,0.098193,0,0.0,0.0,5.380591,0.021827,0.50639,0.063299,2833,48.53797829811536,551.4620217018846,16.64949940085672,0.03019156124201294
FAPI_11_68,870.4545,13.4107,114.4841,7.2138,0.165424,0.105958,0,0.0,0.0,5.289872,0.021818,0.197549,0.024694,2834,48.555111364934326,551.4448886350657,16.645548138261127,0.03018533398588955
FAPI_16_46,868.3884,13.3947,119.3226,7.3646,0.233559,0.095346,0,0.0,0.0,5.369832,0.021853,0.211712,0.026464,2835,48.57224443175328,551.4277555682468,16.62578156861578,0.030150425691726192
FAPI_25_59,868.3884,13.3947,115.3475,7.2409,0.179823,0.103747,2,33.8843,1.1688,5.705755,0.02198,0.518659,0.064832,2836,48.58937749857225,551.4106225014277,16.62578156861578,0.030151362505847865
FAPI_28_33,867.562,13.3884,128.9839,7.657,0.344701,0.078456,0,0.0,0.0,5.584702,0.021927,0.466835,0.058354,2837,48.606510565391204,551.3934894346088,16.61786874052692,0.030137948776955366
FAPI_50_75,867.3554,13.3868,120.9848,7.4157,0.255362,0.092005,0,0.0,0.0,5.852937,0.021962,0.464808,0.058101,2838,48.62364363221017,551.3763563677899,16.615889944715455,0.03013529643195654
FAPI_49_57,867.1488,13.3852,124.1989,7.5136,0.293572,0.086166,0,0.0,0.0,5.601867,0.021942,0.658431,0.082304,2839,48.640776699029125,551.3592233009708,16.61391091322,0.030132643494658568
FAPI_49_28,866.3223,13.3788,117.9188,7.3212,0.217069,0.097968,0,0.0,0.0,5.506833,0.02197,0.441859,0.055232,2840,48.65790976584809,551.3420902341519,16.605991470294082,0.0301192159358659
FAPI_48_60,865.9091,13.3756,126.0171,7.5684,0.314791,0.082983,1,33.6777,0.0,5.823095,0.022015,0.565918,0.07074,2841,48.675042832667046,551.324957167333,16.60203081151546,0.030112968033980305
FAPI_42_48,865.0826,13.3692,126.6521,7.5874,0.322292,0.081873,0,0.0,0.0,5.749649,0.022019,0.273387,0.034173,2842,48.69217589948601,551.307824100514,16.59410569887928,0.030099528745040727
FAPI_42_55,863.0165,13.3532,126.4772,7.5822,0.322039,0.08196,0,0.0,0.0,5.680952,0.022031,0.499676,0.06246,2843,48.70930896630497,551.290691033695,16.57427777882745,0.030064497820106357
FAPI_4_75,861.9835,13.3453,117.0175,7.2931,0.208945,0.099363,0,0.0,0.0,5.406868,0.022017,0.157557,0.019695,2844,48.72644203312393,551.2735579668761,16.564355398786443,0.03004743318340281
FAPI_21_8,859.9174,13.3292,113.3087,7.1766,0.158334,0.107412,0,0.0,0.0,5.40647,0.022013,0.372987,0.046623,2845,48.74357509994289,551.2564249000571,16.544491824213317,0.03001233378316241
FAPI_42_46,858.6777,13.3196,117.8731,7.3197,0.223376,0.097204,0,0.0,0.0,5.855176,0.022135,0.660121,0.082515,2846,48.76070816676185,551.2392918332381,16.532561838854836,0.029991624479222167
FAPI_4_49,858.2645,13.3164,119.5621,7.372,0.245526,0.093773,0,0.0,0.0,5.057008,0.021883,0.403621,0.050453,2847,48.77784123358081,551.2221587664192,16.52858358452375,0.029985339525379552
FAPI_26_58,857.0248,13.3068,111.4449,7.1174,0.132872,0.111572,0,0.0,0.0,5.530616,0.022084,0.491133,0.061392,2848,48.79497430039977,551.2050256996002,16.516642108633523,0.029964607248764243
FAPI_40_4,856.8182,13.3052,118.0748,7.326,0.227703,0.096583,0,0.0,0.0,5.670856,0.02212,0.302478,0.03781,2849,48.81210736721873,551.1878926327813,16.514651183788303,0.029961926603476543
FAPI_48_39,856.8182,13.3052,111.9774,7.1343,0.141307,0.110228,0,0.0,0.0,5.54405,0.022084,0.44094,0.055117,2850,48.82924043403769,551.1707595659623,16.514651183788303,0.029962857965820454
FAPI_2_96,856.6116,13.3036,155.8454,8.4166,0.556794,0.048364,0,0.0,0.0,5.248604,0.022035,0.611953,0.076494,2851,48.84637350085665,551.1536264991433,16.51266001889807,0.02996017666396274
FAPI_1_44,856.6116,13.3036,124.4195,7.5203,0.304628,0.084751,0,0.0,0.0,5.588297,0.02214,0.412907,0.051613,2852,48.863506567675614,551.1364934323244,16.51266001889807,0.029961108029812774
FAPI_50_67,856.405,13.302,120.0111,7.3858,0.252784,0.092701,0,0.0,0.0,5.488866,0.02206,0.344641,0.04308,2853,48.88063963449457,551.1193603655054,16.51066861387598,0.029958426071125522
FAPI_25_49,855.5785,13.2956,121.6008,7.4346,0.272896,0.089624,1,178.3058,0.0,5.345954,0.022009,0.740683,0.092585,2854,48.897772701313535,551.1022272986864,16.50269962631261,0.029944897350901965
FAPI_43_55,855.1653,13.2924,131.9774,7.7453,0.383035,0.073047,0,0.0,0.0,5.988951,0.022204,0.61627,0.077034,2855,48.9149057681325,551.0850942318675,16.498714171453702,0.029938596315058224
FAPI_41_42,854.9587,13.2908,114.5755,7.2166,0.181588,0.103879,0,0.0,0.0,4.944708,0.021857,0.712583,0.089073,2856,48.932038834951456,551.0679611650486,16.4967210829559,0.02993591035138227
FAPI_7_18,854.5455,13.2875,112.8408,7.1618,0.156641,0.107853,0,0.0,0.0,5.33079,0.022029,0.366829,0.045854,2857,48.94917190177042,551.0508280982295,16.492734183387256,0.029929606022563286
FAPI_5_84,853.719,13.2811,115.0812,7.2325,0.189943,0.102597,0,0.0,0.0,5.441179,0.022084,0.552521,0.069065,2858,48.96630496858938,551.0336950314106,16.48475652604368,0.029916058990011485
FAPI_11_76,852.4793,13.2715,133.3466,7.7854,0.397538,0.070971,0,0.0,0.0,5.220982,0.022049,0.671597,0.08395,2859,48.98343803540834,551.0165619645917,16.472783279004116,0.029895259809019418
FAPI_25_26,850.4132,13.2554,115.7241,7.2527,0.202019,0.100793,0,0.0,0.0,5.399782,0.02211,0.237421,0.029678,2860,49.0005711022273,550.9994288977728,16.452809149236288,0.0298599386611865
FAPI_9_77,849.7934,13.2506,111.1408,7.1076,0.135477,0.111394,0,0.0,0.0,5.29205,0.022056,0.556512,0.069564,2861,49.01770416904626,550.9822958309537,16.446812470315837,0.02984998355620825
FAPI_27_28,849.1736,13.2457,113.5561,7.1845,0.172467,0.105505,0,0.0,0.0,5.819717,0.022233,0.859871,0.107484,2862,49.03483723586522,550.9651627641348,16.440813604146232,0.02984002386224273
FAPI_25_75,848.9669,13.2441,124.3281,7.5175,0.309821,0.084155,0,0.0,0.0,5.494965,0.022138,0.299672,0.037459,2863,49.05197030268418,550.9480296973159,16.43881252745482,0.029837319749534463
FAPI_16_70,848.3471,13.2393,113.9516,7.197,0.179,0.104494,0,0.0,0.0,4.165813,0.021403,0.275497,0.034437,2864,49.06910336950314,550.9308966304968,16.432810740872934,0.029827353741415298
FAPI_2_50,848.1405,13.2377,131.7757,7.7394,0.386229,0.072729,0,0.0,0.0,5.196591,0.022056,0.45415,0.056769,2865,49.0862364363221,550.9137635636779,16.430809658165458,0.029824649055561828
FAPI_2_26,846.4876,13.2248,113.8413,7.1935,0.179212,0.104519,0,0.0,0.0,5.108451,0.022095,0.285243,0.035655,2866,49.10336950314106,550.896630496859,16.41479124484957,0.029796499626517797
FAPI_45_55,846.281,13.2231,126.7891,7.5915,0.338453,0.079892,0,0.0,0.0,5.038108,0.022007,0.610607,0.076326,2867,49.120502569960024,550.8794974300399,16.412787965166203,0.029793789824698602
FAPI_45_61,846.281,13.2231,120.7831,7.4095,0.271026,0.090161,0,0.0,0.0,5.998808,0.022342,0.763037,0.09538,2868,49.13763563677898,550.862364363221,16.412787965166203,0.029794716479022584
FAPI_35_70,845.0413,13.2135,127.6068,7.616,0.347861,0.078508,0,0.0,0.0,5.878058,0.02232,0.379873,0.047484,2869,49.154768703597945,550.8452312964021,16.4007621781307,0.029773811673983037
FAPI_16_52,844.8347,13.2118,120.7374,7.4081,0.271721,0.090094,0,0.0,0.0,4.040824,0.021298,0.352862,0.044108,2870,49.1719017704169,550.8280982295831,16.39875718465021,0.02977109780230432
FAPI_26_51,844.4215,13.2086,123.419,7.49,0.303366,0.085253,0,0.0,0.0,5.682149,0.022264,0.423319,0.052915,2871,49.189034837235866,550.8109651627641,16.394746462087966,0.029764742350841426
FAPI_17_59,843.3884,13.2005,114.9063,7.227,0.197307,0.10175,0,0.0,0.0,5.793663,0.02231,0.486636,0.06083,2872,49.20616790405482,550.7938320959452,16.384714389110645,0.029747454372830596
FAPI_1_45,842.9752,13.1973,129.1855,7.6629,0.365258,0.075955,0,0.0,0.0,4.821881,0.022,0.388662,0.048583,2873,49.22330097087379,550.7766990291262,16.38070022824904,0.029741091547852126
FAPI_16_99,840.2893,13.1762,133.7499,7.7971,0.409729,0.069441,0,0.0,0.0,4.171189,0.021489,0.235491,0.029436,2874,49.240434037692744,550.7595659623073,16.35458319384683,0.029694596707133904
FAPI_24_24,837.3967,13.1535,113.1795,7.1725,0.178504,0.104918,0,0.0,0.0,5.907372,0.022423,0.210822,0.026353,2875,49.25756710451171,550.7424328954883,16.326409533871246,0.029644364695192153
FAPI_8_77,836.9835,13.1503,120.5358,7.402,0.276073,0.089636,0,0.0,0.0,5.472564,0.022315,0.313055,0.039132,2876,49.27470017133067,550.7252998286693,16.32238103411113,0.029637972032861074
FAPI_7_79,836.5702,13.1471,116.4583,7.2757,0.224875,0.097614,0,0.0,0.0,5.009064,0.022159,0.479105,0.059888,2877,49.29183323814963,550.7081667618504,16.31835056452554,0.029631575395870767
FAPI_16_63,836.157,13.1438,112.7494,7.1589,0.17345,0.105763,0,0.0,0.0,4.946285,0.022113,0.481496,0.060187,2878,49.30896630496859,550.6910336950314,16.314320074761923,0.029625178324215594
FAPI_46_50,836.157,13.1438,113.3355,7.1775,0.181976,0.104405,0,0.0,0.0,5.425903,0.022292,0.271748,0.033968,2879,49.32609937178755,550.6739006282124,16.314320074761923,0.029626100049685373
FAPI_1_55,835.5372,13.1389,114.5109,7.2146,0.199277,0.10168,0,0.0,0.0,5.284179,0.022216,0.437946,0.054743,2880,49.34323243860651,550.6567675613935,16.308272472408692,0.029616039306355132
FAPI_25_33,833.4711,13.1227,119.1666,7.3598,0.26245,0.09184,0,0.0,0.0,5.460561,0.022358,0.237765,0.029721,2881,49.36036550542547,550.6396344945746,16.288096603915353,0.02958032001976392
FAPI_16_96,833.4711,13.1227,120.0568,7.3872,0.273347,0.090153,0,0.0,0.0,4.931804,0.02226,0.754479,0.09431,2882,49.377498572244434,550.6225014277555,16.288096603915353,0.029581240435471803
FAPI_2_47,833.2645,13.1211,116.7513,7.2848,0.231809,0.096625,0,0.0,0.0,4.923223,0.022142,0.212115,0.026514,2883,49.39463163906339,550.6053683609366,16.286077740081964,0.029578494282689237
FAPI_46_67,833.2645,13.1211,118.9003,7.3516,0.259327,0.092331,0,0.0,0.0,5.331461,0.022305,0.375384,0.046923,2884,49.411764705882355,550.5882352941177,16.286077740081964,0.029579414698866813
FAPI_40_72,832.6446,13.1162,131.5819,7.7337,0.395666,0.071674,0,0.0,0.0,5.959771,0.022492,0.536591,0.067074,2885,49.42889777270131,550.5711022272986,16.280018668832906,0.02956933010645342
FAPI_24_60,832.2314,13.1129,116.1085,7.2647,0.224242,0.097843,0,0.0,0.0,5.39913,0.022323,0.354622,0.044328,2886,49.446030839520276,550.5539691604797,16.27597868678184,0.029562912263806772
FAPI_41_43,830.3719,13.0983,111.251,7.1112,0.156909,0.108598,2,33.0579,4.6751,5.781607,0.022465,0.551059,0.068882,2887,49.46316390633923,550.5368360936608,16.257785365147924,0.02953078576994991
FAPI_9_68,829.5455,13.0917,112.0498,7.1366,0.169714,0.106573,0,0.0,0.0,5.793993,0.022486,0.722438,0.090305,2888,49.4802969731582,550.5197030268419,16.249693341391882,0.029517005934662416
FAPI_7_98,828.9256,13.0868,123.8413,7.5028,0.320805,0.082992,0,0.0,0.0,4.965401,0.022248,0.368148,0.046019,2889,49.497430039977154,550.5025699600228,16.243620698318168,0.029506893490974566
FAPI_40_24,828.5124,13.0836,123.1528,7.4819,0.313532,0.084111,1,17.562,0.0,5.35858,0.022375,0.351676,0.04396,2890,49.51456310679612,550.4854368932039,16.239571661403488,0.029500456457223267
FAPI_5_71,828.3058,13.082,114.3927,7.2109,0.204567,0.101066,0,0.0,0.0,5.365792,0.022417,0.305778,0.038222,2891,49.531696173615074,550.468303826385,16.23754676431676,0.029497696146076387
FAPI_48_59,828.0992,13.0803,121.6276,7.4354,0.296559,0.086721,0,0.0,0.0,5.092969,0.022301,0.543174,0.067897,2892,49.54882924043404,550.4511707595659,16.235521614684515,0.02949493520430008
FAPI_16_78,827.4793,13.0754,113.2709,7.1754,0.189542,0.103476,0,0.0,0.0,5.600607,0.022455,0.582105,0.072763,2893,49.565962307252995,550.434037692747,16.229443668913692,0.029484811180904822
FAPI_8_89,826.2397,13.0656,123.1071,7.4805,0.314906,0.08396,4,98.5537,8.6306,5.421285,0.022433,0.443327,0.055416,2894,49.58309537407196,550.416904625928,16.217282906440566,0.029463635237478917
FAPI_20_45,826.2397,13.0656,127.4587,7.6116,0.360888,0.076999,0,0.0,0.0,5.346823,0.022352,0.718533,0.089817,2895,49.600228440890916,550.3997715591091,16.217282906440566,0.029464552393439616
FAPI_26_39,825.8264,13.0624,113.1528,7.1717,0.189471,0.10354,0,0.0,0.0,5.13901,0.022439,0.585946,0.073243,2896,49.61736150770988,550.3826384922901,16.213226310379117,0.029458099105003358
FAPI_49_69,825.4132,13.0591,119.6991,7.3762,0.276066,0.089954,1,26.4463,0.0,5.587943,0.0225,0.775704,0.096963,2897,49.634494574528844,550.3655054254712,16.209169680973744,0.02945164535419588
FAPI_43_61,825.0,13.0558,133.3277,7.7848,0.416792,0.068728,0,0.0,0.0,5.57477,0.022492,0.533322,0.066665,2898,49.6516276413478,550.3483723586522,16.205112036071434,0.029445189356371623
FAPI_17_54,824.3802,13.0509,123.2631,7.4852,0.318177,0.083509,0,0.0,0.0,5.729093,0.022544,0.469659,0.058707,2899,49.668760708166765,550.3312392918332,16.19902366299187,0.02943504294583893
FAPI_25_60,823.7603,13.046,116.329,7.2716,0.235047,0.096398,1,33.2645,0.0,5.652473,0.022532,0.295809,0.036976,2900,49.68589377498572,550.3141062250143,16.192932017881297,0.029424889957773093
FAPI_11_75,823.5537,13.0444,122.335,7.457,0.308487,0.085012,0,0.0,0.0,5.735664,0.022572,0.339702,0.042463,2901,49.703026841804686,550.2969731581953,16.190901287860402,0.02942211583490931
FAPI_21_33,822.9339,13.0395,112.7384,7.1585,0.186362,0.104128,2,37.8099,0.4383,5.234481,0.022452,0.565074,0.070634,2902,49.72015990862364,550.2798400913764,16.1848075690069,0.029411958043600764
FAPI_50_59,822.5207,13.0362,111.7568,7.1273,0.172423,0.10637,0,0.0,0.0,5.515861,0.022519,0.662753,0.082844,2903,49.73729297544261,550.2627070245574,16.180743814819262,0.02940548870250286
FAPI_39_27,822.1074,13.0329,123.1984,7.4833,0.319344,0.083389,0,0.0,0.0,5.343248,0.022449,0.440726,0.055091,2904,49.754426042261564,550.2455739577384,16.176678055919023,0.029399015315226273
FAPI_18_69,821.6942,13.0296,122.6202,7.4657,0.313254,0.084331,0,0.0,0.0,5.861621,0.022586,0.443221,0.055403,2905,49.77155910908053,550.2284408909195,16.172612258997646,0.029392541455711116
FAPI_0_46,821.4876,13.028,118.7176,7.3459,0.267545,0.091386,2,45.8678,1.461,5.734105,0.022623,0.506859,0.063357,2906,49.788692175899484,550.2113078241005,16.170578977185553,0.029389761255788655
FAPI_41_34,820.6612,13.0214,121.8214,7.4413,0.305093,0.085608,0,0.0,0.0,5.462994,0.022505,0.424591,0.053074,2907,49.80582524271845,550.1941747572815,16.162443292010433,0.029375889519623694
FAPI_24_61,818.595,13.005,122.9779,7.4766,0.319818,0.083408,0,0.0,0.0,5.79319,0.022645,0.374802,0.04685,2908,49.822958309537405,550.1770416904626,16.142084167808694,0.02933979963651493
FAPI_25_25,818.1818,13.0018,118.3221,7.3337,0.265608,0.091781,0,0.0,0.0,5.612854,0.022615,0.373593,0.046699,2909,49.84009137635637,550.1599086236437,16.138009655333864,0.02933330728461648
FAPI_17_60,816.9421,12.9919,114.6668,7.2195,0.219226,0.099097,0,0.0,0.0,5.657718,0.022619,0.592728,0.074091,2910,49.857224443175326,550.1427755568246,16.125778953890784,0.029311988942450705
FAPI_42_54,815.7025,12.982,128.8925,7.6542,0.382998,0.073936,0,0.0,0.0,5.612805,0.022658,0.430089,0.053761,2911,49.87435750999429,550.1256424900057,16.11353995665861,0.029290654192603554
FAPI_12_58,815.2893,12.9788,139.1209,7.9522,0.470658,0.061098,0,0.0,0.0,5.442629,0.02254,0.503918,0.06299,2912,49.89149057681325,550.1085094231868,16.109458224591613,0.029284146579523187
FAPI_16_38,815.2893,12.9788,114.8607,7.2256,0.223433,0.098483,0,0.0,0.0,3.674868,0.021154,0.26588,0.033235,2913,49.90862364363221,550.0913763563678,16.109458224591613,0.029285058659336918
FAPI_24_53,815.0826,12.9771,119.0485,7.3561,0.27729,0.090052,0,0.0,0.0,5.479259,0.02261,0.277237,0.034655,2914,49.92575671045117,550.0742432895488,16.10741598259597,0.029282258129867258
FAPI_50_60,814.876,12.9755,108.0748,7.0089,0.123296,0.114566,0,0.0,0.0,5.525907,0.022611,0.791411,0.098926,2915,49.94288977727013,550.0571102227299,16.10537446984399,0.029279458751696855
FAPI_15_48,814.6694,12.9738,138.4513,7.933,0.465931,0.06179,0,0.0,0.0,5.163012,0.022538,0.272158,0.03402,2916,49.96002284408909,550.039977155911,16.103332698277615,0.029276658728594675
FAPI_16_81,814.6694,12.9738,113.9894,7.1982,0.212116,0.100294,0,0.0,0.0,4.580446,0.022146,0.178976,0.022372,2917,49.97715591090805,550.0228440890919,16.103332698277615,0.02927757068880801
FAPI_9_56,813.4298,12.9639,114.8607,7.2256,0.225204,0.09826,0,0.0,0.0,5.413956,0.022608,0.342711,0.042839,2918,49.99428897772701,550.005711022273,16.091076628259017,0.02925619917355257
FAPI_27_50,811.7769,12.9508,112.9857,7.1664,0.200903,0.102168,0,0.0,0.0,5.390266,0.022632,0.769414,0.096177,2919,50.011422044545974,549.988577955454,16.0747196754914,0.029227370021479543
FAPI_19_56,807.2314,12.9145,125.3475,7.5483,0.354381,0.07844,0,0.0,0.0,5.229337,0.022515,0.290879,0.03636,2920,50.02855511136494,549.971444888635,16.029651744750478,0.02914633458469168
FAPI_24_54,806.405,12.9079,117.12,7.2963,0.261244,0.092802,1,15.7025,0.0,5.948634,0.02286,0.843484,0.105436,2921,50.045688178183894,549.9543118218161,16.02144449692473,0.02913231909001859
FAPI_50_43,806.405,12.9079,116.641,7.2814,0.255164,0.093755,0,0.0,0.0,5.555821,0.022752,0.563286,0.070411,2922,50.06282124500286,549.9371787549971,16.02144449692473,0.029133226695448523
FAPI_25_81,806.1983,12.9062,119.893,7.3822,0.295202,0.087524,0,0.0,0.0,5.626334,0.022746,0.2306,0.028825,2923,50.079954311821815,549.9200456881782,16.019391034448393,0.02913040024646035
FAPI_46_46,805.5785,12.9012,120.5169,7.4014,0.303017,0.086333,0,0.0,0.0,5.299764,0.0227,0.300772,0.037597,2924,50.09708737864078,549.9029126213592,16.013232048749835,0.02912010771577036
FAPI_1_75,803.9256,12.888,124.9063,7.535,0.352475,0.07881,0,0.0,0.0,5.491561,0.022767,0.664263,0.083033,2925,50.114220445459736,549.8857795545402,15.996795498981527,0.02909112418208096
FAPI_27_33,802.8926,12.8797,112.7762,7.1597,0.206709,0.101527,0,0.0,0.0,5.852556,0.022871,0.601551,0.075194,2926,50.1313535122787,549.8686464877213,15.986514695949452,0.029073333782646277
FAPI_35_67,799.7934,12.8548,114.1989,7.2048,0.229338,0.098027,1,25.6198,0.0,5.910802,0.022937,0.834217,0.104277,2927,50.14848657909766,549.8515134209024,15.955630546128441,0.029018071527821123
FAPI_4_42,799.1736,12.8498,119.8662,7.3814,0.301032,0.086816,0,0.0,0.0,5.426193,0.022721,0.421372,0.052672,2928,50.16561964591662,549.8343803540834,15.94944693890952,0.02900772943415864
FAPI_4_88,798.9669,12.8482,126.8348,7.5929,0.375889,0.075395,0,0.0,0.0,5.11039,0.022727,0.641389,0.080174,2929,50.18275271273558,549.8172472872644,15.947384205681384,0.029004881684530557
FAPI_21_63,797.9339,12.8399,119.2312,7.3618,0.294663,0.087837,0,0.0,0.0,5.073785,0.022727,0.483052,0.060382,2930,50.19988577955454,549.8001142204455,15.93707152808157,0.028987028405184197
FAPI_22_34,797.314,12.8349,115.6138,7.2493,0.250416,0.094773,0,0.0,0.0,5.06869,0.022682,0.256657,0.032082,2931,50.2170188463735,549.7829811536265,15.930879718105428,0.02897666945724143
FAPI_8_103,797.1074,12.8332,116.3212,7.2714,0.259698,0.093319,4,139.0496,24.5989,5.641931,0.022921,0.290826,0.036353,2932,50.23415191319246,549.7658480868075,15.928815579642364,0.02897381791734582
FAPI_12_68,796.4876,12.8282,120.6271,7.4048,0.312142,0.085173,0,0.0,0.0,5.737169,0.022838,0.426595,0.053324,2933,50.25128498001142,549.7487150199886,15.922621558738392,0.0289634538903096
FAPI_5_44,793.595,12.8049,114.6479,7.2189,0.241289,0.096327,0,0.0,0.0,5.158461,0.022805,0.231465,0.028933,2934,50.268418046830384,549.7315819531697,15.8936822079097,0.028911713879417694
FAPI_35_56,793.3884,12.8033,111.27,7.1118,0.194733,0.103754,0,0.0,0.0,5.717847,0.022964,0.237237,0.029655,2935,50.28555111364934,549.7144488863506,15.89161323791703,0.028908851259251696
FAPI_31_52,793.1818,12.8016,112.803,7.1606,0.216676,0.100249,0,0.0,0.0,5.264883,0.022851,0.614281,0.076785,2936,50.302684180468304,549.6973158195317,15.88954399852476,0.028905987970553187
FAPI_4_58,793.1818,12.8016,113.5104,7.183,0.226409,0.0987,0,0.0,0.0,5.164771,0.022851,0.565356,0.070669,2937,50.31981724728726,549.6801827527128,15.88954399852476,0.02890688894577279
FAPI_37_37,792.9752,12.7999,123.0425,7.4785,0.341798,0.080713,0,0.0,0.0,5.594208,0.022944,0.60578,0.075722,2938,50.336950314106225,549.6630496858937,15.887474489627627,0.02890402492710136
FAPI_2_97,792.9752,12.7999,116.5229,7.2777,0.266083,0.092439,0,0.0,0.0,5.245106,0.022894,0.533381,0.066673,2939,50.35408338092518,549.6459166190748,15.887474489627627,0.028904925897299517
FAPI_2_86,792.1488,12.7932,125.9446,7.5662,0.372437,0.076081,0,0.0,0.0,5.070489,0.022773,0.453755,0.056719,2940,50.371216447744146,549.6287835522559,15.879193756882822,0.028890760877287845
FAPI_40_57,791.9421,12.7916,115.2183,7.2368,0.250347,0.094947,0,0.0,0.0,5.469955,0.022911,0.751933,0.093992,2941,50.38834951456311,549.6116504854369,15.87712189646323,0.028887891809498543
FAPI_7_44,791.3223,12.7866,114.8796,7.2262,0.24651,0.095571,0,0.0,0.0,5.073598,0.02282,0.186705,0.023338,2942,50.40548258138207,549.5945174186179,15.870907700812058,0.028877485487584342
FAPI_24_86,791.1157,12.7849,118.3221,7.3337,0.289902,0.088769,0,0.0,0.0,5.789835,0.023044,0.606869,0.075859,2943,50.42261564820103,549.577384351799,15.868835761492079,0.02887461568348311
FAPI_14_62,790.9091,12.7832,123.0882,7.4799,0.344,0.080431,0,0.0,0.0,5.816609,0.023063,0.832274,0.104034,2944,50.43974871501999,549.56025128498,15.866763551610779,0.02887174520812079
FAPI_11_63,790.7025,12.7816,111.2321,7.1106,0.196913,0.103493,0,0.0,0.0,5.529454,0.022994,0.622463,0.077808,2945,50.45688178183895,549.543118218161,15.864691071062138,0.02886887406124168
FAPI_16_74,790.4959,12.7799,114.5298,7.2152,0.242692,0.096201,0,0.0,0.0,5.270526,0.022956,0.271413,0.033927,2946,50.47401484865791,549.5259851513421,15.862618319740067,0.028866002242589905
FAPI_9_79,790.0826,12.7765,121.9128,7.4441,0.331989,0.082291,0,0.0,0.0,5.705502,0.02304,0.692484,0.086561,2947,50.49114791547687,549.5088520845231,15.858471000755193,0.028859354932313102
FAPI_39_59,789.6694,12.7732,112.491,7.1507,0.215813,0.1005,0,0.0,0.0,5.683974,0.023028,0.493211,0.061651,2948,50.50828098229583,549.4917190177042,15.854323600734983,0.028852707060038823
FAPI_7_86,789.0496,12.7682,120.9769,7.4155,0.322501,0.083777,1,23.5537,0.0,5.394661,0.022984,0.127599,0.01595,2949,50.525414049114794,549.4745859508852,15.84810046565094,0.02884228110063588
FAPI_39_65,788.2231,12.7615,130.3609,7.6977,0.41714,0.069479,0,0.0,0.0,5.302475,0.022931,0.546021,0.068253,2950,50.54254711593375,549.4574528840662,15.8397981441821,0.028828070419356467
FAPI_17_67,788.2231,12.7615,118.9839,7.3542,0.300347,0.087227,1,12.3967,0.0,5.38189,0.022963,0.685222,0.085653,2951,50.559680182752714,549.4403198172473,15.8397981441821,0.028828969358220144
FAPI_39_64,787.1901,12.7531,112.9322,7.1647,0.224371,0.099215,0,0.0,0.0,5.733521,0.023099,0.770545,0.096318,2952,50.57681324957167,549.4231867504284,15.829415375686077,0.028810970773383973
