Repository: sandysanche-glitch/fira-fapi-kinetics

## Overview

The study combines bright-field optical microscopy, segmentation-informed computer vision, grain-resolved descriptor extraction, and video-anchored kinetics reconstruction to compare:

- pristine FAPI
- FAPI--TEMPO

The workflow links:
- time-resolved crystallization dynamics,
- grain-scale morphology,
- radial microstructural fingerprints,
- and effective growth-rate heterogeneity.

The repository is organized to preserve both:
- a **core reproducible pipeline**, and
- a **figure-centric structure**, since several manuscript figures were assembled from multiple panel-level scripts and then combined externally.

File: data/processed/kinetics/morpho_kinetics_from_cm_fapitempo_with_veff.csv (part 14 of 31)
file_name,area_(µm²),area_error_(µm²),perimeter_(µm),perimeter_error_(µm),circularity_distortion,circularity_distortion_error,defects_count,defects_area_(µm²),defects_area_error_(µm²),entropy_hm_(bits),entropy_hm_error_(bits),nucleus_circularity,nucleus_circularity_error,rank_for_t0,t0_ms,dt_ms,R_um_final,v_eff_um_per_ms
FAPI_TEMPO_29_139,981.6116,14.2412,148.4892,8.2155,0.440552,0.062436,0,0.0,0.0,5.480983,0.020599,0.414147,0.051768,2673,25.21698113207547,574.7830188679245,17.676444118450085,0.030753246943977366
FAPI_TEMPO_25_105,981.6116,14.2412,125.88,7.5643,0.221541,0.094236,0,0.0,0.0,5.686004,0.02066,0.215514,0.026939,2674,25.22641509433962,574.7735849056604,17.676444118450085,0.030753751707903176
FAPI_TEMPO_0_54,981.1983,14.2382,137.0743,7.8934,0.343772,0.076175,0,0.0,0.0,5.427968,0.020658,0.285215,0.035652,2675,25.235849056603772,574.7641509433962,17.672722461373315,0.030747781385401254
FAPI_TEMPO_27_19,980.7851,14.2352,120.6004,7.4039,0.152604,0.104772,0,0.0,0.0,5.602442,0.020659,0.208019,0.026002,2676,25.245283018867923,574.7547169811321,17.669000921154478,0.03074181107022478
FAPI_TEMPO_13_125,980.3719,14.2322,149.0028,8.2297,0.445104,0.061823,0,0.0,0.0,5.584107,0.020654,0.339445,0.042431,2677,25.254716981132077,574.7452830188679,17.665278596919627,0.03073583919494248
FAPI_TEMPO_25_90,980.3719,14.2322,131.6733,7.7364,0.289432,0.084133,0,0.0,0.0,5.634636,0.02064,0.274564,0.034321,2678,25.264150943396228,574.7358490566038,17.665278596919627,0.030736343706271634
FAPI_TEMPO_38_35,979.9587,14.2292,135.6327,7.8518,0.330595,0.078111,0,0.0,0.0,5.689395,0.020666,0.481028,0.060129,2679,25.27358490566038,574.7264150943396,17.661555488173047,0.03073037018017339
FAPI_TEMPO_29_36,979.7521,14.2277,124.347,7.5181,0.20374,0.096976,0,0.0,0.0,5.466073,0.020623,0.309876,0.038735,2680,25.28301886792453,574.7169811320755,17.659693639452808,0.030727635025968442
FAPI_TEMPO_26_20,979.7521,14.2277,123.5482,7.4939,0.19341,0.098547,0,0.0,0.0,5.627115,0.020693,0.292655,0.036582,2681,25.29245283018868,574.7075471698113,17.659693639452808,0.030728139427469225
FAPI_TEMPO_5_114,979.7521,14.2277,130.4522,7.7004,0.276526,0.086055,1,12.1901,0.0,5.167344,0.02055,0.274715,0.034339,2682,25.30188679245283,574.6981132075472,17.659693639452808,0.030728643845530017
FAPI_TEMPO_7_25,979.1322,14.2232,123.5293,7.4933,0.193673,0.098523,0,0.0,0.0,4.949658,0.020542,0.412077,0.05151,2683,25.31132075471698,574.688679245283,17.654106013641265,0.030719425405814047
FAPI_TEMPO_5_49,979.1322,14.2232,125.7241,7.5596,0.221579,0.094291,0,0.0,0.0,5.289262,0.020646,0.128812,0.016101,2684,25.32075471698113,574.6792452830189,17.654106013641265,0.03071992969738614
FAPI_TEMPO_25_29,978.719,14.2202,131.1597,7.7213,0.285064,0.084814,0,0.0,0.0,5.666569,0.020687,0.309401,0.038675,2685,25.330188679245282,574.6698113207547,17.650380548189705,0.03071395121247819
FAPI_TEMPO_11_135,976.8595,14.2067,170.0411,8.7916,0.575445,0.044333,1,27.2727,0.0,5.498021,0.020684,0.512456,0.064057,2686,25.339622641509433,574.6603773584906,17.633605310955407,0.03068526386317223
FAPI_TEMPO_46_138,976.4463,14.2037,130.7107,7.708,0.281815,0.085345,0,0.0,0.0,5.548806,0.020706,0.592102,0.074013,2687,25.349056603773583,574.6509433962265,17.62987551338873,0.030679277074174727
FAPI_TEMPO_29_24,976.2397,14.2022,126.3401,7.5781,0.231429,0.092876,0,0.0,0.0,5.512096,0.020702,0.230849,0.028856,2688,25.358490566037737,574.6415094339623,17.62801031866892,0.030676534899180877
FAPI_TEMPO_0_91,976.0331,14.2007,123.8223,7.5022,0.200025,0.097635,0,0.0,0.0,5.08584,0.020549,0.438592,0.054824,2689,25.367924528301888,574.6320754716982,17.626144926574625,0.03067379229066852
FAPI_TEMPO_15_58,975.8264,14.1992,129.893,7.6839,0.273206,0.086636,1,16.9421,0.0,5.424595,0.020664,0.292246,0.036531,2690,25.37735849056604,574.622641509434,17.624278433999454,0.030671047676965064
FAPI_TEMPO_11_106,975.6198,14.1977,132.0688,7.748,0.297105,0.083104,1,10.3306,0.0,5.536458,0.02071,0.224009,0.028001,2691,25.38679245283019,574.6132075471698,17.622412646872522,0.03066830420083218
FAPI_TEMPO_17_4,975.6198,14.1977,119.3604,7.3658,0.139463,0.106944,0,0.0,0.0,5.798816,0.020754,0.542066,0.067758,2692,25.39622641509434,574.6037735849056,17.622412646872522,0.03066880771932238
FAPI_TEMPO_46_57,975.4132,14.1962,123.2898,7.486,0.193612,0.098627,0,0.0,0.0,5.608731,0.020709,0.287901,0.035988,2693,25.40566037735849,574.5943396226415,17.62054666218296,0.03066606377249567
FAPI_TEMPO_21_86,975.0,14.1932,135.1458,7.8377,0.329175,0.078419,0,0.0,0.0,5.469249,0.020691,0.260395,0.032549,2694,25.41509433962264,574.5849056603773,17.616814099864822,0.03066007116845091
FAPI_TEMPO_43_24,974.7934,14.1917,119.4061,7.3672,0.140849,0.106752,1,17.562,0.0,5.290387,0.020684,0.163124,0.020391,2695,25.42452830188679,574.5754716981132,17.6149475221106,0.03065732595589399
FAPI_TEMPO_48_57,974.7934,14.1917,121.7836,7.4402,0.174067,0.101632,0,0.0,0.0,5.438217,0.020686,0.45614,0.057018,2696,25.433962264150942,574.566037735849,17.6149475221106,0.030657829327198932
FAPI_TEMPO_24_36,974.5868,14.1902,139.7637,7.9705,0.373038,0.07209,0,0.0,0.0,5.784531,0.020774,0.566977,0.070872,2697,25.443396226415093,574.5566037735849,17.61308074654246,0.030655083643391964
FAPI_TEMPO_11_17,974.3802,14.1887,125.899,7.5648,0.227508,0.093512,0,0.0,0.0,5.459936,0.020685,0.248308,0.031038,2698,25.452830188679247,574.5471698113207,17.611213773097504,0.0306523375250129
FAPI_TEMPO_31_36,973.9669,14.1857,124.5755,7.525,0.211341,0.095968,0,0.0,0.0,5.211562,0.020594,0.306115,0.038264,2699,25.462264150943398,574.5377358490566,17.607478328419987,0.030646339186754218
FAPI_TEMPO_35_75,973.9669,14.1857,135.7051,7.8539,0.335398,0.077534,0,0.0,0.0,5.710191,0.020741,0.464167,0.058021,2700,25.471698113207548,574.5283018867924,17.607478328419987,0.030646842410714595
FAPI_TEMPO_37_16,973.9669,14.1857,122.6659,7.4671,0.186596,0.099735,0,0.0,0.0,5.634609,0.020733,0.470754,0.058844,2701,25.4811320754717,574.5188679245283,17.607478328419987,0.030647345651201474
FAPI_TEMPO_36_77,972.7273,14.1766,124.8607,7.5336,0.215939,0.095302,0,0.0,0.0,5.447042,0.020706,0.272916,0.034115,2702,25.49056603773585,574.5094339622641,17.596269949931607,0.03062833943138938
FAPI_TEMPO_21_39,972.314,14.1736,120.8288,7.411,0.163096,0.103384,0,0.0,0.0,5.318659,0.020668,0.397785,0.049723,2703,25.5,574.5,17.592531332213287,0.03062233478192043
FAPI_TEMPO_6_93,972.314,14.1736,127.3863,7.6094,0.247041,0.090623,0,0.0,0.0,5.349176,0.020707,0.414835,0.051854,2704,25.50943396226415,574.4905660377359,17.592531332213287,0.03062283764474856
FAPI_TEMPO_12_84,971.9008,14.1706,126.7891,7.5915,0.240255,0.091652,0,0.0,0.0,5.690871,0.02079,0.129724,0.016215,2705,25.5188679245283,574.4811320754717,17.588792824691954,0.03061683289953768
FAPI_TEMPO_23_14,971.4876,14.1676,126.0549,7.5695,0.231706,0.092949,0,0.0,0.0,5.538753,0.020718,0.249006,0.031126,2706,25.528301886792452,574.4716981132076,17.58505352237985,0.030610826573591227
FAPI_TEMPO_30_50,970.8678,14.1631,131.7757,7.7394,0.297415,0.083162,0,0.0,0.0,5.703988,0.020796,0.280342,0.035043,2707,25.537735849056602,574.4622641509434,17.57944307756953,0.03060156284338709
FAPI_TEMPO_1_60,970.8678,14.1631,138.3332,7.9296,0.362446,0.073682,0,0.0,0.0,5.357765,0.020701,0.357549,0.044694,2708,25.547169811320753,574.4528301886793,17.57944307756953,0.03060206539812077
FAPI_TEMPO_31_114,970.8678,14.1631,122.335,7.457,0.184792,0.100092,0,0.0,0.0,5.182867,0.020635,0.703168,0.087896,2709,25.556603773584907,574.4433962264151,17.57944307756953,0.030602567969361155
FAPI_TEMPO_17_45,970.4545,14.1601,123.9059,7.5047,0.205669,0.096917,0,0.0,0.0,5.488982,0.020722,0.270519,0.033815,2710,25.566037735849058,574.433962264151,17.575700880521023,0.030596555975287047
FAPI_TEMPO_14_64,969.6281,14.154,125.4846,7.5524,0.22619,0.093827,0,0.0,0.0,5.183012,0.020723,0.160849,0.020106,2711,25.57547169811321,574.4245283018868,17.5682159069043,0.03058402808605587
FAPI_TEMPO_5_68,969.2149,14.151,123.6128,7.4958,0.202919,0.097368,0,0.0,0.0,5.111147,0.020666,0.269127,0.033641,2712,25.58490566037736,574.4150943396227,17.564472223970583,0.030578013003233505
FAPI_TEMPO_49_34,968.8017,14.148,119.9197,7.383,0.153429,0.104971,0,0.0,0.0,5.596225,0.020753,0.448624,0.056078,2713,25.59433962264151,574.4056603773585,17.56072774294001,0.03057199633339861
FAPI_TEMPO_6_4,968.595,14.1465,124.3092,7.5169,0.212328,0.095953,1,17.562,0.0,4.900985,0.020561,0.21266,0.026582,2714,25.60377358490566,574.3962264150944,17.5588542965704,0.030569236859646916
FAPI_TEMPO_45_37,968.3884,14.145,130.0868,7.6896,0.280894,0.085661,0,0.0,0.0,5.548706,0.020764,0.338762,0.042345,2715,25.61320754716981,574.3867924528302,17.556981556796806,0.03056647852542435
FAPI_TEMPO_50_59,968.3884,14.145,124.4841,7.5222,0.214707,0.095597,0,0.0,0.0,5.374848,0.020679,0.215195,0.026899,2716,25.62264150943396,574.377358490566,17.556981556796806,0.03056698056994385
FAPI_TEMPO_48_84,968.1818,14.1435,123.731,7.4994,0.205288,0.097033,1,15.7025,0.0,5.218618,0.020711,0.201405,0.025176,2717,25.632075471698112,574.3679245283018,17.555108617243516,0.030564221760225562
FAPI_TEMPO_3_43,967.7686,14.1404,133.1717,7.7803,0.314263,0.080749,0,0.0,0.0,5.366765,0.020729,0.202136,0.025267,2718,25.641509433962263,574.3584905660377,17.551362138542025,0.030558200891650317
FAPI_TEMPO_47_94,967.562,14.1389,133.7042,7.7958,0.31986,0.079933,0,0.0,0.0,5.49567,0.020782,0.264918,0.033115,2719,25.650943396226417,574.3490566037735,17.549488599265818,0.0305554408029135
FAPI_TEMPO_13_102,967.562,14.1389,131.1975,7.7224,0.293622,0.083794,0,0.0,0.0,5.521937,0.020784,0.190524,0.023815,2720,25.660377358490567,574.3396226415094,17.549488599265818,0.03055594269911591
FAPI_TEMPO_32_61,967.562,14.1389,127.6068,7.616,0.253309,0.089795,0,0.0,0.0,5.738847,0.020821,0.501916,0.06274,2721,25.669811320754718,574.3301886792453,17.549488599265818,0.030556444611806642
FAPI_TEMPO_10_27,967.1488,14.1359,124.1075,7.5108,0.210946,0.096199,0,0.0,0.0,5.645763,0.020803,0.47287,0.059109,2722,25.67924528301887,574.3207547169811,17.54574092054222,0.030550421130416165
FAPI_TEMPO_16_65,967.1488,14.1359,133.3733,7.7862,0.316773,0.080394,0,0.0,0.0,5.718778,0.020826,0.348803,0.0436,2723,25.68867924528302,574.311320754717,17.54574092054222,0.03055092296889589
FAPI_TEMPO_45_51,966.1157,14.1284,128.809,7.6518,0.268277,0.087591,0,0.0,0.0,5.709577,0.020841,0.283811,0.035476,2724,25.69811320754717,574.3018867924528,17.53636731217082,0.03053510307986903
FAPI_TEMPO_30_116,965.7025,14.1253,135.7241,7.8545,0.341221,0.076855,0,0.0,0.0,5.558187,0.020809,0.420598,0.052575,2725,25.70754716981132,574.2924528301887,17.532616828711056,0.030529074067242246
FAPI_TEMPO_7_136,965.2893,14.1223,125.4121,7.5502,0.228762,0.093545,0,0.0,0.0,5.299439,0.020794,0.304975,0.038122,2726,25.71698113207547,574.2830188679245,17.52886554279629,0.03052304345921751
FAPI_TEMPO_25_134,965.2893,14.1223,123.7121,7.4989,0.20742,0.096782,0,0.0,0.0,5.717655,0.020847,0.193373,0.024172,2727,25.72641509433962,574.2735849056604,17.52886554279629,0.030523544880922685
FAPI_TEMPO_43_104,964.876,14.1193,124.0162,7.5081,0.21164,0.096151,0,0.0,0.0,5.276441,0.020784,0.295926,0.036991,2728,25.735849056603772,574.2641509433962,17.525112545757622,0.030517511004243464
FAPI_TEMPO_30_132,964.6694,14.1178,131.7568,7.7388,0.3017,0.082664,0,0.0,0.0,5.521729,0.020765,0.178343,0.022293,2729,25.745283018867923,574.2547169811321,17.523236199942794,0.03051474490634187
FAPI_TEMPO_39_97,964.2562,14.1148,136.1195,7.8659,0.346025,0.076186,0,0.0,0.0,5.392686,0.020753,0.38483,0.048104,2730,25.754716981132077,574.2452830188679,17.51948290544029,0.030508710168829816
FAPI_TEMPO_50_93,964.0496,14.1132,131.3535,7.727,0.297856,0.083245,0,0.0,0.0,5.46066,0.020765,0.298225,0.037278,2731,25.764150943396228,574.2358490566038,17.517605956623438,0.030505942785360108
FAPI_TEMPO_19_58,963.843,14.1117,123.887,7.5041,0.21084,0.096299,0,0.0,0.0,5.666681,0.020867,0.518261,0.064783,2732,25.77358490566038,574.2264150943396,17.515728806676684,0.030503174960697387
FAPI_TEMPO_0_12,963.843,14.1117,139.0863,7.9512,0.373895,0.07217,0,0.0,0.0,5.286533,0.020752,0.364611,0.045576,2733,25.78301886792453,574.2169811320755,17.515728806676684,0.030503676105405695
FAPI_TEMPO_21_101,963.4298,14.1087,130.2774,7.6953,0.286667,0.084916,0,0.0,0.0,5.562196,0.020846,0.377487,0.047186,2734,25.79245283018868,574.2075471698113,17.51197390313474,0.030497637987255327
FAPI_TEMPO_2_45,963.4298,14.1087,135.2561,7.8409,0.338216,0.077338,0,0.0,0.0,5.070443,0.020662,0.246534,0.030817,2735,25.80188679245283,574.1981132075472,17.51197390313474,0.030498139057459666
FAPI_TEMPO_40_32,963.2231,14.1072,121.8671,7.4427,0.184989,0.100263,0,0.0,0.0,5.166114,0.020739,0.23249,0.029061,2736,25.81132075471698,574.188679245283,17.51009524047765,0.030495368288161
FAPI_TEMPO_44_7,963.2231,14.1072,118.1472,7.3283,0.132859,0.108318,0,0.0,0.0,5.468515,0.020825,0.207831,0.025979,2737,25.82075471698113,574.1792452830189,17.51009524047765,0.030495869337538912
FAPI_TEMPO_39_64,963.0165,14.1057,128.5616,7.6444,0.267815,0.087731,0,0.0,0.0,5.819051,0.020889,0.67727,0.084659,2738,25.830188679245282,574.1698113207547,17.508217285266724,0.030493099672016577
FAPI_TEMPO_29_38,963.0165,14.1057,125.7319,7.5598,0.234487,0.092736,0,0.0,0.0,5.644772,0.02085,0.228153,0.028519,2739,25.839622641509433,574.1603773584906,17.508217285266724,0.030493600700584492
FAPI_TEMPO_25_143,962.8099,14.1042,145.0088,8.1187,0.424611,0.064978,0,0.0,0.0,5.821936,0.020893,0.393494,0.049187,2740,25.849056603773583,574.1509433962265,17.506339128602157,0.030490830555895965
FAPI_TEMPO_28_103,962.1901,14.0996,140.0946,7.9799,0.383933,0.070762,0,0.0,0.0,5.606972,0.020856,0.420922,0.052615,2741,25.858490566037737,574.1415094339623,17.50070344923798,0.0304815157268313
FAPI_TEMPO_46_104,961.9835,14.0981,126.5229,7.5836,0.244839,0.0912,0,0.0,0.0,5.619411,0.020867,0.556991,0.069624,2742,25.867924528301888,574.1320754716982,17.49882448611005,0.03047874388786462
FAPI_TEMPO_12_13,961.5702,14.0951,127.9188,7.6253,0.261548,0.088702,0,0.0,0.0,5.655181,0.020867,0.485579,0.060697,2743,25.87735849056604,574.122641509434,17.495065044741185,0.030472696563132683
FAPI_TEMPO_42_131,961.3636,14.0936,129.9197,7.6847,0.284273,0.085317,0,0.0,0.0,5.430631,0.02087,0.232649,0.029081,2744,25.88679245283019,574.1132075471698,17.493185475985765,0.030469923433260337
FAPI_TEMPO_16_57,961.157,14.0921,128.8546,7.6531,0.272549,0.087067,1,32.8512,0.0,5.641449,0.020874,0.327836,0.04098,2745,25.89622641509434,574.1037735849056,17.49130570525693,0.030467149860442605
FAPI_TEMPO_0_51,960.9504,14.0905,131.8025,7.7402,0.304874,0.082277,0,0.0,0.0,5.098702,0.020774,0.373313,0.046664,2746,25.90566037735849,574.0943396226415,17.489425732489565,0.030464375844544218
FAPI_TEMPO_42_139,960.7438,14.089,125.2829,7.5463,0.23081,0.093347,0,0.0,0.0,5.701639,0.020878,0.590014,0.073752,2747,25.91509433962264,574.0849056603773,17.4875455576185,0.030461601385429825
FAPI_TEMPO_14_71,960.7438,14.089,124.4384,7.5208,0.220334,0.094934,0,0.0,0.0,5.141068,0.020803,0.353234,0.044154,2748,25.92452830188679,574.0754716981132,17.4875455576185,0.030462101970478554
FAPI_TEMPO_36_95,960.7438,14.089,122.9968,7.4771,0.20195,0.097732,0,0.0,0.0,5.3158,0.02076,0.292237,0.03653,2749,25.933962264150942,574.066037735849,17.4875455576185,0.0304626025719801
FAPI_TEMPO_10_118,959.7107,14.0815,129.7181,7.6787,0.28328,0.085502,0,0.0,0.0,5.590526,0.020869,0.221352,0.027669,2750,25.943396226415093,574.0566037735849,17.47814073883049,0.030446720103796746
FAPI_TEMPO_44_36,959.7107,14.0815,127.8542,7.6234,0.262231,0.088643,2,52.686,12.126,5.425255,0.020871,0.354319,0.04429,2751,25.952830188679247,574.0471698113207,17.47814073883049,0.030447220468964684
FAPI_TEMPO_18_65,959.7107,14.0815,132.2437,7.7531,0.310395,0.08149,0,0.0,0.0,5.560708,0.020862,0.353104,0.044138,2752,25.962264150943398,574.0377358490566,17.47814073883049,0.030447720850579015
FAPI_TEMPO_6_99,959.5041,14.0799,124.3014,7.5167,0.219622,0.095073,0,0.0,0.0,5.294683,0.020855,0.219252,0.027406,2753,25.971698113207548,574.0283018867924,17.47625934986891,0.03044494372912559
FAPI_TEMPO_7_31,958.6777,14.0739,121.3803,7.4278,0.182314,0.100794,1,18.3884,0.0,5.21365,0.020802,0.182327,0.022791,2754,25.9811320754717,574.0188679245283,17.46873176775974,0.03043233026628755
FAPI_TEMPO_26_49,958.2645,14.0708,127.4776,7.6121,0.258985,0.089163,0,0.0,0.0,5.483745,0.020856,0.19539,0.024424,2755,25.99056603773585,574.0094339622641,17.46496676003041,0.030426271288737344
FAPI_TEMPO_18_67,957.6446,14.0663,129.6724,7.6774,0.284319,0.085395,0,0.0,0.0,5.474742,0.020861,0.394372,0.049296,2756,26.0,574.0,17.459316814541218,0.030416928248329648
FAPI_TEMPO_23_85,957.6446,14.0663,124.1721,7.5128,0.219513,0.095137,0,0.0,0.0,5.515417,0.020872,0.181952,0.022744,2757,26.00943396226415,573.9905660377359,17.459316814541218,0.030417428173189504
FAPI_TEMPO_49_84,957.2314,14.0633,141.8214,8.029,0.401942,0.068284,0,0.0,0.0,5.430728,0.020855,0.585504,0.073188,2758,26.0188679245283,573.9811320754717,17.455549776089857,0.030411365113992388
FAPI_TEMPO_15_53,957.2314,14.0633,128.4513,7.6411,0.270963,0.087395,0,0.0,0.0,5.64052,0.020915,0.510508,0.063813,2759,26.028301886792452,573.9716981132076,17.455549776089857,0.030411864963848796
FAPI_TEMPO_48_87,957.2314,14.0633,129.1588,7.6621,0.278927,0.086206,0,0.0,0.0,5.253594,0.02084,0.256484,0.03206,2760,26.037735849056602,573.9622641509434,17.455549776089857,0.03041236483013683
FAPI_TEMPO_1_91,957.0248,14.0617,131.9317,7.744,0.309069,0.081744,0,0.0,0.0,5.189091,0.02082,0.271172,0.033896,2761,26.047169811320753,573.9528301886793,17.4536659519731,0.03040958251958692
FAPI_TEMPO_46_97,956.8182,14.0602,119.893,7.3822,0.163527,0.103739,0,0.0,0.0,5.602241,0.020901,0.269031,0.033629,2762,26.056603773584907,573.9433962264151,17.451781924507866,0.030406799763270223
FAPI_TEMPO_9_40,956.405,14.0572,120.186,7.3912,0.16796,0.103066,0,0.0,0.0,5.207414,0.02083,0.340923,0.042615,2763,26.066037735849058,573.933962264151,17.448013259268468,0.03040073319661485
FAPI_TEMPO_10_128,956.405,14.0572,131.3078,7.7256,0.302939,0.082662,0,0.0,0.0,5.390977,0.02088,0.175059,0.021882,2764,26.07547169811321,573.9245283018868,17.448013259268468,0.030401232912789428
FAPI_TEMPO_43_45,955.9917,14.0541,126.3858,7.5795,0.247914,0.090881,0,0.0,0.0,4.996603,0.020713,0.492766,0.061596,2765,26.08490566037736,573.9150943396227,17.44424286748062,0.030395163046814264
FAPI_TEMPO_42_117,955.9917,14.0541,134.796,7.8276,0.338835,0.0774,0,0.0,0.0,5.3427,0.020844,0.334372,0.041796,2766,26.09433962264151,573.9056603773585,17.44424286748062,0.030395662687854586
FAPI_TEMPO_42_77,955.9917,14.0541,128.3867,7.6392,0.271174,0.087392,0,0.0,0.0,5.620434,0.020902,0.218277,0.027285,2767,26.10377358490566,573.8962264150944,17.44424286748062,0.03039616234532155
FAPI_TEMPO_44_77,955.7851,14.0526,133.8145,7.799,0.329245,0.078806,2,50.4132,4.6751,5.243395,0.020854,0.331619,0.041452,2768,26.11320754716981,573.8867924528302,17.44235782218571,0.030393377320352532
FAPI_TEMPO_36_72,955.5785,14.0511,143.0992,8.0651,0.41359,0.06666,1,31.8182,0.0,5.556007,0.020945,0.505377,0.063172,2769,26.12264150943396,573.877358490566,17.44047257314656,0.030390591848786563
FAPI_TEMPO_35_40,955.5785,14.0511,126.1006,7.5709,0.244835,0.091355,0,0.0,0.0,5.671577,0.02094,0.247878,0.030985,2770,26.132075471698112,573.8679245283018,17.44047257314656,0.030391091447534695
FAPI_TEMPO_39_52,955.1653,14.0481,126.4772,7.5822,0.24965,0.09064,0,0.0,0.0,5.596618,0.02095,0.490903,0.061363,2771,26.141509433962263,573.8584905660377,17.436701463571207,0.03038501956531503
FAPI_TEMPO_47_115,954.9587,14.0465,137.0743,7.8934,0.361322,0.074154,0,0.0,0.0,5.503975,0.020907,0.36235,0.045294,2772,26.150943396226417,573.8490566037735,17.434815602902738,0.03038223275313491
FAPI_TEMPO_43_135,954.9587,14.0465,126.797,7.5918,0.253591,0.090052,0,0.0,0.0,4.778363,0.020677,0.438387,0.054798,2773,26.160377358490567,573.8396226415094,17.434815602902738,0.030382732239099253
FAPI_TEMPO_0_67,954.5455,14.0435,128.0937,7.6305,0.268943,0.087759,0,0.0,0.0,5.197565,0.020875,0.361122,0.04514,2774,26.169811320754718,573.8301886792453,17.431043269473275,0.03037665778719901
FAPI_TEMPO_43_93,954.3388,14.042,127.1468,7.6022,0.258174,0.089378,0,0.0,0.0,5.349677,0.020841,0.368309,0.046039,2775,26.17924528301887,573.8207547169811,17.42915588342635,0.030373868041811643
FAPI_TEMPO_6_18,953.9256,14.0389,120.2238,7.3924,0.17064,0.10272,0,0.0,0.0,4.93468,0.020703,0.299864,0.037483,2776,26.18867924528302,573.811320754717,17.42538232475271,0.030367791109163936
FAPI_TEMPO_29_93,953.9256,14.0389,131.0037,7.7167,0.301515,0.082927,0,0.0,0.0,5.562267,0.020928,0.173497,0.021687,2777,26.19811320754717,573.8018867924528,17.42538232475271,0.030368290390539555
FAPI_TEMPO_27_93,953.719,14.0374,139.9576,7.976,0.38816,0.070315,0,0.0,0.0,5.369195,0.02093,0.564508,0.070563,2778,26.20754716981132,573.7924528301887,17.423495238938674,0.03036550089322119
FAPI_TEMPO_26_24,952.686,14.0298,122.3729,7.4582,0.200554,0.098155,0,0.0,0.0,5.398797,0.020951,0.447224,0.055903,2779,26.21698113207547,573.7830188679245,17.41405674243916,0.030349550561459878
FAPI_TEMPO_0_130,952.4793,14.0283,139.4061,7.9603,0.384112,0.070919,0,0.0,0.0,5.289835,0.020935,0.290777,0.036347,2780,26.22641509433962,573.7735849056604,17.412167515143445,0.030346756932015866
FAPI_TEMPO_30_85,952.4793,14.0283,126.8348,7.5929,0.255973,0.089753,0,0.0,0.0,5.565691,0.020951,0.328331,0.041041,2781,26.235849056603772,573.7641509433962,17.412167515143445,0.030347255900379903
FAPI_TEMPO_47_147,952.4793,14.0283,155.6705,8.4119,0.506085,0.053872,1,23.5537,0.0,5.707398,0.020992,0.460831,0.057604,2782,26.245283018867923,573.7547169811321,17.412167515143445,0.030347754885152504
FAPI_TEMPO_47_130,952.4793,14.0283,130.8934,7.7134,0.301398,0.082976,0,0.0,0.0,5.648187,0.020964,0.338687,0.042336,2783,26.254716981132077,573.7452830188679,17.412167515143445,0.030348253886334497
FAPI_TEMPO_31_2,952.2727,14.0268,119.737,7.3774,0.16533,0.103586,0,0.0,0.0,5.544715,0.020949,0.451269,0.056409,2784,26.264150943396228,573.7358490566038,17.410278996987127,0.030345461287829445
FAPI_TEMPO_1_110,952.0661,14.0253,140.3341,7.9868,0.392494,0.069726,0,0.0,0.0,4.969445,0.020757,0.308303,0.038538,2785,26.27358490566038,573.7264150943396,17.408390273958286,0.030342668240394284
FAPI_TEMPO_29_127,951.6529,14.0222,140.2506,7.9844,0.392034,0.069799,0,0.0,0.0,5.654804,0.021006,0.336493,0.042062,2786,26.28301886792453,573.7169811320755,17.40461221301625,0.030336581947902168
FAPI_TEMPO_6_66,951.4463,14.0207,130.8667,7.7126,0.30187,0.082929,1,17.7686,0.0,5.06731,0.020875,0.271247,0.033906,2787,26.29245283018868,573.7075471698113,17.40272287496956,0.03033378759059368
FAPI_TEMPO_47_102,951.0331,14.0176,131.5095,7.7316,0.308979,0.081887,0,0.0,0.0,5.49792,0.020937,0.320611,0.040076,2788,26.30188679245283,573.6981132075472,17.39894358339085,0.03032769880680507
FAPI_TEMPO_9_17,951.0331,14.0176,121.1975,7.4222,0.186387,0.100372,0,0.0,0.0,5.380475,0.020916,0.292941,0.036618,2789,26.31132075471698,573.688679245283,17.39894358339085,0.030328197527411657
FAPI_TEMPO_32_58,951.0331,14.0176,133.2441,7.7824,0.326854,0.079256,0,0.0,0.0,5.784157,0.021018,0.793242,0.099155,2790,26.32075471698113,573.6792452830189,17.39894358339085,0.03032869626442082
FAPI_TEMPO_34_26,950.6198,14.0146,120.7185,7.4076,0.180274,0.101324,1,19.0083,0.0,5.40071,0.020893,0.249627,0.031203,2791,26.330188679245282,573.6698113207547,17.39516255578136,0.030322604070332097
FAPI_TEMPO_30_12,950.4132,14.0131,117.9456,7.322,0.141463,0.107344,0,0.0,0.0,5.411632,0.020971,0.192776,0.024097,2792,26.339622641509433,573.6603773584906,17.39327219126902,0.03031980746405927
FAPI_TEMPO_2_39,950.4132,14.0131,127.3863,7.6094,0.264001,0.088597,0,0.0,0.0,5.069704,0.020807,0.145027,0.018128,2793,26.349056603773583,573.6509433962265,17.39327219126902,0.03032030608769576
FAPI_TEMPO_28_88,950.2066,14.0116,122.5099,7.4623,0.204417,0.097629,0,0.0,0.0,5.509865,0.020988,0.538867,0.067358,2794,26.358490566037737,573.6415094339623,17.391381621282616,0.030317508993453892
FAPI_TEMPO_49_57,950.2066,14.0116,133.4836,7.7894,0.32985,0.078834,0,0.0,0.0,5.480604,0.020917,0.265557,0.033195,2795,26.367924528301888,573.6320754716982,17.391381621282616,0.03031800759569044
FAPI_TEMPO_28_57,950.0,14.01,120.3152,7.3952,0.175307,0.102107,0,0.0,0.0,5.768749,0.021043,0.433917,0.05424,2796,26.37735849056604,573.622641509434,17.38949084575512,0.030315210013322196
FAPI_TEMPO_9_74,949.3802,14.0055,123.9705,7.5067,0.223729,0.094705,0,0.0,0.0,5.433955,0.020996,0.248125,0.031016,2797,26.38679245283019,573.6132075471698,17.3838172852554,0.030305817677369083
FAPI_TEMPO_46_19,948.9669,14.0024,121.27,7.4245,0.189124,0.100006,2,41.9421,5.4056,5.901767,0.021063,0.16083,0.020104,2798,26.39622641509434,573.6037735849056,17.38003296691881,0.030299718668685145
FAPI_TEMPO_42_53,948.3471,13.9978,130.6004,7.7048,0.301304,0.083082,0,0.0,0.0,5.598087,0.021034,0.449238,0.056155,2799,26.40566037735849,573.5943396226415,17.374356317968385,0.030290320384609607
FAPI_TEMPO_45_13,948.3471,13.9978,121.0494,7.4177,0.186698,0.100396,0,0.0,0.0,5.884349,0.021075,0.368792,0.046099,2800,26.41509433962264,573.5849056603773,17.374356317968385,0.030290818580668566
FAPI_TEMPO_29_74,948.1405,13.9963,121.8482,7.4421,0.197501,0.098742,0,0.0,0.0,5.844368,0.021065,0.481948,0.060243,2801,26.42452830188679,573.5754716981132,17.372463689449532,0.030288017090439816
FAPI_TEMPO_26_55,948.1405,13.9963,130.9502,7.7151,0.305183,0.082512,0,0.0,0.0,5.415468,0.020975,0.420751,0.052594,2802,26.433962264150942,573.566037735849,17.372463689449532,0.03028851526500297
FAPI_TEMPO_23_97,947.5207,13.9917,129.8473,7.6825,0.293792,0.084215,0,0.0,0.0,5.638419,0.021017,0.337576,0.042197,2803,26.443396226415093,573.5566037735849,17.36678456634347,0.030279111864605288
FAPI_TEMPO_14_95,947.5207,13.9917,130.7753,7.7099,0.303779,0.082734,0,0.0,0.0,5.33446,0.021004,0.21741,0.027176,2804,26.452830188679247,573.5471698113207,17.36678456634347,0.030279609909079675
FAPI_TEMPO_33_51,947.314,13.9902,129.6078,7.6755,0.291334,0.084585,0,0.0,0.0,5.535541,0.020993,0.245573,0.030697,2805,26.462264150943398,573.5377358490566,17.36489019603382,0.03027680501323439
FAPI_TEMPO_39_76,947.314,13.9902,122.5556,7.4637,0.20743,0.097243,0,0.0,0.0,5.737175,0.021054,0.600378,0.075047,2806,26.471698113207548,573.5283018867924,17.36489019603382,0.03027730303614806
FAPI_TEMPO_22_118,947.314,13.9902,126.7434,7.5902,0.258941,0.08943,0,0.0,0.0,5.443797,0.020967,0.311101,0.038888,2807,26.4811320754717,573.5188679245283,17.36489019603382,0.030277801075445938
FAPI_TEMPO_22_77,947.1074,13.9887,128.6341,7.6466,0.280721,0.086171,0,0.0,0.0,5.554055,0.02102,0.316601,0.039575,2808,26.49056603773585,573.5094339622641,17.36299653567396,0.03027499724933281
FAPI_TEMPO_45_123,946.9008,13.9872,146.6521,8.1646,0.446729,0.062144,0,0.0,0.0,5.427252,0.020994,0.2624,0.0328,2809,26.5,573.5,17.361102668763305,0.030272192970816573
FAPI_TEMPO_22_97,946.9008,13.9872,127.3673,7.6088,0.266503,0.088304,0,0.0,0.0,5.089712,0.02083,0.268043,0.033505,2810,26.50943396226415,573.4905660377359,17.361102668763305,0.03027269095063185
FAPI_TEMPO_40_42,945.8678,13.9795,121.9774,7.4461,0.20112,0.098247,0,0.0,0.0,5.514997,0.021039,0.719785,0.089973,2811,26.5188679245283,573.4811320754717,17.351630233580718,0.03025667151556295
FAPI_TEMPO_8_98,945.4545,13.9765,146.7891,8.1684,0.448605,0.061906,0,0.0,0.0,5.24524,0.020968,0.209312,0.026164,2812,26.528301886792452,573.4716981132076,17.347838893849364,0.030250558050076207
FAPI_TEMPO_22_52,945.2479,13.9749,121.0605,7.4181,0.189504,0.100047,0,0.0,0.0,5.436676,0.021028,0.34944,0.04368,2813,26.537735849056602,573.4622641509434,17.345943371995283,0.030247750299101782
FAPI_TEMPO_13_32,945.2479,13.9749,123.4001,7.4894,0.219946,0.095386,0,0.0,0.0,5.435301,0.021046,0.242498,0.030312,2814,26.547169811320753,573.4528301886793,17.345943371995283,0.030248247909576215
FAPI_TEMPO_45_147,945.2479,13.9749,134.8607,7.8295,0.346892,0.076446,0,0.0,0.0,5.625883,0.021033,0.436914,0.054614,2815,26.556603773584907,573.4433962264151,17.345943371995283,0.03024874553642346
FAPI_TEMPO_25_95,945.0413,13.9734,122.1334,7.4509,0.203855,0.09785,0,0.0,0.0,5.56761,0.021034,0.305499,0.038187,2816,26.566037735849058,573.433962264151,17.34404764298062,0.0302459372557901
FAPI_TEMPO_10_69,944.6281,13.9704,121.7111,7.438,0.198672,0.098655,0,0.0,0.0,5.671537,0.021074,0.132706,0.016588,2817,26.57547169811321,573.4245283018868,17.340255563197747,0.030239821820228704
FAPI_TEMPO_36_73,944.4215,13.9688,120.7296,7.4079,0.185768,0.100645,0,0.0,0.0,5.203806,0.02086,0.32045,0.040056,2818,26.58490566037736,573.4150943396227,17.338359212293557,0.03023701221583885
FAPI_TEMPO_28_81,944.2149,13.9673,137.5801,7.908,0.373141,0.072657,0,0.0,0.0,5.524886,0.021031,0.49014,0.061268,2819,26.59433962264151,573.4056603773585,17.33646265395681,0.03023420215724358
FAPI_TEMPO_28_96,944.0083,13.9658,139.2234,7.9551,0.387986,0.070523,0,0.0,0.0,5.565786,0.021039,0.298027,0.037253,2820,26.60377358490566,573.3962264150944,17.334565888119428,0.030231391644301733
FAPI_TEMPO_1_65,943.8017,13.9643,128.204,7.6338,0.278415,0.086593,0,0.0,0.0,5.193699,0.020937,0.301205,0.037651,2821,26.61320754716981,573.3867924528302,17.332668914713285,0.030228580676872084
FAPI_TEMPO_8_37,943.1818,13.9597,126.7702,7.591,0.262485,0.088996,0,0.0,0.0,5.20548,0.02098,0.260386,0.032548,2822,26.62264150943396,573.377358490566,17.326975829862025,0.030219149000713656
FAPI_TEMPO_22_117,942.1488,13.952,123.1906,7.483,0.219857,0.095479,0,0.0,0.0,5.381139,0.021026,0.204808,0.025601,2823,26.632075471698112,573.3679245283018,17.31748472775983,0.030203092965143757
FAPI_TEMPO_23_99,942.1488,13.952,128.204,7.6338,0.279679,0.086442,0,0.0,0.0,5.638155,0.021075,0.266508,0.033313,2824,26.641509433962263,573.3584905660377,17.31748472775983,0.030203589922708666
FAPI_TEMPO_33_50,941.5289,13.9474,122.0498,7.4483,0.205728,0.097655,0,0.0,0.0,5.480273,0.021037,0.196062,0.024508,2825,26.650943396226417,573.3490566037735,17.31178664949836,0.03019414866058126
FAPI_TEMPO_43_21,940.9091,13.9428,121.5819,7.434,0.20013,0.09853,0,0.0,0.0,5.212622,0.021007,0.340291,0.042536,2826,26.660377358490567,573.3396226415094,17.306087614775702,0.0301847054195252
FAPI_TEMPO_45_30,940.7025,13.9413,127.3863,7.6094,0.271521,0.087698,0,0.0,0.0,5.65064,0.021094,0.231038,0.02888,2827,26.669811320754718,573.3301886792453,17.304187519436077,0.030181887961104832
FAPI_TEMPO_27_25,940.7025,13.9413,120.4066,7.398,0.184617,0.100923,0,0.0,0.0,5.598641,0.021107,0.239738,0.029967,2828,26.67924528301887,573.3207547169811,17.304187519436077,0.030182384602452185
FAPI_TEMPO_12_116,940.7025,13.9413,128.4056,7.6398,0.283042,0.085973,0,0.0,0.0,5.812253,0.021156,0.538695,0.067337,2829,26.68867924528302,573.311320754717,17.304187519436077,0.030182881260144213
FAPI_TEMPO_20_63,940.7025,13.9413,121.1786,7.4217,0.194973,0.099328,0,0.0,0.0,5.601038,0.021092,0.609266,0.076158,2830,26.69811320754717,573.3018867924528,17.304187519436077,0.030183377934181736
FAPI_TEMPO_5_44,940.4959,13.9398,127.5879,7.6154,0.273982,0.087334,0,0.0,0.0,5.139119,0.020976,0.282234,0.035279,2831,26.70754716981132,573.2924528301887,17.30228721543258,0.030180559904488365
FAPI_TEMPO_47_6,940.2893,13.9382,118.1205,7.3274,0.153122,0.105817,0,0.0,0.0,5.349913,0.021008,0.166053,0.020757,2832,26.71698113207547,573.2830188679245,17.30038670269645,0.030177741417947337
FAPI_TEMPO_39_133,940.0826,13.9367,135.1348,7.8374,0.353093,0.075648,0,0.0,0.0,5.558819,0.021085,0.451199,0.0564,2833,26.72641509433962,573.2735849056604,17.298485061107577,0.03017492086950817
FAPI_TEMPO_35_93,939.876,13.9352,119.8016,7.3794,0.177084,0.102109,0,0.0,0.0,5.92395,0.021168,0.522183,0.065273,2834,26.735849056603772,573.2641509433962,17.29658413059863,0.030172101468641264
FAPI_TEMPO_33_88,939.6694,13.9336,143.1449,8.0663,0.423721,0.065507,1,13.6364,0.0,5.66727,0.021098,0.409634,0.051204,2835,26.745283018867923,573.2547169811321,17.294682991150513,0.030169281610498713
FAPI_TEMPO_14_38,939.6694,13.9336,132.97,7.7744,0.332152,0.07872,0,0.0,0.0,5.162338,0.020989,0.433982,0.054248,2836,26.754716981132077,573.2452830188679,17.294682991150513,0.030169778109768192
FAPI_TEMPO_6_105,939.4628,13.9321,140.6271,7.9951,0.403032,0.068454,0,0.0,0.0,5.180157,0.021007,0.273236,0.034154,2837,26.764150943396228,573.2358490566038,17.292781642694308,0.030166957755963276
FAPI_TEMPO_13_122,939.2562,13.9306,124.3281,7.5175,0.236419,0.093032,0,0.0,0.0,5.245545,0.021044,0.252247,0.031531,2838,26.77358490566038,573.2264150943396,17.29088008516107,0.030164136944588287
FAPI_TEMPO_7_121,939.0496,13.9291,132.9322,7.7733,0.332213,0.078724,0,0.0,0.0,5.103819,0.020924,1.023923,0.12799,2839,26.78301886792453,573.2169811320755,17.28897831848181,0.030161315675500268
FAPI_TEMPO_41_143,938.4298,13.9245,178.3867,9.0047,0.629416,0.037815,0,0.0,0.0,5.709962,0.021143,0.737818,0.092227,2840,26.79245283018868,573.2075471698113,17.28327176287746,0.030151856597514994
FAPI_TEMPO_42_119,938.0165,13.9214,131.3535,7.727,0.316817,0.081015,0,0.0,0.0,5.630091,0.021125,0.453295,0.056662,2841,26.80188679245283,573.1981132075472,17.279465424413964,0.03014571232225481
FAPI_TEMPO_8_15,937.3967,13.9168,121.3346,7.4264,0.199863,0.098665,0,0.0,0.0,5.297308,0.021114,0.177776,0.022222,2842,26.81132075471698,573.188679245283,17.273755726131505,0.030136247193290427
FAPI_TEMPO_19_25,937.1901,13.9153,122.6659,7.4671,0.21731,0.095996,0,0.0,0.0,5.413047,0.021057,0.217985,0.027248,2843,26.82075471698113,573.1792452830189,17.271852073925814,0.030133421989830576
FAPI_TEMPO_46_100,936.9835,13.9137,120.4712,7.4,0.188711,0.100393,0,0.0,0.0,5.453469,0.021077,0.224645,0.028081,2844,26.830188679245282,573.1698113207547,17.269948211882102,0.03013059632726814
FAPI_TEMPO_27_97,936.7769,13.9122,130.1781,7.6923,0.305344,0.082741,0,0.0,0.0,5.528692,0.021131,0.245111,0.030639,2845,26.839622641509433,573.1603773584906,17.268044139930968,0.030127770205459346
FAPI_TEMPO_4_15,936.5702,13.9107,122.0877,7.4495,0.210401,0.097069,0,0.0,0.0,5.000262,0.020982,0.101822,0.012728,2846,26.849056603773583,573.1509433962265,17.266138936228042,0.03012494201600178
FAPI_TEMPO_42_39,936.5702,13.9107,132.1791,7.7512,0.326365,0.079637,0,0.0,0.0,5.690375,0.021161,0.34122,0.042652,2847,26.858490566037737,573.1415094339623,17.266138936228042,0.0301254378753341
FAPI_TEMPO_11_13,936.3636,13.9091,121.7111,7.438,0.205683,0.097798,0,0.0,0.0,5.498713,0.021096,0.259168,0.032396,2848,26.867924528301888,573.1320754716982,17.264234444152006,0.030122610796025028
FAPI_TEMPO_7_126,935.9504,13.906,132.9511,7.7738,0.334606,0.078438,0,0.0,0.0,5.001541,0.021,0.249949,0.031244,2849,26.87735849056604,573.122641509434,17.260424829582654,0.030116459514012303
FAPI_TEMPO_19_78,935.9504,13.906,132.2437,7.7531,0.327468,0.079488,0,0.0,0.0,5.360035,0.021078,0.445251,0.055656,2850,26.88679245283019,573.1132075471698,17.260424829582654,0.03011695525820183
FAPI_TEMPO_31_60,935.7438,13.9045,124.5944,7.5255,0.242522,0.092193,0,0.0,0.0,5.539623,0.021144,0.238697,0.029837,2851,26.89622641509434,573.1037735849056,17.25851970695018,0.030114126799399486
FAPI_TEMPO_35_58,935.5372,13.903,131.2778,7.7247,0.317837,0.080918,0,0.0,0.0,5.885771,0.021211,0.367389,0.045924,2852,26.90566037735849,573.0943396226415,17.25661437399301,0.030111297880477693
FAPI_TEMPO_12_78,934.9174,13.8984,124.4652,7.5216,0.241619,0.092351,0,0.0,0.0,5.550535,0.021147,0.614812,0.076852,2853,26.91509433962264,573.0849056603773,17.25089711247637,0.030101817273651296
FAPI_TEMPO_48_114,934.7107,13.8968,129.9386,7.6852,0.304318,0.08294,0,0.0,0.0,5.081513,0.021023,0.528349,0.066044,2854,26.92452830188679,573.0754716981132,17.24899001483192,0.03009898497962308
FAPI_TEMPO_46_26,934.5041,13.8953,119.9843,7.385,0.184278,0.101145,0,0.0,0.0,5.725668,0.021181,0.226891,0.028361,2855,26.933962264150942,573.066037735849,17.24708362910338,0.03009615383463591
FAPI_TEMPO_29_98,934.0909,13.8922,123.5939,7.4953,0.231569,0.0939,0,0.0,0.0,5.427653,0.021102,0.350882,0.04386,2856,26.943396226415093,573.0566037735849,17.24327022534631,0.03008999479597506
FAPI_TEMPO_13_15,934.0909,13.8922,121.5552,7.4332,0.205576,0.097875,0,0.0,0.0,5.643279,0.021205,0.269256,0.033657,2857,26.952830188679247,573.0471698113207,17.24327022534631,0.030090490161610542
FAPI_TEMPO_47_99,933.8843,13.8907,124.5487,7.5242,0.243473,0.092096,0,0.0,0.0,5.479419,0.021149,0.358357,0.044795,2858,26.962264150943398,573.0377358490566,17.241363207177937,0.030087657633282756
FAPI_TEMPO_35_101,933.6777,13.8892,123.1528,7.4819,0.226396,0.094699,0,0.0,0.0,5.51915,0.02115,0.646692,0.080837,2859,26.971698113207548,573.0283018867924,17.23945597805637,0.030084824643551725
FAPI_TEMPO_7_147,932.8512,13.883,131.9128,7.7434,0.326328,0.079723,0,0.0,0.0,5.317928,0.021136,0.515374,0.064422,2860,26.9811320754717,573.0188679245283,17.23182402702664,0.030072001100836743
FAPI_TEMPO_40_93,932.6446,13.8815,115.6138,7.2493,0.123187,0.110728,1,19.8347,0.0,5.284657,0.02111,0.093853,0.011732,2861,26.99056603773585,573.0094339622641,17.22991574198571,0.030069165917293427
FAPI_TEMPO_33_27,932.6446,13.8815,124.6211,7.5264,0.245355,0.091841,0,0.0,0.0,5.669244,0.021185,0.498332,0.062292,2862,27.0,573.0,17.22991574198571,0.030069660980777853
FAPI_TEMPO_40_151,932.0248,13.8769,165.7619,8.6802,0.573747,0.045091,0,0.0,0.0,5.273014,0.021108,0.37406,0.046758,2863,27.00943396226415,572.9905660377359,17.224189618338226,0.030060162661044366
FAPI_TEMPO_3_37,932.0248,13.8769,129.3793,7.6687,0.300307,0.083597,1,23.3471,0.0,5.601753,0.021236,0.346301,0.043288,2864,27.0188679245283,572.9811320754717,17.224189618338226,0.030060657592595033
FAPI_TEMPO_27_60,931.8182,13.8753,123.9705,7.5067,0.238089,0.092966,0,0.0,0.0,5.687005,0.02123,0.167162,0.020895,2865,27.028301886792452,572.9716981132076,17.22228048737985,0.030057820559187685
FAPI_TEMPO_46_13,931.8182,13.8753,123.3277,7.4872,0.230125,0.094178,0,0.0,0.0,5.886867,0.021251,0.27477,0.034346,2866,27.037735849056602,572.9622641509434,17.22228048737985,0.030058315468473415
FAPI_TEMPO_26_102,931.6116,13.8738,124.503,7.5228,0.24476,0.091957,0,0.0,0.0,5.340272,0.021126,0.24366,0.030458,2867,27.047169811320753,572.9528301886793,17.22037114476628,0.03005547793366416
FAPI_TEMPO_1_26,931.6116,13.8738,118.3867,7.3357,0.164707,0.10426,0,0.0,0.0,5.239811,0.021157,0.268659,0.033582,2868,27.056603773584907,572.9433962264151,17.22037114476628,0.03005597282067486
FAPI_TEMPO_5_35,931.405,13.8722,123.2631,7.4852,0.22966,0.09426,0,0.0,0.0,4.889057,0.020983,0.233563,0.029195,2869,27.066037735849058,572.933962264151,17.218461590427104,0.03005313478429917
FAPI_TEMPO_16_91,931.405,13.8722,125.4846,7.5524,0.256694,0.090155,0,0.0,0.0,5.536151,0.021179,0.208726,0.026091,2870,27.07547169811321,572.9245283018868,17.218461590427104,0.030053629649024752
FAPI_TEMPO_31_100,931.1983,13.8707,126.9262,7.5956,0.273644,0.087605,0,0.0,0.0,5.257312,0.021125,0.286195,0.035774,2871,27.08490566037736,572.9150943396227,17.21655089986201,0.030050789497363253
FAPI_TEMPO_23_69,930.9917,13.8692,129.8016,7.6812,0.305622,0.08283,0,0.0,0.0,5.469942,0.021163,0.277136,0.034642,2872,27.09433962264151,572.9056603773585,17.21464092175767,0.030047950495756703
FAPI_TEMPO_31_69,930.9917,13.8692,122.9779,7.4766,0.226426,0.094764,0,0.0,0.0,5.276201,0.021089,0.289333,0.036167,2873,27.10377358490566,572.8962264150944,17.21464092175767,0.030048445299558895
FAPI_TEMPO_44_65,930.9917,13.8692,119.5621,7.372,0.181594,0.101657,0,0.0,0.0,5.282235,0.021091,0.246991,0.030874,2874,27.11320754716981,572.8867924528302,17.21464092175767,0.030048940119657367
FAPI_TEMPO_22_75,930.1653,13.863,125.0166,7.5383,0.252116,0.090878,0,0.0,0.0,5.343901,0.021156,0.243506,0.030438,2875,27.12264150943396,572.877358490566,17.20699888926339,0.03003609522045153
FAPI_TEMPO_16_59,929.9587,13.8615,129.7559,7.6798,0.305904,0.082811,0,0.0,0.0,5.466701,0.021172,0.274844,0.034356,2876,27.132075471698112,572.8679245283018,17.205087850767455,0.030033253938827324
FAPI_TEMPO_12_109,929.7521,13.8599,132.4375,7.7588,0.333876,0.078678,0,0.0,0.0,5.437559,0.021196,0.346055,0.043257,2877,27.141509433962263,572.8584905660377,17.20317659998119,0.03003041219304063
FAPI_TEMPO_5_41,929.7521,13.8599,126.2109,7.5742,0.266528,0.088711,0,0.0,0.0,5.226026,0.021123,0.365039,0.04563,2878,27.150943396226417,572.8490566037735,17.20317659998119,0.030030906748756733
