Repository: sandysanche-glitch/fira-fapi-kinetics

## Overview

The study combines bright-field optical microscopy, segmentation-informed computer vision, grain-resolved descriptor extraction, and video-anchored kinetics reconstruction to compare:

- pristine FAPI
- FAPI--TEMPO

The workflow links:
- time-resolved crystallization dynamics,
- grain-scale morphology,
- radial microstructural fingerprints,
- and effective growth-rate heterogeneity.

The repository is organized to preserve both:
- a **core reproducible pipeline**, and
- a **figure-centric structure**, since several manuscript figures were assembled from multiple panel-level scripts and then combined externally.

File: data/processed/kinetics/morpho_kinetics_from_cm_fapitempo_with_veff.csv (part 15 of 31)
file_name,area_(µm²),area_error_(µm²),perimeter_(µm),perimeter_error_(µm),circularity_distortion,circularity_distortion_error,defects_count,defects_area_(µm²),defects_area_error_(µm²),entropy_hm_(bits),entropy_hm_error_(bits),nucleus_circularity,nucleus_circularity_error,rank_for_t0,t0_ms,dt_ms,R_um_final,v_eff_um_per_ms
FAPI_TEMPO_46_98,929.5455,13.8584,132.335,7.7558,0.332992,0.078813,1,17.9752,0.0,5.647678,0.021228,0.340072,0.042509,2879,27.160377358490567,572.8396226415094,17.201265136833825,0.030028064499998113
FAPI_TEMPO_41_126,929.3388,13.8568,118.7444,7.3467,0.171757,0.103229,0,0.0,0.0,5.717621,0.021237,0.430693,0.053837,2880,27.169811320754718,572.8301886792453,17.199352535900314,0.030025220171367474
FAPI_TEMPO_45_77,929.3388,13.8568,119.2769,7.3632,0.179136,0.102084,0,0.0,0.0,5.615184,0.021212,0.319376,0.039922,2881,27.17924528301887,572.8207547169811,17.199352535900314,0.03002571466600954
FAPI_TEMPO_18_47,929.1322,13.8553,122.9779,7.4766,0.227971,0.094576,0,0.0,0.0,5.500411,0.021173,0.263328,0.032916,2882,27.18867924528302,572.811320754717,17.197440647715435,0.03002287144928746
FAPI_TEMPO_13_76,928.719,13.8522,118.8736,7.3507,0.174107,0.102881,0,0.0,0.0,5.52072,0.021192,0.233709,0.029214,2883,27.19811320754717,572.8018867924528,17.193616233553776,0.03001668924282656
FAPI_TEMPO_30_25,927.8926,13.8461,119.874,7.3816,0.188558,0.100665,0,0.0,0.0,5.346294,0.021176,0.293658,0.036707,2884,27.20754716981132,572.7924528301887,17.18596485207571,0.030003825586666203
FAPI_TEMPO_18_80,927.8926,13.8461,135.4767,7.8473,0.364701,0.074206,0,0.0,0.0,5.424521,0.02116,0.931286,0.116411,2885,27.21698113207547,572.7830188679245,17.18596485207571,0.030004319761509104
FAPI_TEMPO_31_86,927.686,13.8445,127.2949,7.6067,0.280569,0.086649,0,0.0,0.0,5.218705,0.021118,0.30575,0.038219,2886,27.22641509433962,572.7735849056604,17.1840514743845,0.03000147340456496
FAPI_TEMPO_25_101,927.686,13.8445,131.7947,7.7399,0.328857,0.079463,0,0.0,0.0,5.396681,0.021207,0.230724,0.02884,2887,27.235849056603772,572.7641509433962,17.1840514743845,0.030001967556944262
FAPI_TEMPO_25_61,926.8595,13.8383,121.6465,7.436,0.21291,0.096941,0,0.0,0.0,5.799605,0.021299,0.420008,0.052501,2888,27.245283018867923,572.7547169811321,17.17639490560709,0.029989093754024764
FAPI_TEMPO_29_81,926.4463,13.8353,125.3018,7.5469,0.258493,0.090005,0,0.0,0.0,6.016629,0.02134,0.521094,0.065137,2889,27.254716981132077,572.7452830188679,17.172565804456653,0.02998290219684086
FAPI_TEMPO_10_89,926.0331,13.8322,123.6853,7.498,0.239323,0.092925,0,0.0,0.0,5.695792,0.021292,0.464271,0.058034,2890,27.264150943396228,572.7358490566038,17.16873584931118,0.029976708944605253
FAPI_TEMPO_12_94,925.8264,13.8306,134.1265,7.8081,0.353289,0.075913,0,0.0,0.0,5.539062,0.021228,0.300534,0.037567,2891,27.27358490566038,572.7264150943396,17.1668196242038,0.029973856926742377
FAPI_TEMPO_13_97,925.8264,13.8306,127.1657,7.6028,0.280552,0.086695,0,0.0,0.0,5.683934,0.021302,0.24988,0.031235,2892,27.28301886792453,572.7169811320755,17.1668196242038,0.02997435066491406
FAPI_TEMPO_31_63,925.8264,13.8306,120.6082,7.4042,0.200192,0.098925,0,0.0,0.0,5.270398,0.021134,0.347668,0.043458,2893,27.29245283018868,572.7075471698113,17.1668196242038,0.02997484441935202
FAPI_TEMPO_48_102,925.2066,13.826,121.1597,7.4211,0.207987,0.097742,0,0.0,0.0,5.182935,0.021117,0.228557,0.02857,2894,27.30188679245283,572.6981132075472,17.161072447329506,0.02996530292585457
FAPI_TEMPO_0_19,924.7934,13.8229,120.3798,7.3972,0.19805,0.099284,0,0.0,0.0,5.19543,0.021135,0.403558,0.050445,2895,27.31132075471698,572.688679245283,17.157239926559306,0.02995910439362963
FAPI_TEMPO_26_81,924.7934,13.8229,141.9696,8.0332,0.423414,0.065817,0,0.0,0.0,5.551027,0.021279,0.537613,0.067202,2896,27.32075471698113,572.6792452830189,17.157239926559306,0.029959597921311386
FAPI_TEMPO_42_69,923.9669,13.8167,124.5487,7.5242,0.251507,0.091125,1,17.1488,0.0,5.703545,0.02131,0.657836,0.08223,2897,27.330188679245282,572.6698113207547,17.14957138754756,0.029946700609196276
FAPI_TEMPO_45_49,923.7603,13.8152,120.1135,7.389,0.19539,0.099722,0,0.0,0.0,5.717806,0.021294,0.425798,0.053225,2898,27.339622641509433,572.6603773584906,17.147653948983933,0.02994384564911036
FAPI_TEMPO_10_83,923.3471,13.8121,122.5099,7.4623,0.226906,0.094889,1,19.0083,0.0,5.701891,0.021299,0.314232,0.039279,2899,27.349056603773583,572.6509433962265,17.143818428492914,0.02993764111662491
FAPI_TEMPO_39_22,923.1405,13.8106,120.958,7.4149,0.207118,0.097931,0,0.0,0.0,5.760392,0.021324,0.141326,0.017666,2900,27.358490566037737,572.6415094339623,17.14190034642156,0.029934784789467636
FAPI_TEMPO_45_150,923.1405,13.8106,135.6595,7.8526,0.369656,0.073581,0,0.0,0.0,5.591723,0.021293,0.785308,0.098164,2901,27.367924528301888,572.6320754716982,17.14190034642156,0.029935277957144027
FAPI_TEMPO_24_81,922.5207,13.8059,137.3406,7.9011,0.385406,0.07131,0,0.0,0.0,5.461616,0.021277,0.547048,0.068381,2902,27.37735849056604,572.622641509434,17.13614481203958,0.029925719959079302
FAPI_TEMPO_17_24,922.5207,13.8059,124.3281,7.5175,0.250024,0.091386,0,0.0,0.0,5.553931,0.02128,0.248392,0.031049,2903,27.38679245283019,572.6132075471698,17.13614481203958,0.029926212993660235
FAPI_TEMPO_2_56,922.5207,13.8059,121.2889,7.425,0.211968,0.097201,1,19.6281,0.0,5.050671,0.02113,0.206558,0.02582,2904,27.39622641509434,572.6037735849056,17.13614481203958,0.029926706044487206
FAPI_TEMPO_41_79,922.314,13.8044,121.6844,7.4371,0.217257,0.096394,2,39.4628,2.4836,5.637186,0.021302,0.426714,0.053339,2905,27.40566037735849,572.5943396226415,17.134224942077676,0.029923846179425548
FAPI_TEMPO_49_4,921.6942,13.7997,120.03,7.3864,0.196072,0.099674,0,0.0,0.0,5.556103,0.021299,0.338781,0.042348,2906,27.41509433962264,572.5849056603773,17.128466828594437,0.029914282858783576
FAPI_TEMPO_4_13,920.6612,13.792,129.9576,7.6858,0.314975,0.081673,0,0.0,0.0,5.072267,0.021184,0.197479,0.024685,2907,27.42452830188679,572.5754716981132,17.118865668782853,0.029898007363138784
FAPI_TEMPO_28_112,920.6612,13.792,118.7633,7.3473,0.179752,0.102231,0,0.0,0.0,5.565087,0.021312,0.560751,0.070094,2908,27.433962264150942,572.566037735849,17.118865668782853,0.02989849998172712
FAPI_TEMPO_24_49,920.4545,13.7905,126.6331,7.5869,0.278698,0.087103,0,0.0,0.0,5.68744,0.02132,0.249898,0.031237,2909,27.443396226415093,572.5566037735849,17.116943860758496,0.02989563607850259
FAPI_TEMPO_28_131,920.4545,13.7905,118.8279,7.3493,0.180827,0.10207,0,0.0,0.0,5.768097,0.021366,0.572512,0.071564,2910,27.452830188679247,572.5471698113207,17.116943860758496,0.029896128674252773
FAPI_TEMPO_1_137,920.4545,13.7905,121.4259,7.4292,0.215507,0.096713,0,0.0,0.0,5.18167,0.021263,0.335626,0.041953,2911,27.462264150943398,572.5377358490566,17.116943860758496,0.029896621286236394
FAPI_TEMPO_50_117,920.2479,13.7889,128.2386,7.6348,0.296803,0.084391,0,0.0,0.0,5.556208,0.0213,0.603618,0.075452,2912,27.471698113207548,572.5283018867924,17.115022766852295,0.029893758457789736
FAPI_TEMPO_48_37,920.0413,13.7874,118.2497,7.3314,0.173168,0.103272,0,0.0,0.0,5.258329,0.021255,0.402007,0.050251,2913,27.4811320754717,572.5188679245283,17.11310145728666,0.029890895158310445
FAPI_TEMPO_24_0,919.4215,13.7827,117.3217,7.3026,0.160602,0.10525,0,0.0,0.0,5.632111,0.02133,0.132975,0.016622,2914,27.49056603773585,572.5094339622641,17.107336233906498,0.02988131761516806
FAPI_TEMPO_40_1,918.3884,13.775,118.0102,7.324,0.1713,0.103611,0,0.0,0.0,5.101835,0.021194,0.244476,0.03056,2915,27.5,572.5,17.09772227744133,0.02986501707850014
FAPI_TEMPO_41_130,917.9752,13.7719,121.8214,7.4413,0.222691,0.095675,0,0.0,0.0,5.3605,0.021333,0.489466,0.061183,2916,27.50943396226415,572.4905660377359,17.093875553295177,0.0298587899388519
FAPI_TEMPO_18_61,917.562,13.7688,125.0812,7.5402,0.263011,0.089541,0,0.0,0.0,5.861378,0.021414,0.309675,0.038709,2917,27.5188679245283,572.4811320754717,17.09002796330572,0.029852561081528704
FAPI_TEMPO_50_66,917.562,13.7688,123.8413,7.5028,0.248179,0.091792,0,0.0,0.0,5.623343,0.021374,0.504652,0.063082,2918,27.528301886792452,572.4716981132076,17.09002796330572,0.029853053032372137
FAPI_TEMPO_28_4,917.3554,13.7672,120.4712,7.4,0.205706,0.098305,0,0.0,0.0,5.670909,0.021363,0.335591,0.041949,2919,27.537735849056602,572.4622641509434,17.088103843436983,0.029850183869816256
FAPI_TEMPO_13_70,917.3554,13.7672,121.0683,7.4183,0.213522,0.097101,0,0.0,0.0,5.486062,0.021363,0.123787,0.015473,2920,27.547169811320753,572.4528301886793,17.088103843436983,0.029850675797698088
FAPI_TEMPO_33_79,917.1488,13.7657,121.9963,7.4467,0.225616,0.095249,0,0.0,0.0,5.823484,0.021409,0.446348,0.055793,2921,27.556603773584907,572.4433962264151,17.086179506888023,0.029847806122878268
FAPI_TEMPO_44_87,916.9421,13.7641,121.1975,7.4222,0.215552,0.0968,2,23.5537,1.7532,5.268284,0.021231,0.416855,0.052107,2922,27.566037735849058,572.433962264151,17.084254021997157,0.02984493434740266
FAPI_TEMPO_13_18,916.7355,13.7626,121.2432,7.4236,0.216319,0.096687,0,0.0,0.0,5.689159,0.021403,0.249733,0.031217,2923,27.57547169811321,572.4245283018868,17.082329251763078,0.02984206372574264
FAPI_TEMPO_12_101,916.5289,13.761,137.6982,7.9114,0.392566,0.070393,0,0.0,0.0,5.654945,0.021415,0.291833,0.036479,2924,27.58490566037736,572.4150943396227,17.080404264628953,0.029839192630540395
FAPI_TEMPO_37_103,916.3223,13.7595,125.0166,7.5383,0.263246,0.089536,0,0.0,0.0,5.524745,0.021331,0.565199,0.07065,2925,27.59433962264151,572.4056603773585,17.078479060521442,0.029836321061644383
FAPI_TEMPO_15_41,916.3223,13.7595,123.0803,7.4797,0.239882,0.093088,0,0.0,0.0,5.576309,0.021366,0.344535,0.043067,2926,27.60377358490566,572.3962264150944,17.078479060521442,0.029836812809692335
FAPI_TEMPO_1_48,915.9091,13.7564,117.2571,7.3006,0.162887,0.104995,0,0.0,0.0,4.98611,0.021163,0.408913,0.051114,2927,27.61320754716981,572.3867924528302,17.074628001092677,0.029830576502164453
FAPI_TEMPO_50_68,915.7025,13.7548,124.2367,7.5147,0.254472,0.090882,0,0.0,0.0,5.25663,0.021256,0.246486,0.030811,2928,27.62264150943396,572.377358490566,17.072702145624532,0.02982770351127704
FAPI_TEMPO_20_85,915.7025,13.7548,126.2834,7.5764,0.278441,0.087256,0,0.0,0.0,5.58911,0.021383,0.627683,0.07846,2929,27.632075471698112,572.3679245283018,17.072702145624532,0.029828195141603082
FAPI_TEMPO_22_76,915.4959,13.7533,119.4707,7.3692,0.193985,0.100168,0,0.0,0.0,5.456987,0.021375,0.281577,0.035197,2930,27.641509433962263,572.3584905660377,17.070776072889217,0.02982532163715604
FAPI_TEMPO_35_51,915.4959,13.7533,122.0688,7.4489,0.227929,0.094938,1,19.6281,0.0,5.426405,0.021332,0.325388,0.040674,2931,27.650943396226417,572.3490566037735,17.070776072889217,0.029825813244428904
FAPI_TEMPO_32_49,915.4959,13.7533,121.6198,7.4352,0.222218,0.095814,0,0.0,0.0,5.582725,0.021389,0.603211,0.075401,2932,27.660377358490567,572.3396226415094,17.070776072889217,0.029826304867908236
FAPI_TEMPO_3_46,914.876,13.7486,122.7573,7.4699,0.237082,0.093553,0,0.0,0.0,5.061748,0.0212,0.234145,0.029268,2933,27.669811320754718,572.3301886792453,17.06499561770473,0.029816696646887127
FAPI_TEMPO_40_154,914.0496,13.7424,128.8736,7.6537,0.308405,0.082802,0,0.0,0.0,4.981086,0.021267,0.491294,0.061412,2934,27.67924528301887,572.3207547169811,17.057286541016406,0.02980371828285595
FAPI_TEMPO_18_40,914.0496,13.7424,130.5815,7.7042,0.326378,0.080129,0,0.0,0.0,5.824423,0.021449,0.455275,0.056909,2935,27.68867924528302,572.311320754717,17.057286541016406,0.029804209566434335
FAPI_TEMPO_50_110,913.843,13.7408,126.6978,7.5888,0.284609,0.086372,0,0.0,0.0,5.355916,0.021282,0.236677,0.029585,2936,27.69811320754717,572.3018867924528,17.05535872738694,0.029801332340482253
FAPI_TEMPO_2_6,913.6364,13.7393,118.4781,7.3385,0.182087,0.102067,0,0.0,0.0,4.968171,0.02121,0.316766,0.039596,2937,27.70754716981132,572.2924528301887,17.053430695826815,0.02979845463886788
FAPI_TEMPO_31_54,913.6364,13.7393,124.4573,7.5214,0.258788,0.090279,0,0.0,0.0,5.448415,0.021333,0.267022,0.033378,2938,27.71698113207547,572.2830188679245,17.053430695826815,0.029798945859972347
FAPI_TEMPO_40_80,913.6364,13.7393,119.3415,7.3652,0.193879,0.100236,0,0.0,0.0,4.989879,0.021293,0.2171,0.027138,2939,27.72641509433962,572.2735849056604,17.053430695826815,0.02979943709727242
FAPI_TEMPO_48_63,913.0165,13.7346,129.8473,7.6825,0.319508,0.081172,0,0.0,0.0,5.375211,0.021385,0.454846,0.056856,2940,27.735849056603772,572.2641509433962,17.047644359234003,0.02978981704712833
FAPI_TEMPO_6_64,912.6033,13.7315,123.8413,7.5028,0.252242,0.0913,0,0.0,0.0,5.219458,0.021374,0.564325,0.070541,2941,27.745283018867923,572.2547169811321,17.043786332677133,0.029783566350645014
FAPI_TEMPO_26_42,912.6033,13.7315,115.4389,7.2438,0.139427,0.108775,0,0.0,0.0,5.350678,0.021369,0.392483,0.04906,2942,27.754716981132077,572.2452830188679,17.043786332677133,0.029784057358695906
FAPI_TEMPO_9_21,912.6033,13.7315,118.5884,7.3419,0.184531,0.101716,0,0.0,0.0,5.15823,0.0213,0.183962,0.022995,2943,27.764150943396228,572.2358490566038,17.043786332677133,0.029784548382936447
FAPI_TEMPO_28_150,912.3967,13.73,131.7111,7.7375,0.33908,0.078287,0,0.0,0.0,5.722991,0.021454,0.400893,0.050112,2944,27.77358490566038,572.2264150943396,17.041856991873455,0.02978166778453222
FAPI_TEMPO_18_66,912.3967,13.73,124.3738,7.5189,0.258799,0.090308,0,0.0,0.0,5.555831,0.021382,0.460384,0.057548,2945,27.78301886792453,572.2169811320755,17.041856991873455,0.029782158785567326
FAPI_TEMPO_30_127,912.3967,13.73,122.5556,7.4637,0.236644,0.093685,0,0.0,0.0,5.483078,0.02136,0.209927,0.026241,2946,27.79245283018868,572.2075471698113,17.041856991873455,0.029782649802792667
FAPI_TEMPO_47_57,911.9835,13.7268,118.7822,7.3479,0.187742,0.101234,0,0.0,0.0,5.345121,0.021368,0.378679,0.047335,2947,27.80188679245283,572.1981132075472,17.037997654844748,0.029776396079559845
FAPI_TEMPO_9_63,911.9835,13.7268,118.6987,7.3453,0.186598,0.101412,0,0.0,0.0,5.219447,0.021371,0.255255,0.031907,2948,27.81132075471698,572.188679245283,17.037997654844748,0.02977688701796385
FAPI_TEMPO_12_80,911.7769,13.7253,134.0351,7.8054,0.362234,0.074898,0,0.0,0.0,5.462453,0.021394,0.427551,0.053444,2949,27.82075471698113,572.1792452830189,17.036067658471232,0.029774004910025402
FAPI_TEMPO_4_72,911.157,13.7206,118.9839,7.3542,0.191226,0.100716,0,0.0,0.0,4.99205,0.021238,0.453004,0.056625,2950,27.830188679245282,572.1698113207547,17.03027542248111,0.029764372543825194
FAPI_TEMPO_34_83,910.9504,13.7191,121.3346,7.4264,0.222437,0.095901,0,0.0,0.0,5.97079,0.02152,0.529422,0.066178,2951,27.839622641509433,572.1603773584906,17.028344550868077,0.02976148860479177
FAPI_TEMPO_43_8,910.9504,13.7191,116.1274,7.2653,0.151141,0.106982,0,0.0,0.0,5.392813,0.021395,0.203526,0.025441,2952,27.849056603773583,572.1509433962265,17.028344550868077,0.02976197932977206
FAPI_TEMPO_33_4,910.7438,13.7175,123.2441,7.4847,0.246517,0.09222,0,0.0,0.0,5.783215,0.021478,0.435775,0.054472,2953,27.858490566037737,572.1415094339623,17.02641346028555,0.02975909487345241
FAPI_TEMPO_44_101,910.7438,13.7175,122.7951,7.471,0.240996,0.093062,0,0.0,0.0,5.464976,0.021418,0.248726,0.031091,2954,27.867924528301888,572.1320754716982,17.02641346028555,0.029759585575145405
FAPI_TEMPO_26_94,910.7438,13.7175,132.1334,7.7499,0.344487,0.077525,0,0.0,0.0,5.665651,0.021471,0.371973,0.046497,2955,27.87735849056604,572.122641509434,17.02641346028555,0.029760076293021163
FAPI_TEMPO_2_40,910.124,13.7128,118.1394,7.328,0.180553,0.102405,0,0.0,0.0,5.248564,0.021356,0.289935,0.036242,2956,27.88679245283019,572.1132075471698,17.020618873975657,0.029750438635997287
FAPI_TEMPO_34_66,910.124,13.7128,119.102,7.3578,0.193745,0.100355,0,0.0,0.0,5.695094,0.021468,0.306577,0.038322,2957,27.89622641509434,572.1037735849056,17.020618873975657,0.029750929219224308
FAPI_TEMPO_45_41,909.9174,13.7113,118.5616,7.3411,0.186564,0.101476,0,0.0,0.0,5.556693,0.021426,0.352455,0.044057,2958,27.90566037735849,572.0943396226415,17.01868690676959,0.029748042810553356
FAPI_TEMPO_28_26,909.7107,13.7097,126.0549,7.5695,0.280562,0.087081,2,250.6198,104.7511,5.404703,0.021369,0.31857,0.039821,2959,27.91509433962264,572.0849056603773,17.016753784937258,0.029745154288407998
FAPI_TEMPO_17_44,908.8843,13.7035,124.6133,7.5261,0.264488,0.089533,0,0.0,0.0,5.570794,0.021443,0.190302,0.023788,2960,27.92452830188679,572.0754716981132,17.00902284339798,0.029732130959765596
FAPI_TEMPO_34_61,908.8843,13.7035,128.9839,7.657,0.313489,0.082162,0,0.0,0.0,5.489252,0.021405,0.581815,0.072727,2961,27.933962264150942,572.066037735849,17.00902284339798,0.02973262127344095
FAPI_TEMPO_47_50,908.4711,13.7004,119.581,7.3726,0.201644,0.099176,0,0.0,0.0,5.579547,0.021459,0.29317,0.036646,2962,27.943396226415093,572.0566037735849,17.005156054628348,0.029726352151960896
FAPI_TEMPO_10_45,908.4711,13.7004,123.0803,7.4797,0.246395,0.092297,0,0.0,0.0,5.532923,0.021491,0.225072,0.028134,2963,27.952830188679247,572.0471698113207,17.005156054628348,0.02972684238650667
FAPI_TEMPO_34_27,908.0579,13.6973,116.2377,7.2688,0.155442,0.106392,0,0.0,0.0,5.483898,0.021417,0.161494,0.020187,2964,27.962264150943398,572.0377358490566,17.00128838639272,0.02972057142551666
FAPI_TEMPO_33_89,907.8512,13.6957,132.9511,7.7738,0.354583,0.076102,1,12.6033,0.0,5.615504,0.021467,0.929841,0.11623,2965,27.971698113207548,572.0283018867924,16.999353286046436,0.02971767870571324
FAPI_TEMPO_19_97,907.6446,13.6942,125.1726,7.543,0.272041,0.088419,0,0.0,0.0,5.56079,0.021452,0.531523,0.06644,2966,27.9811320754717,572.0188679245283,16.99741890174306,0.029714787142276024
FAPI_TEMPO_4_85,907.438,13.6926,124.5944,7.5255,0.265436,0.089425,0,0.0,0.0,5.057331,0.02138,0.142027,0.017753,2967,27.99056603773585,572.0094339622641,16.99548429727281,0.029711895098558837
FAPI_TEMPO_4_44,907.438,13.6926,117.4319,7.306,0.173098,0.103645,0,0.0,0.0,4.914251,0.021354,0.307626,0.038453,2968,28.0,572.0,16.99548429727281,0.029712385135092327
FAPI_TEMPO_28_129,906.8182,13.6879,119.5164,7.3706,0.202235,0.099131,0,0.0,0.0,5.368834,0.021401,0.167336,0.020917,2969,28.00943396226415,571.9905660377359,16.989679162108683,0.0297027261827039
FAPI_TEMPO_15_122,906.6116,13.6864,119.5164,7.3706,0.202417,0.099108,0,0.0,0.0,5.460273,0.02146,0.53441,0.066801,2970,28.0188679245283,571.9811320754717,16.987743676218578,0.029699832255965185
FAPI_TEMPO_6_95,905.7851,13.6801,124.815,7.5322,0.269363,0.088871,0,0.0,0.0,5.307319,0.021434,0.347632,0.043454,2971,28.028301886792452,571.9716981132076,16.979998589162882,0.0296867810858049
FAPI_TEMPO_35_88,905.5785,13.6786,133.3009,7.784,0.359573,0.075418,0,0.0,0.0,5.981179,0.021577,0.340657,0.042582,2972,28.037735849056602,571.9622641509434,16.978061999695015,0.029683884871143228
FAPI_TEMPO_19_92,905.3719,13.677,126.3858,7.5795,0.287737,0.086105,0,0.0,0.0,5.447183,0.021407,0.29774,0.037218,2973,28.047169811320753,571.9528301886793,16.976125189306373,0.029680988174682493
FAPI_TEMPO_21_7,905.3719,13.677,122.7573,7.4699,0.245008,0.092589,0,0.0,0.0,5.460425,0.021454,0.28622,0.035778,2974,28.056603773584907,571.9433962264151,16.976125189306373,0.029681477749917126
FAPI_TEMPO_22_28,904.7521,13.6723,125.5035,7.5529,0.278182,0.087562,0,0.0,0.0,5.143956,0.021393,0.480288,0.060036,2975,28.066037735849058,571.933962264151,16.970313431859342,0.029671805753024166
FAPI_TEMPO_2_34,904.5455,13.6708,120.9313,7.4141,0.222746,0.096026,0,0.0,0.0,5.278839,0.021421,0.279839,0.03498,2976,28.07547169811321,571.9245283018868,16.968375737030932,0.02966890716754551
FAPI_TEMPO_5_79,904.3388,13.6692,120.3152,7.3952,0.214945,0.097234,0,0.0,0.0,5.204017,0.021397,0.329049,0.041131,2977,28.08490566037736,571.9150943396227,16.96643688284567,0.029666006459291704
FAPI_TEMPO_39_109,904.1322,13.6676,119.3226,7.3646,0.202012,0.09924,0,0.0,0.0,5.603307,0.021493,0.337932,0.042241,2978,28.09433962264151,571.9056603773585,16.964498745235602,0.029663106908300187
FAPI_TEMPO_25_149,904.1322,13.6676,131.1329,7.7205,0.339279,0.078439,0,0.0,0.0,5.664819,0.021496,0.284631,0.035579,2979,28.10377358490566,571.8962264150944,16.964498745235602,0.029663596228946633
FAPI_TEMPO_24_115,904.1322,13.6676,122.335,7.457,0.240828,0.09326,0,0.0,0.0,5.354579,0.021444,0.51964,0.064955,2980,28.11320754716981,571.8867924528302,16.964498745235602,0.02966408556573695
FAPI_TEMPO_23_34,904.1322,13.6676,121.1518,7.4209,0.225927,0.095547,0,0.0,0.0,5.518092,0.021488,0.288647,0.036081,2981,28.12264150943396,571.877358490566,16.964498745235602,0.02966457491867193
FAPI_TEMPO_27_53,903.3058,13.6614,121.3157,7.4259,0.228722,0.095139,0,0.0,0.0,5.524455,0.021495,0.285654,0.035707,2982,28.132075471698112,571.8679245283018,16.95674397952502,0.029651503873926097
FAPI_TEMPO_45_136,903.0992,13.6598,134.6401,7.823,0.373968,0.073363,0,0.0,0.0,5.596776,0.021506,0.520041,0.065005,2983,28.141509433962263,571.8584905660377,16.95480473389984,0.02964860190694662
FAPI_TEMPO_41_86,903.0992,13.6598,121.6465,7.436,0.233087,0.094474,1,17.9752,0.0,5.338378,0.02146,0.470288,0.058786,2984,28.150943396226417,571.8490566037735,16.95480473389984,0.029649091028662124
FAPI_TEMPO_37_68,902.686,13.6567,117.3863,7.3046,0.176787,0.103207,0,0.0,0.0,5.50719,0.021474,0.290767,0.036346,2985,28.160377358490567,571.8396226415094,16.950925577079893,0.029642796521825762
FAPI_TEMPO_9_24,902.0661,13.652,122.2437,7.4542,0.24143,0.093222,0,0.0,0.0,5.408793,0.021529,0.219838,0.02748,2986,28.169811320754718,571.8301886792453,16.94510423754472,0.029633105374661628
FAPI_TEMPO_7_120,901.6529,13.6489,126.5229,7.5836,0.292199,0.085523,0,0.0,0.0,5.482038,0.021564,0.220466,0.027558,2987,28.17924528301887,571.8207547169811,16.94122285953068,0.02962680651197354
FAPI_TEMPO_18_32,901.4463,13.6473,117.7171,7.3149,0.182533,0.102345,0,0.0,0.0,5.760191,0.021578,0.215458,0.026932,2988,28.18867924528302,571.811320754717,16.939281837014203,0.029623900790660355
FAPI_TEMPO_1_22,901.4463,13.6473,117.9188,7.3212,0.185326,0.10191,0,0.0,0.0,5.094114,0.021413,0.382046,0.047756,2989,28.19811320754717,571.8018867924528,16.939281837014203,0.029624389545189908
FAPI_TEMPO_43_22,901.0331,13.6442,119.258,7.3626,0.203885,0.099036,0,0.0,0.0,5.571186,0.021547,0.251142,0.031393,2990,28.20754716981132,571.7924528301887,16.93539912458009,0.02961808789317752
FAPI_TEMPO_18_53,901.0331,13.6442,123.1071,7.4805,0.25289,0.091497,1,12.8099,0.0,5.562575,0.02153,0.448961,0.05612,2991,28.21698113207547,571.7830188679245,16.93539912458009,0.029618576567927036
FAPI_TEMPO_45_142,900.6198,13.6411,131.114,7.7199,0.341655,0.078165,0,0.0,0.0,5.333577,0.021476,0.46073,0.057591,2992,28.22641509433962,571.7735849056604,16.931514581775264,0.02961227141083979
FAPI_TEMPO_7_110,900.6198,13.6411,121.0951,7.4191,0.228211,0.09529,0,0.0,0.0,4.94632,0.021313,0.51136,0.06392,2993,28.235849056603772,571.7641509433962,16.931514581775264,0.02961276000574485
FAPI_TEMPO_13_134,900.4132,13.6395,127.4776,7.6121,0.30372,0.083821,0,0.0,0.0,5.483393,0.021521,0.372081,0.04651,2994,28.245283018867923,571.7547169811321,16.929572446177804,0.029609851818216796
FAPI_TEMPO_48_38,900.2066,13.6379,123.6585,7.4972,0.260218,0.090401,0,0.0,0.0,5.271749,0.02148,0.449201,0.05615,2995,28.254716981132077,571.7452830188679,16.92763008775585,0.029606943144990024
FAPI_TEMPO_11_115,900.2066,13.6379,122.5556,7.4637,0.246843,0.092442,1,26.6529,0.0,5.447172,0.021505,0.468445,0.058556,2996,28.264150943396228,571.7358490566038,16.92763008775585,0.029607431676161974
FAPI_TEMPO_43_107,899.3802,13.6317,128.8279,7.6523,0.319022,0.081555,0,0.0,0.0,5.565699,0.021557,0.372845,0.046606,2997,28.27358490566038,571.7264150943396,16.919858424288158,0.029594326897588317
FAPI_TEMPO_31_112,899.3802,13.6317,126.2109,7.5742,0.290489,0.085835,0,0.0,0.0,5.469459,0.021535,0.27481,0.034351,2998,28.28301886792453,571.7169811320755,16.919858424288158,0.029594815236700846
FAPI_TEMPO_50_60,898.9669,13.6285,120.6004,7.4039,0.223295,0.096092,1,19.8347,0.0,5.609433,0.021567,0.289745,0.036218,2999,28.29245283018868,571.7075471698113,16.915970312754606,0.029588502716984676
FAPI_TEMPO_12_43,898.7603,13.627,128.8011,7.6515,0.319208,0.081542,0,0.0,0.0,5.684912,0.021598,0.303501,0.037938,3000,28.30188679245283,571.6981132075472,16.91402639230262,0.029585590719209204
FAPI_TEMPO_24_12,898.5537,13.6254,115.6216,7.2495,0.155352,0.106691,0,0.0,0.0,5.47543,0.021523,0.200682,0.025085,3001,28.31132075471698,571.688679245283,16.912082248411163,0.029582678234485446
FAPI_TEMPO_43_73,898.5537,13.6254,122.0498,7.4483,0.241982,0.09323,0,0.0,0.0,5.511347,0.021519,0.199456,0.024932,3002,28.32075471698113,571.6792452830189,16.912082248411163,0.029583166413604135
FAPI_TEMPO_46_52,898.3471,13.6238,127.4319,7.6108,0.30482,0.083705,0,0.0,0.0,5.261397,0.021466,0.341399,0.042675,3003,28.330188679245282,571.6698113207547,16.91013788100317,0.02958025340175811
FAPI_TEMPO_42_91,898.1405,13.6223,126.1274,7.5717,0.290528,0.085859,0,0.0,0.0,5.636341,0.021631,0.45992,0.05749,3004,28.339622641509433,571.6603773584906,16.90819329000153,0.029577339902636515
FAPI_TEMPO_41_116,897.9339,13.6207,123.4379,7.4905,0.259446,0.090577,0,0.0,0.0,5.593839,0.021543,0.198821,0.024853,3005,28.349056603773583,571.6509433962265,16.906248475329093,0.029574425916080265
FAPI_TEMPO_25_122,897.7273,13.6191,121.3346,7.4264,0.233724,0.094519,0,0.0,0.0,5.579597,0.021573,0.556472,0.069559,3006,28.358490566037737,571.6415094339623,16.904303436908656,0.02957151144193018
FAPI_TEMPO_3_32,897.1074,13.6144,123.7499,7.5,0.263853,0.089927,0,0.0,0.0,5.229665,0.021481,0.214971,0.026871,3007,28.367924528301888,571.6320754716982,16.89846603655599,0.02956178766317784
FAPI_TEMPO_32_54,896.9008,13.6129,118.1929,7.3297,0.19319,0.100814,0,0.0,0.0,5.553693,0.021576,0.21714,0.027143,3008,28.37735849056604,571.622641509434,16.896520102262205,0.02955887131700214
FAPI_TEMPO_6_107,895.6612,13.6035,140.0946,7.9799,0.42653,0.065909,4,89.6694,9.2423,5.278425,0.021517,0.267812,0.033476,3009,28.38679245283019,571.6132075471698,16.884839786957926,0.02953892521030417
FAPI_TEMPO_42_83,895.4545,13.6019,122.5745,7.4643,0.25105,0.091923,0,0.0,0.0,5.722043,0.021638,0.418455,0.052307,3010,28.39622641509434,571.6037735849056,16.882891339393357,0.0295360039936573
FAPI_TEMPO_16_50,894.8347,13.5972,124.659,7.5275,0.276388,0.088079,0,0.0,0.0,5.423994,0.021538,0.228884,0.028611,3011,28.40566037735849,571.5943396226415,16.877047476093278,0.029526267680039072
FAPI_TEMPO_30_129,894.6281,13.5956,128.0291,7.6286,0.314141,0.082395,0,0.0,0.0,5.57615,0.021618,0.228798,0.0286,3012,28.41509433962264,571.5849056603773,16.87509907194091,0.029523346234002382
FAPI_TEMPO_7_95,894.2149,13.5925,121.0494,7.4177,0.233122,0.094706,0,0.0,0.0,5.233098,0.02159,0.185829,0.023229,3013,28.42452830188679,571.5754716981132,16.871201588590235,0.02951701467956104
FAPI_TEMPO_41_17,894.0083,13.5909,115.2372,7.2374,0.154009,0.10704,0,0.0,0.0,5.358908,0.021598,0.341173,0.042647,3014,28.433962264150942,571.566037735849,16.869252509235974,0.029514091803040526
FAPI_TEMPO_29_14,893.595,13.5878,116.7434,7.2846,0.176079,0.103583,0,0.0,0.0,5.366794,0.021585,0.466087,0.058261,3015,28.443396226415093,571.5566037735849,16.865352731099474,0.02950775587185845
FAPI_TEMPO_33_44,893.595,13.5878,120.8745,7.4124,0.231434,0.094983,0,0.0,0.0,5.616764,0.021618,0.321108,0.040139,3016,28.452830188679247,571.5471698113207,16.865352731099474,0.029508242927118452
FAPI_TEMPO_4_69,893.1818,13.5846,140.9313,8.0037,0.434887,0.06476,0,0.0,0.0,4.921544,0.021412,0.395725,0.049466,3017,28.462264150943398,571.5377358490566,16.86145299490626,0.0295019067636146
FAPI_TEMPO_41_94,893.1818,13.5846,124.0808,7.51,0.270978,0.088942,0,0.0,0.0,5.753358,0.021673,0.205569,0.025696,3018,28.471698113207548,571.5283018867924,16.86145299490626,0.029502393738405196
FAPI_TEMPO_0_116,892.7686,13.5815,129.0028,7.6575,0.325859,0.080688,0,0.0,0.0,5.031531,0.021519,0.315323,0.039415,3019,28.4811320754717,571.5188679245283,16.857552356568913,0.02949605569066712
FAPI_TEMPO_10_97,892.7686,13.5815,118.5616,7.3411,0.201894,0.099577,0,0.0,0.0,5.597751,0.021636,0.269014,0.033627,3020,28.49056603773585,571.5094339622641,16.857552356568913,0.02949654258495056
FAPI_TEMPO_14_18,892.7686,13.5815,118.0558,7.3254,0.195041,0.100644,0,0.0,0.0,5.085747,0.021488,0.198904,0.024863,3021,28.5,571.5,16.857552356568913,0.029497029495308684
FAPI_TEMPO_22_109,892.7686,13.5815,132.9322,7.7733,0.365125,0.074875,0,0.0,0.0,5.220205,0.021536,0.212282,0.026535,3022,28.50943396226415,571.4905660377359,16.857552356568913,0.029497516421742292
FAPI_TEMPO_38_32,892.562,13.5799,121.407,7.4287,0.239042,0.09384,0,0.0,0.0,5.693909,0.021661,0.21718,0.027148,3023,28.5188679245283,571.4811320754717,16.855601698900475,0.029494590027295018
FAPI_TEMPO_45_143,892.3554,13.5783,136.1463,7.8667,0.395027,0.070515,1,22.314,0.0,5.63335,0.021662,0.446082,0.05576,3024,28.528301886792452,571.4716981132076,16.853650815461055,0.029491663141159398
FAPI_TEMPO_26_100,892.1488,13.5768,118.7176,7.3459,0.204543,0.099183,0,0.0,0.0,5.549854,0.021649,0.277404,0.034676,3025,28.537735849056602,571.4622641509434,16.851699706172237,0.02948873576317387
FAPI_TEMPO_31_115,891.7355,13.5736,132.9511,7.7738,0.36604,0.074762,0,0.0,0.0,5.261476,0.021589,0.520258,0.065032,3026,28.547169811320753,571.4528301886793,16.847795865069283,0.02948239115292607
FAPI_TEMPO_37_98,891.7355,13.5736,124.9899,7.5375,0.282707,0.087199,0,0.0,0.0,5.701915,0.021669,0.375123,0.04689,3027,28.556603773584907,571.4433962264151,16.847795865069283,0.029482877877888565
FAPI_TEMPO_20_49,891.3223,13.5705,118.1283,7.3277,0.19733,0.100329,0,0.0,0.0,5.724389,0.021699,0.427917,0.05349,3028,28.566037735849058,571.433962264151,16.843892064071014,0.029476533031623973
FAPI_TEMPO_14_43,890.9091,13.5673,120.0111,7.3858,0.222679,0.096407,0,0.0,0.0,5.193898,0.02159,0.337444,0.042181,3029,28.57547169811321,571.4245283018868,16.839987358104025,0.029470186392151803
FAPI_TEMPO_22_112,890.4959,13.5642,134.9442,7.8319,0.385484,0.071942,0,0.0,0.0,5.41928,0.021655,0.451471,0.056434,3030,28.58490566037736,571.4150943396227,16.83608174653866,0.029463837958281294
FAPI_TEMPO_19_80,890.0826,13.561,120.5169,7.4014,0.229904,0.095314,0,0.0,0.0,5.49753,0.021646,0.464852,0.058107,3031,28.59433962264151,571.4056603773585,16.832174283204548,0.02945748607405904
FAPI_TEMPO_5_115,890.0826,13.561,124.3927,7.5195,0.277147,0.088083,0,0.0,0.0,5.33104,0.02164,0.22869,0.028586,3032,28.60377358490566,571.3962264150944,16.832174283204548,0.029457972428009543
FAPI_TEMPO_22_98,889.6694,13.5579,126.036,7.569,0.2962,0.08521,0,0.0,0.0,5.50083,0.021633,0.423196,0.052899,3033,28.61320754716981,571.3867924528302,16.828266858330995,0.029451620304507167
FAPI_TEMPO_14_97,889.6694,13.5579,117.8085,7.3177,0.194463,0.100823,0,0.0,0.0,5.145831,0.021633,0.233062,0.029133,3034,28.62264150943396,571.377358490566,16.828266858330995,0.02945210657766875
FAPI_TEMPO_40_54,889.4628,13.5563,116.3023,7.2708,0.173655,0.104085,0,0.0,0.0,5.169212,0.021538,0.255736,0.031967,3035,28.632075471698112,571.3679245283018,16.826312805624283,0.02944917291168454
FAPI_TEMPO_29_47,889.2562,13.5547,125.9903,7.5676,0.296017,0.085247,0,0.0,0.0,5.624257,0.021717,0.352891,0.044111,3036,28.641509433962263,571.3584905660377,16.824358525965565,0.029446238751607387
FAPI_TEMPO_14_126,889.2562,13.5547,129.0942,7.6602,0.329462,0.080231,0,0.0,0.0,5.14899,0.021615,0.175031,0.021879,3037,28.650943396226417,571.3490566037735,16.824358525965565,0.029446724959997853
FAPI_TEMPO_40_47,888.843,13.5516,119.9386,7.3836,0.223544,0.09633,0,0.0,0.0,5.032939,0.021492,0.467247,0.058406,3038,28.660377358490567,571.3396226415094,16.82044928547567,0.029440368948522526
FAPI_TEMPO_28_80,888.6364,13.55,129.3415,7.6676,0.332489,0.079794,0,0.0,0.0,5.792971,0.02176,0.570294,0.071287,3039,28.669811320754718,571.3301886792453,16.818494324486167,0.02943743330518871
FAPI_TEMPO_21_120,888.4298,13.5484,125.2561,7.5455,0.288402,0.086418,0,0.0,0.0,5.388436,0.02163,0.385682,0.04821,3040,28.67924528301887,571.3207547169811,16.816539136228,0.029434497167109774
FAPI_TEMPO_18_29,888.2231,13.5469,117.8731,7.3197,0.196654,0.100523,1,16.1157,0.0,5.682674,0.021741,0.272226,0.034028,3041,28.68867924528302,571.311320754717,16.814582774092663,0.029431558877356333
FAPI_TEMPO_6_132,888.0165,13.5453,127.2571,7.6055,0.310924,0.083033,0,0.0,0.0,5.23823,0.021643,0.223527,0.027941,3042,28.69811320754717,571.3018867924528,16.81262713094917,0.02942862174907712
FAPI_TEMPO_46_80,888.0165,13.5453,123.7499,7.5,0.271313,0.089022,0,0.0,0.0,5.847909,0.021763,0.484468,0.060558,3043,28.70754716981132,571.2924528301887,16.81262713094917,0.029429107714725167
FAPI_TEMPO_19_59,887.8099,13.5437,116.0549,7.2631,0.171671,0.104446,0,0.0,0.0,5.560996,0.021721,0.553363,0.06917,3044,28.71698113207547,571.2830188679245,16.810671260298992,0.029426170050724836
FAPI_TEMPO_26_119,887.3967,13.5405,135.0545,7.8351,0.388622,0.071548,0,0.0,0.0,5.301572,0.021642,0.31378,0.039223,3045,28.72641509433962,571.2735849056604,16.806758836160867,0.029419807392173262
FAPI_TEMPO_10_111,887.1901,13.539,120.958,7.4149,0.237996,0.094145,0,0.0,0.0,5.45391,0.021647,0.248052,0.031007,3046,28.735849056603772,571.2641509433962,16.804802282513943,0.0294168682819711
FAPI_TEMPO_1_128,886.9835,13.5374,128.0748,7.6299,0.320486,0.081624,0,0.0,0.0,5.234652,0.021659,0.516244,0.06453,3047,28.745283018867923,571.2547169811321,16.802845501042388,0.029413928675878866
FAPI_TEMPO_23_123,886.3636,13.5327,119.5888,7.3728,0.221174,0.096765,0,0.0,0.0,5.557977,0.021715,0.349634,0.043704,3048,28.754716981132077,571.2452830188679,16.79697284136207,0.02940413398705872
FAPI_TEMPO_15_121,885.9504,13.5295,129.4061,7.6695,0.335171,0.079456,0,0.0,0.0,5.649664,0.021744,0.30341,0.037926,3049,28.764150943396228,571.2358490566038,16.79305722578482,0.029397764957361412
FAPI_TEMPO_21_115,885.9504,13.5295,129.2234,7.6641,0.33329,0.079736,0,0.0,0.0,5.253605,0.021604,0.352244,0.044031,3050,28.77358490566038,571.2264150943396,16.79305722578482,0.029398250469582016
FAPI_TEMPO_25_102,885.7438,13.5279,120.2049,7.3918,0.229676,0.095467,0,0.0,0.0,5.562865,0.021714,0.283578,0.035447,3051,28.78301886792453,571.2169811320755,16.79109907558163,0.029395307965641923
FAPI_TEMPO_26_90,885.3306,13.5248,135.1458,7.8377,0.39087,0.071263,0,0.0,0.0,5.373802,0.02171,0.338231,0.042279,3052,28.79245283018868,571.2075471698113,16.787182089946697,0.02938893607607766
FAPI_TEMPO_44_123,885.124,13.5232,139.9386,7.9755,0.432013,0.065321,0,0.0,0.0,5.225339,0.021666,0.367285,0.045911,3053,28.80188679245283,571.1981132075472,16.78522325435505,0.02938599212118908
FAPI_TEMPO_44_139,885.124,13.5232,128.9193,7.655,0.330765,0.080131,0,0.0,0.0,5.254679,0.021641,0.380626,0.047578,3054,28.81132075471698,571.188679245283,16.78522325435505,0.029386477471040784
FAPI_TEMPO_50_78,884.7107,13.52,122.5935,7.4649,0.260264,0.090793,0,0.0,0.0,5.39835,0.021656,0.347759,0.04347,3055,28.82075471698113,571.1792452830189,16.781303948817023,0.029380101058297206
FAPI_TEMPO_15_22,884.7107,13.52,117.9834,7.3232,0.201326,0.099895,0,0.0,0.0,5.525447,0.021719,0.287432,0.035929,3056,28.830188679245282,571.1698113207547,16.781303948817023,0.0293805863268797
FAPI_TEMPO_47_92,884.5041,13.5185,130.2238,7.6937,0.344566,0.078092,0,0.0,0.0,5.070199,0.021639,0.426718,0.05334,3057,28.839622641509433,571.1603773584906,16.779344427005967,0.029377640838125507
FAPI_TEMPO_8_78,884.2975,13.5169,120.4255,7.3986,0.233748,0.094878,0,0.0,0.0,5.411085,0.021762,0.194079,0.02426,3058,28.849056603773583,571.1509433962265,16.777384676331728,0.029374694851362078
FAPI_TEMPO_36_79,884.0909,13.5153,130.1592,7.6918,0.344222,0.078152,0,0.0,0.0,5.467921,0.021703,0.312604,0.039076,3059,28.858490566037737,571.1415094339623,16.775424696714094,0.029371748366424307
FAPI_TEMPO_18_94,884.0909,13.5153,131.9585,7.7447,0.361983,0.075524,0,0.0,0.0,5.917554,0.021832,0.525731,0.065716,3060,28.867924528301888,571.1320754716982,16.775424696714094,0.029372233529099664
FAPI_TEMPO_7_131,884.0909,13.5153,133.1795,7.7805,0.373629,0.07381,0,0.0,0.0,5.371289,0.021732,0.251265,0.031408,3061,28.87735849056604,571.122641509434,16.775424696714094,0.029372718707803135
FAPI_TEMPO_26_69,883.6777,13.5121,120.3341,7.3958,0.233122,0.094992,0,0.0,0.0,5.292357,0.021683,0.196051,0.024506,3062,28.88679245283019,571.1132075471698,16.771504050327565,0.029366338982700482
FAPI_TEMPO_48_10,883.2645,13.509,126.329,7.5777,0.304505,0.084113,0,0.0,0.0,5.334873,0.021688,0.353359,0.04417,3063,28.89622641509434,571.1037735849056,16.767582487203775,0.029359957441624136
FAPI_TEMPO_16_111,883.2645,13.509,125.3664,7.5488,0.293783,0.085732,0,0.0,0.0,5.400578,0.021695,0.279075,0.034884,3064,28.90566037735849,571.0943396226415,16.767582487203775,0.02936044244158187
FAPI_TEMPO_35_90,883.0579,13.5074,115.8154,7.2556,0.172694,0.104427,0,0.0,0.0,5.388537,0.021682,0.281687,0.035211,3065,28.91509433962264,571.0849056603773,16.765621361664387,0.029357493422589
FAPI_TEMPO_41_114,882.8512,13.5058,122.7573,7.4699,0.263788,0.090303,0,0.0,0.0,5.440413,0.021763,0.312043,0.039005,3066,28.92452830188679,571.0754716981132,16.76365905729483,0.029354542241934317
FAPI_TEMPO_11_89,882.6446,13.5042,127.3673,7.6088,0.316278,0.082357,0,0.0,0.0,5.640386,0.021776,0.39789,0.049736,3067,28.933962264150942,571.066037735849,16.761697472712523,0.029351592224200477
FAPI_TEMPO_2_10,882.6446,13.5042,117.9834,7.3232,0.203192,0.099663,0,0.0,0.0,5.210557,0.021639,0.242256,0.030282,3068,28.943396226415093,571.0566037735849,16.761697472712523,0.029352077118012413
FAPI_TEMPO_45_124,882.438,13.5027,125.5681,7.5549,0.296708,0.08531,0,0.0,0.0,5.438487,0.021718,0.395087,0.049386,3069,28.952830188679247,571.0471698113207,16.75973565854342,0.029349126560037048
FAPI_TEMPO_2_81,882.2314,13.5011,124.9709,7.5369,0.290137,0.086309,0,0.0,0.0,5.244864,0.021607,0.463092,0.057886,3070,28.962264150943398,571.0377358490566,16.757773614706885,0.029346175502377825
FAPI_TEMPO_27_116,882.2314,13.5011,128.809,7.6518,0.33181,0.080042,0,0.0,0.0,5.610353,0.021796,0.523778,0.065472,3071,28.971698113207548,571.0283018867924,16.757773614706885,0.029346660330732872
FAPI_TEMPO_32_67,882.2314,13.5011,128.5805,7.645,0.329433,0.080397,0,0.0,0.0,5.579227,0.021765,0.678722,0.08484,3072,28.9811320754717,571.0188679245283,16.757773614706885,0.02934714517510788
FAPI_TEMPO_19_69,882.0248,13.4995,115.5492,7.2472,0.169849,0.104906,0,0.0,0.0,5.615568,0.021766,0.316539,0.039567,3073,28.99056603773585,571.0094339622641,16.755811341122243,0.029344193536090635
FAPI_TEMPO_23_92,881.8182,13.4979,127.7171,7.6193,0.320655,0.08172,0,0.0,0.0,5.540486,0.021779,0.317597,0.0397,3074,29.0,571.0,16.75384883770876,0.029341241397038108
FAPI_TEMPO_40_53,881.405,13.4948,117.2035,7.2989,0.193686,0.101183,1,11.3636,0.0,4.918857,0.021642,0.293804,0.036726,3075,29.00943396226415,570.9905660377359,16.74992314107214,0.02933485093686323
FAPI_TEMPO_3_39,881.1983,13.4932,117.2571,7.3006,0.194611,0.101045,0,0.0,0.0,5.486363,0.02179,0.182196,0.022774,3076,29.0188679245283,570.9811320754717,16.747958997392782,0.029331895673181466
FAPI_TEMPO_1_27,881.1983,13.4932,124.659,7.5275,0.287416,0.086747,0,0.0,0.0,5.519596,0.021816,0.348147,0.043518,3077,29.028301886792452,570.9716981132076,16.747958997392782,0.029332380313659846
FAPI_TEMPO_27_74,880.9917,13.4916,120.0032,7.3856,0.231231,0.095357,0,0.0,0.0,5.397015,0.021763,0.616124,0.077015,3078,29.037735849056602,570.9622641509434,16.745995573744317,0.029329426172580178
FAPI_TEMPO_20_7,880.7851,13.49,113.887,7.1949,0.146641,0.108613,0,0.0,0.0,5.813013,0.021835,0.257734,0.032217,3079,29.047169811320753,570.9528301886793,16.744031919862632,0.029326471530632985
FAPI_TEMPO_45_130,880.1653,13.4853,126.8159,7.5923,0.312256,0.08302,0,0.0,0.0,5.548141,0.021783,0.506054,0.063257,3080,29.056603773584907,570.9433962264151,16.738139576007903,0.029316635741190315
FAPI_TEMPO_45_125,880.1653,13.4853,122.7305,7.469,0.265708,0.090079,0,0.0,0.0,5.623966,0.021807,0.362455,0.045307,3081,29.066037735849058,570.933962264151,16.738139576007903,0.029317120161549887
FAPI_TEMPO_19_44,880.1653,13.4853,121.0683,7.4183,0.245406,0.093193,0,0.0,0.0,5.73485,0.021835,0.703629,0.087954,3082,29.07547169811321,570.9245283018868,16.738139576007903,0.0293176045979186
FAPI_TEMPO_12_45,879.9587,13.4837,120.2317,7.3926,0.235048,0.094796,0,0.0,0.0,5.610019,0.021791,0.184106,0.023013,3083,29.08490566037736,570.9150943396227,16.736175000382747,0.029314647950833172
FAPI_TEMPO_12_118,879.7521,13.4821,124.7693,7.5308,0.289842,0.086415,0,0.0,0.0,5.440561,0.021753,0.225283,0.02816,3084,29.09433962264151,570.9056603773585,16.734210194118837,0.029311690802045688
