Repository: sandysanche-glitch/fira-fapi-kinetics

## Overview

The study combines bright-field optical microscopy, segmentation-informed computer vision, grain-resolved descriptor extraction, and video-anchored kinetics reconstruction to compare:

- pristine FAPI
- FAPI--TEMPO

The workflow links:
- time-resolved crystallization dynamics,
- grain-scale morphology,
- radial microstructural fingerprints,
- and effective growth-rate heterogeneity.

The repository is organized to preserve both:
- a **core reproducible pipeline**, and
- a **figure-centric structure**, since several manuscript figures were assembled from multiple panel-level scripts and then combined externally.

File: data/processed/kinetics/morpho_kinetics_from_cm_fapitempo_with_veff.csv (part 16 of 31)
file_name,area_(µm²),area_error_(µm²),perimeter_(µm),perimeter_error_(µm),circularity_distortion,circularity_distortion_error,defects_count,defects_area_(µm²),defects_area_error_(µm²),entropy_hm_(bits),entropy_hm_error_(bits),nucleus_circularity,nucleus_circularity_error,rank_for_t0,t0_ms,dt_ms,R_um_final,v_eff_um_per_ms
FAPI_TEMPO_16_104,879.3388,13.4789,138.2497,7.9272,0.421853,0.066891,1,18.595,0.0,5.143887,0.021632,0.473252,0.059157,3085,29.10377358490566,570.8962264150944,16.730278938050947,0.02930528905946295
FAPI_TEMPO_15_132,879.3388,13.4789,127.5612,7.6146,0.320907,0.081741,0,0.0,0.0,5.403781,0.02173,0.338941,0.042368,3086,29.11320754716981,570.8867924528302,16.730278938050947,0.029305773332342938
FAPI_TEMPO_7_105,879.1322,13.4773,127.1657,7.6028,0.316837,0.082357,0,0.0,0.0,5.172959,0.021695,0.557743,0.069718,3087,29.12264150943396,570.877358490566,16.72831343927132,0.029302814677222417
FAPI_TEMPO_36_49,878.9256,13.4758,122.1712,7.452,0.260013,0.090983,0,0.0,0.0,5.466333,0.02181,0.329179,0.041147,3088,29.132075471698112,570.8679245283018,16.726347709527623,0.029299855519730435
FAPI_TEMPO_25_106,878.719,13.4742,136.3212,7.8717,0.405799,0.069225,0,0.0,0.0,5.432942,0.021751,0.355306,0.044413,3089,29.141509433962263,570.8584905660377,16.72438174873841,0.029296895859699416
FAPI_TEMPO_5_82,877.686,13.4663,132.4186,7.7582,0.370999,0.074334,0,0.0,0.0,5.241588,0.021758,0.442249,0.055281,3090,29.150943396226417,570.8490566037735,16.714548476255843,0.029280154329583863
FAPI_TEMPO_13_63,877.4793,13.4647,126.2298,7.5748,0.307973,0.08373,0,0.0,0.0,5.529274,0.021842,0.366157,0.04577,3091,29.160377358490567,570.8396226415094,16.7125801751744,0.02927719014639948
FAPI_TEMPO_0_33,876.2397,13.4552,122.7116,7.4685,0.268757,0.089715,0,0.0,0.0,5.158038,0.021744,0.475845,0.059481,3092,29.169811320754718,570.8301886792453,16.700771215028333,0.02925698665949962
FAPI_TEMPO_25_99,876.2397,13.4552,119.5621,7.372,0.229725,0.095721,0,0.0,0.0,5.69878,0.02186,0.518067,0.064758,3093,29.17924528301887,570.8207547169811,16.700771215028333,0.02925747019011029
FAPI_TEMPO_15_108,876.0331,13.4536,137.0743,7.8934,0.414107,0.068075,0,0.0,0.0,5.642832,0.021865,0.796464,0.099558,3094,29.18867924528302,570.811320754717,16.698802243102147,0.029254504309801133
FAPI_TEMPO_27_99,876.0331,13.4536,126.7891,7.5915,0.315196,0.082677,0,0.0,0.0,5.543124,0.021862,0.288926,0.036116,3095,29.19811320754717,570.8018867924528,16.698802243102147,0.02925498781536778
FAPI_TEMPO_34_81,875.8264,13.452,132.9322,7.7733,0.377173,0.073466,0,0.0,0.0,5.616509,0.021828,0.326767,0.040846,3096,29.20754716981132,570.7924528301887,16.696832085780798,0.02925201971923781
FAPI_TEMPO_41_118,875.8264,13.452,123.4836,7.4919,0.278213,0.088282,0,0.0,0.0,5.450075,0.021817,0.188222,0.023528,3097,29.21698113207547,570.7830188679245,16.696832085780798,0.029252503199721745
FAPI_TEMPO_34_85,875.8264,13.452,127.9645,7.6266,0.327877,0.080779,0,0.0,0.0,5.394041,0.021772,0.410756,0.051345,3098,29.22641509433962,570.7735849056604,16.696832085780798,0.02925298669618797
FAPI_TEMPO_39_72,875.8264,13.452,120.0946,7.3884,0.236901,0.094623,0,0.0,0.0,5.623926,0.02185,0.164105,0.020513,3099,29.235849056603772,570.7641509433962,16.696832085780798,0.029253470208637288
FAPI_TEMPO_28_38,875.8264,13.452,117.2303,7.2998,0.199155,0.10049,0,0.0,0.0,5.698711,0.02188,0.242213,0.030277,3100,29.245283018867923,570.7547169811321,16.696832085780798,0.029253953737070487
FAPI_TEMPO_47_131,875.8264,13.452,113.2441,7.1746,0.141784,0.10954,0,0.0,0.0,5.428075,0.021797,0.126382,0.015798,3101,29.254716981132077,570.7452830188679,16.696832085780798,0.029254437281488365
FAPI_TEMPO_27_103,875.4132,13.4488,123.2631,7.4852,0.275969,0.088635,0,0.0,0.0,5.875346,0.021954,0.805022,0.100628,3102,29.264150943396228,570.7358490566038,16.69289298042098,0.02924801904070587
FAPI_TEMPO_50_113,875.4132,13.4488,128.8736,7.6537,0.337638,0.079329,0,0.0,0.0,5.934148,0.021933,0.613395,0.076674,3103,29.27358490566038,570.7264150943396,16.69289298042098,0.029248502503010462
FAPI_TEMPO_24_66,875.2066,13.4472,129.6456,7.6766,0.345658,0.078139,0,0.0,0.0,5.592625,0.021835,0.505186,0.063148,3104,29.28301886792453,570.7169811320755,16.690923079126044,0.02924553435578155
FAPI_TEMPO_25_135,875.0,13.4456,121.8593,7.4425,0.259541,0.091159,0,0.0,0.0,5.630107,0.021871,0.267251,0.033406,3105,29.29245283018868,570.7075471698113,16.688952945311364,0.029242565703000326
FAPI_TEMPO_50_109,874.7934,13.444,122.2058,7.4531,0.263909,0.090495,0,0.0,0.0,5.386421,0.021778,0.367052,0.045881,3106,29.30188679245283,570.6981132075472,16.686982578894582,0.029239596544497398
FAPI_TEMPO_27_101,874.5868,13.4425,115.7241,7.2527,0.179336,0.103637,0,0.0,0.0,5.555355,0.021863,0.474706,0.059338,3107,29.31132075471698,570.688679245283,16.685011979793295,0.029236626880103308
FAPI_TEMPO_42_121,874.5868,13.4425,133.2441,7.7824,0.380963,0.072935,1,18.8017,0.0,5.777854,0.021903,0.427178,0.053397,3108,29.32075471698113,570.6792452830189,16.685011979793295,0.029237110194043663
FAPI_TEMPO_18_49,874.3802,13.4409,116.3936,7.2737,0.188943,0.102133,0,0.0,0.0,5.61571,0.021861,0.439535,0.054942,3109,29.330188679245282,570.6698113207547,16.683041147925042,0.029234139982477637
FAPI_TEMPO_9_27,874.3802,13.4409,120.3798,7.3972,0.241767,0.093911,0,0.0,0.0,5.490238,0.021862,0.23728,0.02966,3110,29.339622641509433,570.6603773584906,16.683041147925042,0.029234623271285412
FAPI_TEMPO_38_56,873.7603,13.4361,123.7121,7.4989,0.282572,0.087671,0,0.0,0.0,5.474367,0.021848,0.702074,0.087759,3111,29.349056603773583,570.6509433962265,16.67712630056254,0.0292247414878677
FAPI_TEMPO_12_30,873.7603,13.4361,120.2506,7.3932,0.240675,0.094096,0,0.0,0.0,5.214251,0.021747,0.237287,0.029661,3112,29.358490566037737,570.6415094339623,16.67712630056254,0.0292252246372773
FAPI_TEMPO_45_100,873.5537,13.4345,128.204,7.6338,0.332123,0.080197,0,0.0,0.0,5.598858,0.02185,0.316426,0.039553,3113,29.367924528301888,570.6320754716982,16.675154536688087,0.029222252399506293
FAPI_TEMPO_25_147,873.1405,13.4313,118.4513,7.3377,0.217987,0.09763,0,0.0,0.0,5.562286,0.021908,0.544982,0.068123,3114,29.37735849056604,570.622641509434,16.671210309316418,0.02921582337710446
FAPI_TEMPO_7_103,873.1405,13.4313,125.5492,7.5543,0.303908,0.08445,0,0.0,0.0,5.063265,0.021779,0.439754,0.054969,3115,29.38679245283019,570.6132075471698,16.671210309316418,0.029216306403034475
FAPI_TEMPO_47_11,872.9339,13.4298,115.5492,7.2472,0.178405,0.103833,1,14.0496,0.0,5.574253,0.021886,0.283579,0.035447,3116,29.39622641509434,570.6037735849056,16.669237845653665,0.029213332643993263
FAPI_TEMPO_4_90,872.9339,13.4298,140.9123,8.0032,0.44755,0.063326,0,0.0,0.0,5.013951,0.021705,0.266202,0.033275,3117,29.40566037735849,570.5943396226415,16.669237845653665,0.02921381564471485
FAPI_TEMPO_26_110,872.9339,13.4298,125.5035,7.5529,0.303566,0.084506,0,0.0,0.0,5.418916,0.021871,0.188228,0.023529,3118,29.41509433962264,570.5849056603773,16.669237845653665,0.029214298661408164
FAPI_TEMPO_28_83,872.5207,13.4266,113.1606,7.1719,0.143761,0.109331,0,0.0,0.0,5.479034,0.021833,0.476407,0.059551,3119,29.42452830188679,570.5754716981132,16.665292217960097,0.029207866521779903
FAPI_TEMPO_11_45,872.314,13.425,116.3101,7.2711,0.189696,0.102076,0,0.0,0.0,5.312506,0.021861,0.374193,0.046774,3120,29.433962264150942,570.566037735849,16.663318098641913,0.02920488952473616
FAPI_TEMPO_38_38,872.314,13.425,121.9128,7.4441,0.262462,0.090782,0,0.0,0.0,5.224597,0.02174,0.319477,0.039935,3121,29.443396226415093,570.5566037735849,16.663318098641913,0.02920537241779862
FAPI_TEMPO_21_116,872.314,13.425,129.6078,7.6755,0.34744,0.07794,0,0.0,0.0,5.467865,0.021834,0.359785,0.044973,3122,29.452830188679247,570.5471698113207,16.663318098641913,0.029205855326830298
FAPI_TEMPO_29_37,872.1074,13.4234,113.7042,7.1891,0.15233,0.107982,0,0.0,0.0,5.70639,0.021938,0.316265,0.039533,3123,29.462264150943398,570.5377358490566,16.661344700654915,0.02920287941315576
FAPI_TEMPO_33_84,872.1074,13.4234,130.2695,7.695,0.354206,0.076939,0,0.0,0.0,5.717673,0.021909,0.283719,0.035465,3124,29.471698113207548,570.5283018867924,16.661344700654915,0.02920336229693467
FAPI_TEMPO_37_53,872.1074,13.4234,119.4518,7.3686,0.231941,0.095493,0,0.0,0.0,6.205901,0.022012,0.278778,0.034847,3125,29.4811320754717,570.5188679245283,16.661344700654915,0.029203845196683273
FAPI_TEMPO_29_118,871.281,13.417,125.1726,7.543,0.301205,0.084904,0,0.0,0.0,5.768433,0.021939,0.346405,0.043301,3126,29.49056603773585,570.5094339622641,16.65344877027276,0.029190487972499134
FAPI_TEMPO_0_75,871.0744,13.4154,116.9908,7.2923,0.200236,0.10046,0,0.0,0.0,5.306363,0.021855,0.199967,0.024996,3127,29.5,570.5,16.65147420265286,0.029187509557673724
FAPI_TEMPO_47_47,871.0744,13.4154,118.497,7.3391,0.220439,0.097308,0,0.0,0.0,5.509493,0.021896,0.187701,0.023463,3128,29.50943396226415,570.4905660377359,16.65147420265286,0.029187992219228784
FAPI_TEMPO_45_152,871.0744,13.4154,151.9963,8.312,0.526196,0.052332,0,0.0,0.0,5.707878,0.021941,0.436226,0.054528,3129,29.5188679245283,570.4811320754717,16.65147420265286,0.029188474896747255
FAPI_TEMPO_1_125,870.6612,13.4123,122.8408,7.4724,0.27494,0.088915,0,0.0,0.0,5.358411,0.021897,0.645682,0.08071,3130,29.528301886792452,570.4716981132076,16.64752436480099,0.029182033779872742
FAPI_TEMPO_11_93,870.2479,13.4091,116.7245,7.284,0.197345,0.100937,0,0.0,0.0,5.517556,0.021896,0.212928,0.026616,3131,29.537735849056602,570.4622641509434,16.643572633322535,0.029175589130499738
FAPI_TEMPO_38_66,870.0413,13.4075,116.7434,7.2846,0.197796,0.100873,0,0.0,0.0,5.692274,0.021928,0.565411,0.070676,3132,29.547169811320753,570.4528301886793,16.641596893874016,0.029172608168794165
FAPI_TEMPO_21_62,869.8347,13.4059,116.7891,7.286,0.198614,0.100751,0,0.0,0.0,5.243572,0.021808,0.484425,0.060553,3133,29.556603773584907,570.4433962264151,16.63962091983203,0.029169626697243045
FAPI_TEMPO_13_24,869.4215,13.4027,119.0563,7.3564,0.229211,0.095991,0,0.0,0.0,5.378059,0.021847,0.230707,0.028838,3134,29.566037735849058,570.433962264151,16.63566826763327,0.029163179908859964
FAPI_TEMPO_21_107,869.4215,13.4027,122.2894,7.4556,0.269428,0.089791,0,0.0,0.0,5.600052,0.021955,0.360304,0.045038,3135,29.57547169811321,570.4245283018868,16.63566826763327,0.02916366222391676
FAPI_TEMPO_18_45,869.4215,13.4027,122.3618,7.4578,0.270293,0.089658,0,0.0,0.0,5.53513,0.021898,0.448811,0.056101,3136,29.58490566037736,570.4150943396227,16.63566826763327,0.02916414455492734
FAPI_TEMPO_44_131,868.8017,13.3979,114.1989,7.2048,0.162844,0.106418,0,0.0,0.0,5.26789,0.02189,0.281676,0.035209,3137,29.59433962264151,570.4056603773585,16.62973752779291,0.02915422949483235
FAPI_TEMPO_26_15,868.8017,13.3979,113.0882,7.1696,0.146318,0.109042,0,0.0,0.0,5.510699,0.021946,0.142546,0.017818,3138,29.60377358490566,570.3962264150944,16.62973752779291,0.02915471168578691
FAPI_TEMPO_10_34,868.1818,13.3931,115.4578,7.2444,0.181584,0.103476,0,0.0,0.0,5.387075,0.02195,0.362446,0.045306,3139,29.61320754716981,570.3867924528302,16.623803714698948,0.029144790753677388
FAPI_TEMPO_48_66,868.1818,13.3931,135.7697,7.8558,0.408146,0.069097,0,0.0,0.0,5.075126,0.021795,0.735864,0.091983,3140,29.62264150943396,570.377358490566,16.623803714698948,0.029145272804467225
FAPI_TEMPO_33_58,867.562,13.3884,122.5099,7.4623,0.273614,0.089199,0,0.0,0.0,5.331542,0.021842,0.251065,0.031383,3141,29.632075471698112,570.3679245283018,16.61786874052692,0.029135349352385147
FAPI_TEMPO_7_30,867.562,13.3884,115.108,7.2334,0.17719,0.104187,0,0.0,0.0,5.356457,0.021934,0.143825,0.017978,3142,29.641509433962263,570.3584905660377,16.61786874052692,0.029135831262956987
FAPI_TEMPO_24_76,867.3554,13.3868,122.354,7.4576,0.271934,0.089461,0,0.0,0.0,5.681858,0.022015,0.524604,0.065576,3143,29.650943396226417,570.3490566037735,16.615889944715455,0.029132843742491994
FAPI_TEMPO_3_48,867.1488,13.3852,116.3023,7.2708,0.194386,0.101493,0,0.0,0.0,5.380934,0.021936,0.186215,0.023277,3144,29.660377358490567,570.3396226415094,16.61391091322,0.02912985570995964
FAPI_TEMPO_42_31,866.9421,13.3836,120.8934,7.4129,0.254591,0.092135,0,0.0,0.0,5.533994,0.021924,0.22646,0.028308,3145,29.669811320754718,570.3301886792453,16.611930687880218,0.02912686548532467
FAPI_TEMPO_3_9,866.7355,13.382,113.6474,7.1873,0.15671,0.107455,0,0.0,0.0,5.506881,0.021998,0.28709,0.035886,3146,29.67924528301887,570.3207547169811,16.609951184649848,0.02912387642791021
FAPI_TEMPO_29_71,866.5289,13.3804,113.0235,7.1676,0.147577,0.108914,0,0.0,0.0,5.5587,0.021948,0.224271,0.028034,3147,29.68867924528302,570.311320754717,16.607971445482598,0.029120886857908708
FAPI_TEMPO_12_110,866.3223,13.3788,130.1135,7.6904,0.356951,0.076661,0,0.0,0.0,5.441113,0.021966,0.351483,0.043935,3148,29.69811320754717,570.3018867924528,16.605991470294082,0.029117896775146774
FAPI_TEMPO_8_104,865.9091,13.3756,125.2561,7.5455,0.30644,0.084245,0,0.0,0.0,5.186503,0.021874,0.275773,0.034472,3149,29.70754716981132,570.2924528301887,16.60203081151546,0.029111433491929635
FAPI_TEMPO_36_99,865.4959,13.3724,118.3221,7.3337,0.22314,0.097046,0,0.0,0.0,5.631967,0.021991,0.266024,0.033253,3150,29.71698113207547,570.2830188679245,16.598069207637902,0.029104968337628084
FAPI_TEMPO_5_145,865.0826,13.3692,131.3346,7.7264,0.369755,0.074792,0,0.0,0.0,5.212464,0.021864,0.269228,0.033653,3151,29.72641509433962,570.2735849056604,16.59410569887928,0.029098499629128746
FAPI_TEMPO_28_71,864.6694,13.366,117.5233,7.3089,0.213295,0.098605,0,0.0,0.0,5.826711,0.022069,0.53593,0.066991,3152,29.735849056603772,570.2641509433962,16.59014220254325,0.029092030728387782
FAPI_TEMPO_10_70,864.6694,13.366,121.8025,7.4408,0.267601,0.090196,0,0.0,0.0,5.470468,0.021974,0.283902,0.035488,3153,29.745283018867923,570.2547169811321,16.59014220254325,0.02909251201001844
FAPI_TEMPO_30_135,864.4628,13.3644,131.1062,7.7197,0.36801,0.075063,0,0.0,0.0,5.806761,0.022057,0.242242,0.03028,3154,29.754716981132077,570.2452830188679,16.588160099243105,0.02908951742910646
FAPI_TEMPO_50_102,864.0496,13.3612,117.12,7.2963,0.208435,0.099382,0,0.0,0.0,5.166023,0.02185,0.19424,0.02428,3155,29.764150943396228,570.2358490566038,16.584195181954108,0.029083045566831587
FAPI_TEMPO_37_67,863.2231,13.3548,115.1726,7.2354,0.182224,0.103525,0,0.0,0.0,5.629094,0.022026,0.273102,0.034138,3156,29.77358490566038,570.2264150943396,16.576261542103484,0.029069613583862244
FAPI_TEMPO_22_93,862.8099,13.3516,118.1661,7.3288,0.223505,0.097065,0,0.0,0.0,5.465003,0.022011,0.555629,0.069454,3157,29.78301886792453,570.2169811320755,16.572293778087804,0.02906313618578342
FAPI_TEMPO_38_52,862.8099,13.3516,133.1795,7.7805,0.388706,0.072049,0,0.0,0.0,5.694752,0.022045,0.568267,0.071033,3158,29.79245283018868,570.2075471698113,16.572293778087804,0.029063617029173545
FAPI_TEMPO_8_99,862.6033,13.35,120.7107,7.4073,0.256074,0.092024,0,0.0,0.0,5.24005,0.021932,0.15245,0.019056,3159,29.80188679245283,570.1981132075472,16.570309539799258,0.029060617978172453
FAPI_TEMPO_23_94,862.3967,13.3485,124.7771,7.5311,0.303939,0.084711,0,0.0,0.0,5.663605,0.022036,0.348613,0.043577,3160,29.81132075471698,570.188679245283,16.568325063876454,0.029057618411166518
FAPI_TEMPO_2_53,862.3967,13.3485,131.0037,7.7167,0.368534,0.075031,2,44.2149,7.8892,5.525781,0.022024,0.287024,0.035878,3161,29.82075471698113,570.1792452830189,16.568325063876454,0.02905809918712924
FAPI_TEMPO_12_83,862.1901,13.3469,114.3092,7.2082,0.170817,0.10536,0,0.0,0.0,5.569679,0.022041,0.310865,0.038858,3162,29.830188679245282,570.1698113207547,16.566340350233997,0.029055099062258907
FAPI_TEMPO_10_50,861.9835,13.3453,118.3221,7.3337,0.226292,0.096655,1,14.2562,0.0,5.579527,0.022024,0.229813,0.028727,3163,29.839622641509433,570.1603773584906,16.564355398786443,0.029052098421022934
FAPI_TEMPO_46_148,861.7769,13.3437,113.4001,7.1795,0.157873,0.107427,0,0.0,0.0,5.36261,0.021946,0.298647,0.037331,3164,29.849056603773583,570.1509433962265,16.562370209448282,0.02904909726324571
FAPI_TEMPO_23_141,861.7769,13.3437,125.7508,7.5604,0.31517,0.083027,0,0.0,0.0,5.545746,0.02204,0.379659,0.047457,3165,29.858490566037737,570.1415094339623,16.562370209448282,0.02904957793003256
FAPI_TEMPO_25_68,861.7769,13.3437,123.731,7.4994,0.292628,0.086445,0,0.0,0.0,5.609086,0.022023,0.364466,0.045558,3166,29.867924528301888,570.1320754716982,16.562370209448282,0.029050058612726574
FAPI_TEMPO_45_89,861.5702,13.3421,121.6198,7.4352,0.268032,0.090212,0,0.0,0.0,5.270776,0.021905,0.298916,0.037365,3167,29.87735849056604,570.122641509434,16.5603838210757,0.029047055169096756
FAPI_TEMPO_9_64,861.5702,13.3421,123.1984,7.4833,0.286671,0.087359,0,0.0,0.0,5.364108,0.022005,0.379359,0.04742,3168,29.88679245283019,570.1132075471698,16.5603838210757,0.029047535825953534
FAPI_TEMPO_13_58,860.9504,13.3373,127.4776,7.6121,0.334236,0.080176,0,0.0,0.0,5.452867,0.021987,0.198248,0.024781,3169,29.89622641509434,570.1037735849056,16.554426110073678,0.02903756627670914
FAPI_TEMPO_30_133,860.9504,13.3373,126.4583,7.5816,0.32346,0.081796,0,0.0,0.0,5.480397,0.022019,0.254611,0.031826,3170,29.90566037735849,570.0943396226415,16.554426110073678,0.02903804679245093
FAPI_TEMPO_0_45,860.9504,13.3373,116.7245,7.284,0.205921,0.099867,0,0.0,0.0,5.167847,0.021934,0.397513,0.049689,3171,29.91509433962264,570.0849056603773,16.554426110073678,0.02903852732409621
FAPI_TEMPO_41_128,860.9504,13.3373,132.5099,7.7609,0.383843,0.072803,0,0.0,0.0,5.690196,0.022081,0.600016,0.075002,3172,29.92452830188679,570.0754716981132,16.554426110073678,0.029039007871645758
FAPI_TEMPO_37_8,860.7438,13.3357,120.5169,7.4014,0.255288,0.092196,0,0.0,0.0,5.502074,0.022015,0.557887,0.069736,3173,29.933962264150942,570.066037735849,16.552439729882828,0.029036003961268635
FAPI_TEMPO_39_27,860.7438,13.3357,127.0554,7.5995,0.329965,0.080822,0,0.0,0.0,5.777914,0.022089,0.33057,0.041321,3174,29.943396226415093,570.0566037735849,16.552439729882828,0.02903648448296395
FAPI_TEMPO_27_14,860.5372,13.3341,117.0822,7.2951,0.211143,0.099061,0,0.0,0.0,5.672874,0.022064,0.240073,0.030009,3175,29.952830188679247,570.0471698113207,16.550453111287254,0.029033480013180787
FAPI_TEMPO_14_59,860.5372,13.3341,127.3595,7.6086,0.333321,0.080323,0,0.0,0.0,4.691509,0.021753,0.761318,0.095165,3176,29.962264150943398,570.0377358490566,16.550453111287254,0.029033960509010474
FAPI_TEMPO_22_90,860.5372,13.3341,121.8671,7.4427,0.271874,0.08965,0,0.0,0.0,5.276739,0.021962,0.468307,0.058538,3177,29.971698113207548,570.0283018867924,16.550453111287254,0.02903444102074457
FAPI_TEMPO_0_89,859.5041,13.326,115.8154,7.2556,0.194761,0.101662,0,0.0,0.0,5.303897,0.022042,0.159852,0.019982,3178,29.9811320754717,570.0188679245283,16.54051547701889,0.02901748767938834
FAPI_TEMPO_41_135,859.5041,13.326,124.8796,7.5342,0.307412,0.084257,0,0.0,0.0,5.275676,0.02196,0.268899,0.033612,3179,29.99056603773585,570.0094339622641,16.54051547701889,0.02901796793439371
FAPI_TEMPO_25_60,859.5041,13.326,118.0558,7.3254,0.225034,0.096922,0,0.0,0.0,5.891074,0.022139,0.3916,0.04895,3180,30.0,570.0,16.54051547701889,0.029018448205296296
FAPI_TEMPO_7_101,859.2975,13.3244,114.7236,7.2213,0.179558,0.104066,0,0.0,0.0,5.226632,0.021965,0.139813,0.017477,3181,30.00943396226415,569.9905660377359,16.538527426074424,0.029015440625695374
FAPI_TEMPO_7_109,859.2975,13.3244,115.8611,7.257,0.195589,0.101538,0,0.0,0.0,5.359373,0.022061,0.316978,0.039622,3182,30.0188679245283,569.9811320754717,16.538527426074424,0.029015920870665846
FAPI_TEMPO_28_136,859.2975,13.3244,122.2437,7.4542,0.277395,0.088836,1,199.1736,0.0,5.491042,0.022028,0.433589,0.054199,3183,30.028301886792452,569.9716981132076,16.538527426074424,0.029016401131533986
FAPI_TEMPO_35_26,859.2975,13.3244,118.809,7.3487,0.235011,0.095375,0,0.0,0.0,5.682424,0.022073,0.259961,0.032495,3184,30.037735849056602,569.9622641509434,16.538527426074424,0.0290168814083006
FAPI_TEMPO_39_33,859.0909,13.3228,113.4458,7.181,0.161173,0.106987,0,0.0,0.0,5.687795,0.022074,0.4252,0.05315,3185,30.047169811320753,569.9528301886793,16.536539136123082,0.02901387318429275
FAPI_TEMPO_15_109,858.4711,13.318,118.5695,7.3413,0.232656,0.095764,0,0.0,0.0,5.573216,0.022077,0.566404,0.070801,3186,30.056603773584907,569.9433962264151,16.53057283136533,0.029003885194238504
FAPI_TEMPO_21_130,858.0579,13.3148,130.6271,7.7056,0.368084,0.075194,0,0.0,0.0,5.177122,0.02193,0.680032,0.085004,3187,30.066037735849058,569.933962264151,16.526594098243667,0.028997384245341706
FAPI_TEMPO_6_78,858.0579,13.3148,121.7568,7.4394,0.272656,0.089595,0,0.0,0.0,5.273301,0.022048,0.31113,0.038891,3188,30.07547169811321,569.9245283018868,16.526594098243667,0.028997864239121842
FAPI_TEMPO_6_92,858.0579,13.3148,115.8343,7.2562,0.196378,0.101451,0,0.0,0.0,5.293912,0.022022,0.320261,0.040033,3189,30.08490566037736,569.9150943396227,16.526594098243667,0.028998344248792912
FAPI_TEMPO_47_100,857.8512,13.3132,128.7554,7.6502,0.349735,0.077929,0,0.0,0.0,5.020299,0.02191,0.345188,0.043149,3190,30.09433962264151,569.9056603773585,16.524603409299367,0.02899533125948904
FAPI_TEMPO_2_67,857.6446,13.3116,115.1915,7.236,0.187775,0.102819,0,0.0,0.0,5.209443,0.02198,0.176732,0.022092,3191,30.10377358490566,569.8962264150944,16.52261344376678,0.028992319439806628
FAPI_TEMPO_30_112,857.2314,13.3084,122.6391,7.4663,0.283775,0.087914,0,0.0,0.0,5.46923,0.022055,0.39397,0.049246,3192,30.11320754716981,569.8867924528302,16.51863279352052,0.028985814397317827
FAPI_TEMPO_47_152,857.2314,13.3084,132.3083,7.755,0.384633,0.072767,0,0.0,0.0,5.664265,0.022103,0.522682,0.065335,3193,30.12264150943396,569.877358490566,16.51863279352052,0.02898629423929636
FAPI_TEMPO_41_39,857.0248,13.3068,126.8616,7.5937,0.33082,0.080783,0,0.0,0.0,5.522634,0.022094,0.500161,0.06252,3194,30.132075471698112,569.8679245283018,16.516642108633523,0.028983280858112664
FAPI_TEMPO_45_74,856.8182,13.3052,116.2566,7.2694,0.203358,0.100391,0,0.0,0.0,5.693692,0.022123,0.212321,0.02654,3195,30.141509433962263,569.8584905660377,16.514651183788303,0.02898026695607251
FAPI_TEMPO_41_107,856.8182,13.3052,117.1924,7.2986,0.21603,0.098405,0,0.0,0.0,5.718063,0.022113,0.213972,0.026747,3196,30.150943396226417,569.8490566037735,16.514651183788303,0.02898074673004371
FAPI_TEMPO_13_90,856.1983,13.3004,119.3604,7.3658,0.244797,0.093943,0,0.0,0.0,5.562111,0.022142,0.247066,0.030883,3197,30.160377358490567,569.8396226415094,16.508676004566663,0.028970740799034257
FAPI_TEMPO_10_124,855.9917,13.2988,127.276,7.6061,0.335972,0.080033,0,0.0,0.0,5.570858,0.022091,0.221533,0.027692,3198,30.169811320754718,569.8301886792453,16.506684118903756,0.02896772485354455
FAPI_TEMPO_13_116,855.9917,13.2988,123.0235,7.478,0.289273,0.087105,0,0.0,0.0,5.535996,0.022079,0.23989,0.029986,3199,30.17924528301887,569.8207547169811,16.506684118903756,0.028968204443697923
FAPI_TEMPO_44_134,855.7851,13.2972,126.1731,7.5731,0.324475,0.081768,0,0.0,0.0,5.477165,0.022074,0.430558,0.05382,3200,30.18867924528302,569.811320754717,16.50469199284809,0.028965187934468502
FAPI_TEMPO_11_123,855.5785,13.2956,119.3415,7.3652,0.245105,0.093913,0,0.0,0.0,5.58445,0.022109,0.641745,0.080218,3201,30.19811320754717,569.8018867924528,16.50269962631261,0.028962170903311917
FAPI_TEMPO_31_55,855.5785,13.2956,122.6391,7.4663,0.285156,0.087745,0,0.0,0.0,5.41924,0.0221,0.6504,0.0813,3202,30.20754716981132,569.7924528301887,16.50269962631261,0.028962650425330912
FAPI_TEMPO_26_111,855.3719,13.294,124.4462,7.5211,0.305933,0.084584,0,0.0,0.0,5.300862,0.022047,0.187268,0.023408,3203,30.21698113207547,569.7830188679245,16.5007070192102,0.028959632830045885
FAPI_TEMPO_40_140,855.3719,13.294,120.7831,7.4095,0.263195,0.091122,0,0.0,0.0,5.24332,0.021997,0.221401,0.027675,3204,30.22641509433962,569.7735849056604,16.5007070192102,0.028960112325920277
FAPI_TEMPO_31_84,854.9587,13.2908,118.5159,7.3397,0.235106,0.095483,0,0.0,0.0,5.142277,0.021987,0.342284,0.042786,3205,30.235849056603772,569.7641509433962,16.4967210829559,0.028953596072412047
FAPI_TEMPO_14_102,854.9587,13.2908,130.9313,7.7145,0.373288,0.074492,1,9.7107,0.0,5.316176,0.022099,0.336686,0.042086,3206,30.245283018867923,569.7547169811321,16.4967210829559,0.028954075484209117
FAPI_TEMPO_31_58,854.5455,13.2875,120.9769,7.4155,0.266264,0.090672,0,0.0,0.0,5.315837,0.02202,0.505165,0.063146,3207,30.254716981132077,569.7452830188679,16.492734183387256,0.02894755722416587
FAPI_TEMPO_13_73,854.3388,13.2859,123.2631,7.4852,0.293399,0.086518,0,0.0,0.0,5.436513,0.022096,0.313691,0.039211,3208,30.264150943396228,569.7358490566038,16.49073940702467,0.028944535321642186
FAPI_TEMPO_47_112,854.1322,13.2843,115.6973,7.2519,0.198158,0.101289,0,0.0,0.0,5.231707,0.02204,0.193734,0.024217,3209,30.27358490566038,569.7264150943396,16.48874535457173,0.028941514589667393
FAPI_TEMPO_14_35,853.9256,13.2827,115.6784,7.2513,0.19809,0.101306,0,0.0,0.0,5.082024,0.021939,0.320262,0.040033,3210,30.28301886792453,569.7169811320755,16.486751060940577,0.028938493334321927
FAPI_TEMPO_6_138,853.9256,13.2827,125.7241,7.5596,0.32112,0.08232,3,65.0826,15.9413,5.458545,0.022155,0.668444,0.083556,3211,30.29245283018868,569.7075471698113,16.486751060940577,0.02893897253572176
FAPI_TEMPO_35_53,853.719,13.2811,125.743,7.5602,0.321488,0.082269,0,0.0,0.0,5.659715,0.022118,0.241577,0.030197,3212,30.30188679245283,569.6981132075472,16.48475652604368,0.028935950714721964
FAPI_TEMPO_18_43,853.3058,13.2779,111.6922,7.1253,0.140455,0.11048,0,0.0,0.0,5.414076,0.022076,0.180911,0.022614,3213,30.31132075471698,569.688679245283,16.480766732102254,0.028929426426264577
FAPI_TEMPO_45_139,853.3058,13.2779,117.7439,7.3157,0.22654,0.096865,1,134.0909,0.0,5.518136,0.022103,0.373031,0.046629,3214,30.32075471698113,569.6792452830189,16.480766732102254,0.028929905501322142
FAPI_TEMPO_9_6,852.8926,13.2747,117.8163,7.318,0.227865,0.09667,0,0.0,0.0,5.226466,0.022103,0.310162,0.03877,3215,30.330188679245282,569.6698113207547,16.47677597204615,0.028923379200743428
FAPI_TEMPO_43_123,852.2727,13.2699,120.0032,7.3856,0.256292,0.092272,0,0.0,0.0,5.701443,0.022208,0.560814,0.070102,3216,30.339622641509433,569.6603773584906,16.470787052674563,0.028913345051396127
FAPI_TEMPO_3_14,852.2727,13.2699,114.5219,7.2149,0.183397,0.103675,0,0.0,0.0,5.289642,0.022098,0.246599,0.030825,3217,30.349056603773583,569.6509433962265,16.470787052674563,0.028913823883932623
FAPI_TEMPO_10_100,852.0661,13.2683,120.5625,7.4028,0.263355,0.091187,0,0.0,0.0,5.202842,0.02204,0.254643,0.03183,3218,30.358490566037737,569.6415094339623,16.468790584377057,0.028910797952104404
FAPI_TEMPO_40_148,852.0661,13.2683,122.4453,7.4604,0.285835,0.087733,0,0.0,0.0,5.317103,0.022136,0.486737,0.060842,3219,30.367924528301888,569.6320754716982,16.468790584377057,0.02891127675831748
FAPI_TEMPO_30_134,851.8595,13.2667,123.5482,7.4939,0.298699,0.085774,0,0.0,0.0,5.577338,0.022141,0.370686,0.046336,3220,30.37735849056604,569.622641509434,16.46679387402359,0.02890825025913383
FAPI_TEMPO_18_36,851.8595,13.2667,119.9576,7.3842,0.256086,0.092316,0,0.0,0.0,5.516546,0.022119,0.389479,0.048685,3221,30.38679245283019,569.6132075471698,16.46679387402359,0.028908729039011916
FAPI_TEMPO_21_75,851.6529,13.265,123.0882,7.4799,0.293617,0.086554,0,0.0,0.0,5.460233,0.022122,0.301967,0.037746,3222,30.39622641509434,569.6037735849056,16.464796921526098,0.0289057019722708
FAPI_TEMPO_24_96,851.6529,13.265,116.5685,7.2791,0.212393,0.099126,0,0.0,0.0,5.424919,0.022112,0.434916,0.054364,3223,30.40566037735849,569.5943396226415,16.464796921526098,0.028906180725802314
FAPI_TEMPO_7_77,851.2397,13.2618,128.2118,7.634,0.349263,0.078153,0,0.0,0.0,5.210066,0.022041,0.416347,0.052043,3224,30.41509433962264,569.5849056603773,16.460802289746514,0.028899646261977118
FAPI_TEMPO_14_3,851.2397,13.2618,114.1989,7.2048,0.179766,0.104282,0,0.0,0.0,4.833742,0.021897,0.193524,0.02419,3225,30.42452830188679,569.5754716981132,16.460802289746514,0.02890012493106634
FAPI_TEMPO_37_99,850.8264,13.2586,128.0748,7.6299,0.348186,0.078324,0,0.0,0.0,5.680154,0.022162,0.451597,0.05645,3226,30.433962264150942,569.566037735849,16.45680572122562,0.028893586750089705
FAPI_TEMPO_35_38,850.8264,13.2586,113.8223,7.1929,0.174731,0.105094,0,0.0,0.0,5.29161,0.022066,0.202676,0.025334,3227,30.443396226415093,569.5566037735849,16.45680572122562,0.028894065334668075
FAPI_TEMPO_40_74,850.8264,13.2586,120.958,7.4149,0.269229,0.090316,0,0.0,0.0,5.021806,0.022069,0.343755,0.042969,3228,30.452830188679247,569.5471698113207,16.45680572122562,0.028894543935100974
FAPI_TEMPO_0_111,850.4132,13.2554,121.7379,7.4388,0.278912,0.088838,0,0.0,0.0,5.32135,0.022167,0.435873,0.054484,3229,30.462264150943398,569.5377358490566,16.452809149236288,0.028888005330689345
FAPI_TEMPO_5_133,850.4132,13.2554,119.8662,7.3814,0.256217,0.092335,0,0.0,0.0,4.890984,0.02184,0.349,0.043625,3230,30.471698113207548,569.5283018867924,16.452809149236288,0.028888483846596764
FAPI_TEMPO_27_100,850.2066,13.2538,119.7181,7.3768,0.254556,0.092598,0,0.0,0.0,5.070045,0.021986,0.265164,0.033145,3231,30.4811320754717,569.5188679245283,16.450810499142822,0.02888545301245903
FAPI_TEMPO_33_47,850.2066,13.2538,114.503,7.2143,0.185107,0.103469,0,0.0,0.0,5.617699,0.022156,0.428486,0.053561,3232,30.49056603773585,569.5094339622641,16.450810499142822,0.02888593150194042
FAPI_TEMPO_48_116,849.5868,13.2489,117.5879,7.3109,0.227867,0.096765,0,0.0,0.0,5.141109,0.022034,0.444279,0.055535,3233,30.5,569.5,16.444813091405173,0.028875879001589416
FAPI_TEMPO_1_4,849.5868,13.2489,114.1532,7.2033,0.180703,0.104185,1,67.9752,0.0,5.28957,0.022107,0.28813,0.036016,3234,30.50943396226415,569.4905660377359,16.444813091405173,0.028876357348324357
FAPI_TEMPO_5_150,849.5868,13.2489,117.5422,7.3095,0.227267,0.096859,1,23.3471,0.0,5.415694,0.022179,0.24448,0.03056,3235,30.5188679245283,569.4811320754717,16.444813091405173,0.028876835710907784
FAPI_TEMPO_11_54,849.3802,13.2473,123.3544,7.488,0.298541,0.085861,1,37.1901,0.0,5.635683,0.022195,0.200986,0.025123,3236,30.528301886792452,569.4716981132076,16.442813469378205,0.028873802726030243
FAPI_TEMPO_0_62,849.1736,13.2457,124.0162,7.5081,0.306175,0.084704,0,0.0,0.0,4.938876,0.021967,0.374269,0.046784,3237,30.537735849056602,569.4622641509434,16.440813604146232,0.028870769213582833
FAPI_TEMPO_27_42,849.1736,13.2457,114.1989,7.2048,0.181757,0.104031,0,0.0,0.0,5.410195,0.022156,0.209137,0.026142,3238,30.547169811320753,569.4528301886793,16.440813604146232,0.028871247507363914
FAPI_TEMPO_24_48,848.9669,13.2441,117.1657,7.2977,0.222859,0.097566,0,0.0,0.0,5.504683,0.022145,0.366968,0.045871,3239,30.556603773584907,569.4433962264151,16.43881252745482,0.028868211724627012
FAPI_TEMPO_39_39,848.9669,13.2441,119.9765,7.3848,0.258846,0.091968,0,0.0,0.0,5.713139,0.02221,0.247509,0.030939,3240,30.566037735849058,569.433962264151,16.43881252745482,0.028868689991885535
FAPI_TEMPO_1_134,848.1405,13.2377,126.1652,7.5728,0.330426,0.081056,0,0.0,0.0,5.207629,0.022091,0.280203,0.035025,3241,30.57547169811321,569.4245283018868,16.430809658165458,0.028855113964206477
FAPI_TEMPO_43_115,847.5207,13.2328,121.8214,7.4413,0.28235,0.088387,0,0.0,0.0,5.425955,0.022152,0.80708,0.100885,3242,30.58490566037736,569.4150943396227,16.424804947256042,0.028845046628601684
FAPI_TEMPO_39_70,847.5207,13.2328,113.8034,7.1923,0.177664,0.104732,0,0.0,0.0,5.909568,0.022296,0.413739,0.051717,3243,30.59433962264151,569.4056603773585,16.424804947256042,0.028845524535830818
FAPI_TEMPO_9_36,847.314,13.2312,119.1588,7.3596,0.250102,0.093369,0,0.0,0.0,5.251492,0.022139,0.139031,0.017379,3244,30.60377358490566,569.3962264150944,16.42280191995058,0.02884248464965805
FAPI_TEMPO_43_133,847.1074,13.2296,126.348,7.5783,0.333175,0.080667,0,0.0,0.0,5.383824,0.022181,0.275225,0.034403,3245,30.61320754716981,569.3867924528302,16.42079961754137,0.028839445935869196
FAPI_TEMPO_5_88,846.6942,13.2264,118.9193,7.3522,0.247629,0.09377,0,0.0,0.0,5.039825,0.022054,0.301762,0.03772,3246,30.62264150943396,569.377358490566,16.416794280080254,0.028832889181968167
FAPI_TEMPO_30_71,846.4876,13.2248,127.0286,7.5987,0.340785,0.079537,0,0.0,0.0,5.709288,0.022275,0.530449,0.066306,3247,30.632075471698112,569.3679245283018,16.41479124484957,0.028829848921413263
FAPI_TEMPO_13_28,846.4876,13.2248,121.9128,7.4441,0.284299,0.088115,0,0.0,0.0,5.741384,0.022276,0.412037,0.051505,3248,30.641509433962263,569.3584905660377,16.41479124484957,0.028830326616417924
FAPI_TEMPO_39_50,846.281,13.2231,115.6973,7.2519,0.205529,0.100365,0,0.0,0.0,5.56346,0.022208,0.365886,0.045736,3249,30.650943396226417,569.3490566037735,16.412787965166203,0.028827285783294687
FAPI_TEMPO_32_69,846.281,13.2231,123.0235,7.478,0.297336,0.086125,0,0.0,0.0,5.576925,0.022231,1.1687,0.146088,3250,30.660377358490567,569.3396226415094,16.412787965166203,0.02882776345165895
FAPI_TEMPO_36_94,846.0744,13.2215,125.5413,7.5541,0.325402,0.081866,0,0.0,0.0,5.381734,0.02217,0.373071,0.046634,3251,30.669811320754718,569.3301886792453,16.410784440940628,0.028824722045762256
FAPI_TEMPO_27_44,846.0744,13.2215,112.3083,7.1449,0.157063,0.108058,0,0.0,0.0,5.539879,0.02222,0.424112,0.053014,3252,30.67924528301887,569.3207547169811,16.410784440940628,0.028825199687474424
FAPI_TEMPO_28_137,845.4545,13.2167,121.6655,7.4366,0.282263,0.088455,0,0.0,0.0,5.807023,0.022303,0.333266,0.041658,3253,30.68867924528302,569.311320754717,16.404771429939938,0.028815115441921443
FAPI_TEMPO_26_84,845.2479,13.2151,125.1458,7.5422,0.321795,0.082432,0,0.0,0.0,5.431906,0.022224,0.344899,0.043112,3254,30.69811320754717,569.3018867924528,16.40276692653066,0.028812071955262156
FAPI_TEMPO_22_49,845.0413,13.2135,113.9972,7.1984,0.182855,0.103986,1,86.5702,0.0,5.308402,0.022156,0.11223,0.014029,3255,30.70754716981132,569.2924528301887,16.4007621781307,0.028809027937390905
FAPI_TEMPO_2_33,845.0413,13.2135,113.5939,7.1857,0.177042,0.104908,0,0.0,0.0,5.272342,0.02213,0.385141,0.048143,3256,30.71698113207547,569.2830188679245,16.4007621781307,0.028809505350686968
FAPI_TEMPO_8_114,844.8347,13.2118,120.6728,7.4062,0.270941,0.090214,0,0.0,0.0,5.290023,0.022194,0.278281,0.034785,3257,30.72641509433962,569.2735849056604,16.39875718465021,0.028806460758877123
FAPI_TEMPO_46_118,844.6281,13.2102,129.1209,7.661,0.363377,0.076198,0,0.0,0.0,5.551039,0.022258,0.328183,0.041023,3258,30.735849056603772,569.2641509433962,16.396751945999288,0.028803415635476528
FAPI_TEMPO_42_107,844.6281,13.2102,115.3664,7.2415,0.202526,0.100888,0,0.0,0.0,5.63178,0.02225,0.436175,0.054522,3259,30.745283018867923,569.2547169811321,16.396751945999288,0.02880389297949859
FAPI_TEMPO_21_105,844.6281,13.2102,126.1274,7.5717,0.332799,0.080784,0,0.0,0.0,5.465935,0.022211,0.330793,0.041349,3260,30.754716981132077,569.2452830188679,16.396751945999288,0.02880437033934247
FAPI_TEMPO_10_53,844.6281,13.2102,128.8468,7.6529,0.360666,0.076602,0,0.0,0.0,5.616022,0.022272,0.330793,0.041349,3261,30.764150943396228,569.2358490566038,16.396751945999288,0.02880484771500894
FAPI_TEMPO_36_51,844.0083,13.2054,111.8671,7.1308,0.152477,0.108859,0,0.0,0.0,5.445716,0.02221,0.589555,0.073694,3262,30.77358490566038,569.2264150943396,16.39073475812401,0.028794754290184382
FAPI_TEMPO_47_101,843.8017,13.2038,115.2183,7.2368,0.201256,0.101113,0,0.0,0.0,4.272674,0.021777,0.148445,0.018556,3263,30.78301886792453,569.2169811320755,16.38872853789119,0.028791706995980344
FAPI_TEMPO_0_115,843.595,13.2021,119.9119,7.3828,0.262742,0.091514,0,0.0,0.0,5.476222,0.022294,0.182048,0.022756,3264,30.79245283018868,569.2075471698113,16.386721100794233,0.028788657462943994
FAPI_TEMPO_14_55,843.595,13.2021,116.4772,7.2763,0.21862,0.098388,0,0.0,0.0,5.41646,0.022283,0.436448,0.054556,3265,30.80188679245283,569.1981132075472,16.386721100794233,0.028789134609831585
FAPI_TEMPO_10_115,843.1818,13.1989,115.0623,7.2319,0.199678,0.101381,0,0.0,0.0,5.747511,0.022318,0.132677,0.016585,3266,30.81132075471698,569.188679245283,16.382707431625693,0.02878256021069917
FAPI_TEMPO_33_81,843.1818,13.1989,128.6908,7.6483,0.360212,0.076703,0,0.0,0.0,5.567201,0.022252,0.464971,0.058121,3267,30.82075471698113,569.1792452830189,16.382707431625693,0.028783037272343884
FAPI_TEMPO_9_49,842.9752,13.1973,118.5616,7.3411,0.246408,0.094065,0,0.0,0.0,5.192808,0.022111,0.202564,0.02532,3268,30.830188679245282,569.1698113207547,16.38070022824904,0.028779987804057522
FAPI_TEMPO_10_31,842.9752,13.1973,115.1726,7.2354,0.201406,0.101115,0,0.0,0.0,5.445088,0.022258,0.316898,0.039612,3269,30.839622641509433,569.1603773584906,16.38070022824904,0.028780464838878823
FAPI_TEMPO_42_17,842.7686,13.1957,118.1661,7.3288,0.241541,0.094828,0,0.0,0.0,5.157939,0.02214,0.210112,0.026264,3270,30.849056603773583,569.1509433962265,16.37869277889028,0.02877741479466881
FAPI_TEMPO_5_137,842.562,13.1941,119.7181,7.3768,0.261259,0.091772,1,18.3884,0.0,5.305215,0.022218,0.241558,0.030195,3271,30.858490566037737,569.1415094339623,16.376685083458955,0.02877436421698767
FAPI_TEMPO_30_45,841.3223,13.1843,113.4647,7.1816,0.178797,0.104747,0,0.0,0.0,5.572116,0.022292,0.27658,0.034573,3272,30.867924528301888,569.1320754716982,16.364632765720255,0.028753664520062772
FAPI_TEMPO_47_55,840.7025,13.1795,117.2303,7.2998,0.231272,0.096491,0,0.0,0.0,5.198454,0.02225,0.162837,0.020355,3273,30.87735849056604,569.122641509434,16.35860376344596,0.02874354764740948
FAPI_TEMPO_46_142,840.4959,13.1779,134.0351,7.8054,0.412093,0.06909,1,22.7273,0.0,5.87732,0.022371,0.47201,0.059001,3274,30.88679245283019,569.1132075471698,16.35659360218205,0.02874049202385865
FAPI_TEMPO_50_106,840.4959,13.1779,123.5104,7.4927,0.30763,0.084704,0,0.0,0.0,5.479848,0.022251,0.231721,0.028965,3275,30.89622641509434,569.1037735849056,16.35659360218205,0.028740968451409818
FAPI_TEMPO_7_28,840.4959,13.1779,116.2109,7.268,0.217919,0.09859,0,0.0,0.0,5.129124,0.022181,0.318713,0.039839,3276,30.90566037735849,569.0943396226415,16.35659360218205,0.028741444894756597
FAPI_TEMPO_20_84,840.2893,13.1762,117.0822,7.2951,0.229705,0.096748,0,0.0,0.0,5.45255,0.02226,0.199121,0.02489,3277,30.91509433962264,569.0849056603773,16.35458319384683,0.028738388650229
FAPI_TEMPO_44_45,840.0826,13.1746,112.7573,7.1591,0.169685,0.106237,0,0.0,0.0,5.200993,0.022242,0.376794,0.047099,3278,30.92452830188679,569.0754716981132,16.352571565077554,0.028735330159779526
FAPI_TEMPO_41_72,840.0826,13.1746,118.7176,7.3459,0.250966,0.093438,0,0.0,0.0,5.43321,0.022204,0.30773,0.038466,3279,30.933962264150942,569.066037735849,16.352571565077554,0.028735806533350255
FAPI_TEMPO_9_57,840.0826,13.1746,120.4712,7.4,0.272613,0.090085,0,0.0,0.0,5.178366,0.022228,0.296286,0.037036,3280,30.943396226415093,569.0566037735849,16.352571565077554,0.02873628292271586
FAPI_TEMPO_50_97,839.876,13.173,126.6142,7.5863,0.341645,0.079566,0,0.0,0.0,5.182206,0.02216,0.281407,0.035176,3281,30.952830188679247,569.0471698113207,16.350560662206583,0.02873322552087896
FAPI_TEMPO_7_17,839.6694,13.1714,116.036,7.2625,0.216331,0.098864,0,0.0,0.0,5.127651,0.022214,0.321799,0.040225,3282,30.962264150943398,569.0377358490566,16.348549511990715,0.02873016758299373
FAPI_TEMPO_6_3,839.6694,13.1714,113.1984,7.1731,0.17655,0.105157,0,0.0,0.0,5.283839,0.02223,0.335407,0.041926,3283,30.971698113207548,569.0283018867924,16.348549511990715,0.028730643902565047
FAPI_TEMPO_46_54,839.6694,13.1714,114.7771,7.223,0.199046,0.101589,0,0.0,0.0,5.730915,0.022364,0.131838,0.01648,3284,30.9811320754717,569.0188679245283,16.348549511990715,0.028731120237930497
FAPI_TEMPO_35_69,839.4628,13.1698,123.7688,7.5006,0.311365,0.084161,0,0.0,0.0,5.453789,0.022293,0.218402,0.0273,3285,30.99056603773585,569.0094339622641,16.346538114338653,0.028728061678187804
FAPI_TEMPO_7_3,839.2562,13.1681,114.815,7.2242,0.199968,0.101456,0,0.0,0.0,5.035312,0.022182,0.272518,0.034065,3286,31.0,569.0,16.344526469159046,0.02872500258200184
FAPI_TEMPO_50_22,839.2562,13.1681,118.9839,7.3542,0.255048,0.092827,0,0.0,0.0,5.769124,0.022374,0.391655,0.048957,3287,31.00943396226415,568.9905660377359,16.344526469159046,0.02872547884752638
FAPI_TEMPO_14_45,838.843,13.1649,125.2751,7.5461,0.328322,0.081602,0,0.0,0.0,5.096451,0.022169,0.280246,0.035031,3288,31.0188679245283,568.9811320754717,16.340502435851523,0.028718882779550692
FAPI_TEMPO_0_77,838.843,13.1649,130.1135,7.6904,0.377348,0.07425,0,0.0,0.0,5.197566,0.022225,0.411901,0.051488,3289,31.028301886792452,568.9716981132076,16.340502435851523,0.02871935895939814
FAPI_TEMPO_41_73,838.6364,13.1633,119.0295,7.3556,0.256169,0.09267,0,0.0,0.0,5.392402,0.022248,0.350305,0.043788,3290,31.037735849056602,568.9622641509434,16.33849004754062,0.028716298209903925
