Repository: sandysanche-glitch/fira-fapi-kinetics

## Overview

The study combines bright-field optical microscopy, segmentation-informed computer vision, grain-resolved descriptor extraction, and video-anchored kinetics reconstruction to compare:

- pristine FAPI
- FAPI--TEMPO

The workflow links:
- time-resolved crystallization dynamics,
- grain-scale morphology,
- radial microstructural fingerprints,
- and effective growth-rate heterogeneity.

The repository is organized to preserve both:
- a **core reproducible pipeline**, and
- a **figure-centric structure**, since several manuscript figures were assembled from multiple panel-level scripts and then combined externally.

File: data/processed/kinetics/morpho_kinetics_from_cm_fapi_with_veff.csv (part 17 of 17)
file_name,area_(µm²),area_error_(µm²),perimeter_(µm),perimeter_error_(µm),circularity_distortion,circularity_distortion_error,defects_count,defects_area_(µm²),defects_area_error_(µm²),entropy_hm_(bits),entropy_hm_error_(bits),nucleus_circularity,nucleus_circularity_error,rank_for_t0,t0_ms,dt_ms,R_um_final,v_eff_um_per_ms
FAPI_42_28,484.9174,10.0095,90.9202,6.4286,0.262848,0.105347,0,0.0,0.0,5.293634,0.029132,0.298347,0.037293,3379,57.89263278126785,542.1073672187322,12.423928621919062,0.02291783763364019
FAPI_7_80,484.0909,10.0009,87.1468,6.2938,0.198997,0.116876,0,0.0,0.0,5.278835,0.029319,0.370889,0.046361,3380,57.909765848086806,542.0902341519131,12.413336347719286,0.022899022276502815
FAPI_49_33,483.4711,9.9945,87.4587,6.3051,0.205719,0.115694,0,0.0,0.0,5.418315,0.029327,0.441422,0.055178,3381,57.92689891490577,542.0731010850942,12.405387169054906,0.0228850816323895
FAPI_48_69,483.0579,9.9903,96.2834,6.6155,0.345203,0.090994,0,0.0,0.0,5.223433,0.029212,0.332242,0.04153,3382,57.94403198172473,542.0559680182753,12.400084885563524,0.022876023173211257
FAPI_5_68,481.8182,9.9774,88.6798,6.3489,0.230083,0.11139,2,36.9835,15.9245,4.966188,0.029113,0.474767,0.059346,3383,57.96116504854369,542.0388349514564,12.384163128902934,0.022847372421225184
FAPI_50_38,480.9917,9.9689,90.2963,6.4065,0.258676,0.10631,0,0.0,0.0,5.231311,0.029305,0.300249,0.037531,3384,57.97829811536265,542.0217018846373,12.373536813795319,0.022828489654144652
FAPI_31_44,479.9587,9.9582,92.8486,6.4965,0.300379,0.098973,0,0.0,0.0,5.354913,0.029378,0.417316,0.052164,3385,57.99543118218161,542.0045688178184,12.360242682484845,0.022804683564649875
FAPI_24_64,479.1322,9.9496,84.7314,6.206,0.161359,0.124077,0,0.0,0.0,5.601236,0.02953,0.489856,0.061232,3386,58.01256424900057,541.9874357509995,12.349595784842078,0.022785760278243323
FAPI_16_59,478.719,9.9453,88.4135,6.3394,0.23042,0.111512,0,0.0,0.0,5.523903,0.029555,0.461402,0.057675,3387,58.02969731581953,541.9703026841805,12.344269537077441,0.022776653030508853
FAPI_8_101,477.0661,9.9281,87.7517,6.3156,0.221467,0.11323,0,0.0,0.0,5.382339,0.02955,0.441248,0.055156,3388,58.04683038263849,541.9531696173615,12.322940233286246,0.02273801672197376
FAPI_17_58,472.314,9.8785,85.4467,6.2321,0.187076,0.119795,0,0.0,0.0,5.633382,0.02974,0.263966,0.032996,3389,58.063963449457454,541.9360365505426,12.26141164723748,0.022625200799124095
FAPI_17_16,471.9008,9.8742,82.0042,6.1053,0.118162,0.132598,0,0.0,0.0,5.750304,0.029768,0.249714,0.031214,3390,58.08109651627641,541.9189034837236,12.25604707636356,0.022616016893995776
FAPI_16_62,471.4876,9.8699,85.9982,6.2522,0.198872,0.117688,0,0.0,0.0,4.919168,0.029427,0.18333,0.022916,3391,58.098229583095375,541.9017704169046,12.250680156345142,0.022606828073139993
FAPI_7_64,469.8347,9.8526,84.952,6.2141,0.181898,0.120908,0,0.0,0.0,5.412834,0.02973,0.163138,0.020392,3392,58.11536264991433,541.8846373500857,12.229187621514171,0.022567880280417472
FAPI_8_40,469.6281,9.8504,81.7379,6.0954,0.116682,0.133038,0,0.0,0.0,5.406052,0.029763,0.347757,0.04347,3393,58.132495716733295,541.8675042832667,12.226498560900822,0.022563631264570713
FAPI_5_10,467.9752,9.8331,87.8353,6.3186,0.237755,0.110831,0,0.0,0.0,4.980719,0.029592,0.487404,0.060925,3394,58.14962878355226,541.8503712164477,12.204963443158553,0.022524601055008146
FAPI_26_70,465.9091,9.8113,94.9331,6.569,0.350356,0.09094,0,0.0,0.0,5.549634,0.029975,0.45032,0.05629,3395,58.166761850371216,541.8332381496288,12.17799132012305,0.022475533914661883
FAPI_7_28,465.0826,9.8026,89.0563,6.3624,0.263097,0.106432,0,0.0,0.0,5.470557,0.029902,0.489464,0.061183,3396,58.18389491719018,541.8161050828098,12.167184944434002,0.02245629989639086
FAPI_20_38,465.0826,9.8026,81.8293,6.0988,0.127184,0.131397,0,0.0,0.0,5.256748,0.02995,0.558412,0.069802,3397,58.20102798400914,541.7989720159909,12.167184944434002,0.022457010021929118
FAPI_36_58,464.2562,9.7939,96.329,6.6171,0.371286,0.087388,0,0.0,0.0,5.444542,0.029966,0.566458,0.070807,3398,58.2181610508281,541.7818389491719,12.15637027167728,0.022437758886963633
FAPI_4_85,463.4298,9.7852,87.0175,6.2892,0.230905,0.112352,0,0.0,0.0,5.298853,0.029993,0.334564,0.041821,3399,58.23529411764706,541.7647058823529,12.145545969291659,0.022418488759821737
FAPI_4_73,462.1901,9.7721,92.4453,6.4823,0.320389,0.096387,0,0.0,0.0,5.219415,0.029931,0.709219,0.088652,3400,58.25242718446602,541.747572815534,12.129290091603664,0.022389191387727193
FAPI_7_70,461.7769,9.7677,83.6285,6.1655,0.170277,0.123594,0,0.0,0.0,5.488019,0.030068,0.61547,0.076934,3401,58.26956025128498,541.7304397487151,12.12386705970103,0.022379888908079005
FAPI_9_83,461.3636,9.7634,87.9456,6.3226,0.250407,0.108941,0,0.0,0.0,5.351382,0.029939,0.313255,0.039157,3402,58.28669331810394,541.713306681896,12.11844028765022,0.02237057893570702
FAPI_5_69,459.7107,9.7458,82.7384,6.1326,0.15612,0.12637,0,0.0,0.0,5.416351,0.030151,0.158301,0.019788,3403,58.3038263849229,541.6961736150771,12.096712801189865,0.0223311763870528
FAPI_9_86,456.405,9.7107,99.0942,6.7114,0.415931,0.080085,0,0.0,0.0,5.879937,0.030326,0.57939,0.072424,3404,58.320959451741864,541.6790405482582,12.053141648703585,0.02225144549898783
FAPI_9_33,456.405,9.7107,82.5367,6.1251,0.158089,0.126235,0,0.0,0.0,5.447319,0.030193,0.34785,0.043481,3405,58.33809251856082,541.6619074814391,12.053141648703585,0.022252149324561106
FAPI_35_66,455.7851,9.7041,91.0683,6.4339,0.309386,0.098684,0,0.0,0.0,5.245096,0.03012,0.257056,0.032132,3406,58.355225585379785,541.6447744146202,12.044953437239501,0.022237735885584833
FAPI_4_74,455.1653,9.6975,84.024,6.18,0.189837,0.12042,0,0.0,0.0,4.848546,0.029886,0.196882,0.02461,3407,58.37235865219874,541.6276413478013,12.036760977846612,0.022223313691845565
FAPI_7_102,455.1653,9.6975,81.4984,6.0864,0.138846,0.129927,0,0.0,0.0,5.288573,0.030236,0.516917,0.064615,3408,58.389491719017705,541.6105082809823,12.036760977846612,0.022224016694303236
FAPI_7_76,453.3058,9.6777,81.8293,6.0988,0.149286,0.128102,0,0.0,0.0,5.633634,0.03044,0.60938,0.076173,3409,58.40662478583666,541.5933752141633,12.012148750513047,0.022179275634165687
FAPI_46_71,453.0992,9.6755,86.2187,6.2602,0.234051,0.112425,1,6.8182,0.0,5.42349,0.030234,0.43961,0.054951,3410,58.423757852655626,541.5762421473444,12.009411092221242,0.022174922305683218
FAPI_7_83,452.686,9.6711,85.4656,6.2328,0.221204,0.114804,0,0.0,0.0,5.275499,0.030352,0.330473,0.041309,3411,58.44089091947458,541.5591090805254,12.00393390255859,0.02216551010089963
FAPI_43_36,452.686,9.6711,81.6276,6.0913,0.146246,0.128717,0,0.0,0.0,5.70779,0.030392,0.314976,0.039372,3412,58.45802398629355,541.5419760137064,12.00393390255859,0.022166211363557845
FAPI_25_77,451.4463,9.6578,82.335,6.1176,0.163152,0.12564,1,6.405,0.0,5.811972,0.030544,0.626686,0.078336,3413,58.475157053112504,541.5248429468875,11.987485990444094,0.022136539341778307
FAPI_3_72,450.6198,9.649,80.5893,6.0524,0.128103,0.132286,0,0.0,0.0,4.830545,0.029955,0.226795,0.028349,3414,58.49229011993147,541.5077098800685,11.976507723462733,0.022116966212937676
FAPI_8_90,449.5868,9.6379,83.096,6.1458,0.181793,0.122294,1,17.7686,0.0,5.555203,0.030437,0.53245,0.066556,3415,58.509423186750425,541.4905768132496,11.962772385100983,0.022092300212320646
FAPI_27_67,449.1736,9.6335,85.3364,6.2281,0.224904,0.114352,0,0.0,0.0,5.789329,0.030579,0.813365,0.101671,3416,58.52655625356939,541.4734437464306,11.95727383197205,0.0220828444498408
FAPI_11_19,447.9339,9.6202,84.5109,6.1979,0.211868,0.116834,1,11.5702,0.0,5.405804,0.030481,0.435298,0.054412,3417,58.54368932038835,541.4563106796116,11.940761647686527,0.02205304733210888
FAPI_41_51,445.2479,9.5913,86.797,6.2812,0.257318,0.108674,0,0.0,0.0,5.749367,0.030669,0.569695,0.071212,3418,58.56082238720731,541.4391776127927,11.904906903145939,0.021987523983090246
FAPI_9_71,445.0413,9.5891,84.3816,6.1932,0.214558,0.11653,0,0.0,0.0,5.553076,0.030569,0.362293,0.045287,3419,58.577955454026274,541.4220445459737,11.90214457776775,0.021983117787065104
FAPI_24_70,444.4215,9.5824,80.4066,6.0455,0.136183,0.131224,0,0.0,0.0,5.484632,0.030576,0.142916,0.017865,3420,58.59508852084523,541.4049114791547,11.893853752364265,0.021968499916023027
FAPI_5_3,443.1818,9.569,82.3618,6.1186,0.179006,0.123263,0,0.0,0.0,5.285468,0.030584,0.138221,0.017278,3421,58.612221587664195,541.3877784123358,11.87725339953339,0.021938532551223106
FAPI_4_76,442.3554,9.5601,87.0365,6.2898,0.266198,0.107238,0,0.0,0.0,5.225287,0.030587,0.355031,0.044379,3422,58.62935465448315,541.3706453455169,11.866174489985607,0.021918762297154667
FAPI_24_84,440.2893,9.5378,86.2834,6.2626,0.25682,0.109077,0,0.0,0.0,5.857809,0.030887,0.59997,0.074996,3423,58.646487721302115,541.3535122786978,11.838430511302622,0.021868206712969473
FAPI_8_37,437.3967,9.5064,79.3493,6.0057,0.127031,0.133499,1,9.7107,0.0,5.174298,0.030679,0.161279,0.02016,3424,58.66362078812107,541.3363792118789,11.799478539078143,0.02179694362358719
FAPI_40_59,436.9835,9.5019,87.2838,6.2988,0.279212,0.105204,0,0.0,0.0,5.429202,0.030828,0.295705,0.036963,3425,58.680753854940036,541.31924614506,11.793903855348088,0.02178733518037084
FAPI_8_72,436.7769,9.4996,79.258,6.0022,0.126257,0.133694,0,0.0,0.0,5.457453,0.030817,0.28241,0.035301,3426,58.69788692175899,541.3021130782411,11.791115525119281,0.021782873630524634
FAPI_26_60,436.7769,9.4996,85.2183,6.2238,0.244205,0.111614,0,0.0,0.0,5.483947,0.030931,0.37987,0.047484,3427,58.71501998857796,541.284980011422,11.791115525119281,0.02178356311470248
FAPI_36_26,434.9174,9.4794,80.2963,6.0414,0.152332,0.128886,0,0.0,0.0,4.974259,0.030706,0.196663,0.024583,3428,58.732153055396914,541.2678469446031,11.765989465121502,0.021737831891436386
FAPI_21_74,434.7107,9.4771,83.868,6.1743,0.223364,0.115597,1,12.8099,0.0,5.164356,0.030888,0.31059,0.038824,3429,58.74928612221588,541.2507138777842,11.76319316511788,0.021733353626160832
FAPI_45_41,433.8843,9.4681,86.1085,6.2562,0.264653,0.108051,0,0.0,0.0,5.396352,0.030972,0.480697,0.060087,3430,58.766419189034835,541.2335808109651,11.752006728637186,0.021713373200214957
FAPI_45_52,433.0579,9.4591,78.8357,5.9862,0.124392,0.134342,0,0.0,0.0,5.350356,0.030945,0.306652,0.038331,3431,58.7835522558538,541.2164477441462,11.74080963392182,0.021693371816135478
FAPI_4_83,430.5785,9.432,85.5302,6.2352,0.260356,0.109051,0,0.0,0.0,4.999859,0.030834,0.244042,0.030505,3432,58.800685322672756,541.1993146773273,11.707151375470778,0.02163186659327311
FAPI_24_56,430.3719,9.4297,87.1278,6.2931,0.287574,0.104092,0,0.0,0.0,5.76007,0.031174,0.350429,0.043804,3433,58.81781838949172,541.1821816105082,11.704342378181773,0.021627360944055346
FAPI_7_54,429.9587,9.4252,77.5958,5.9389,0.102653,0.138761,0,0.0,0.0,5.50228,0.031233,0.271852,0.033982,3434,58.83495145631068,541.1650485436893,11.698722360186629,0.02161766062251925
FAPI_50_47,429.3388,9.4184,80.2963,6.0414,0.163205,0.12725,0,0.0,0.0,5.45872,0.031047,0.388714,0.048589,3435,58.85208452312964,541.1479154768704,11.690285905925709,0.0216027551277251
FAPI_5_28,429.1322,9.4161,79.2312,6.0012,0.14097,0.131488,0,0.0,0.0,5.092067,0.030936,0.426329,0.053291,3436,58.8692175899486,541.1307824100514,11.687472855147075,0.021598240638047245
FAPI_33_23,427.686,9.4003,87.725,6.3147,0.301626,0.101706,0,0.0,0.0,5.845705,0.031382,0.558806,0.069851,3437,58.88635065676756,541.1136493432324,11.667762509684566,0.021562498975670114
FAPI_7_85,426.8595,9.3912,87.3941,6.3027,0.297687,0.102471,0,0.0,0.0,5.25044,0.031142,0.298427,0.037303,3438,58.903483723586525,541.0965162764135,11.656483125774677,0.021542336302568403
FAPI_8_84,423.9669,9.3593,81.407,6.083,0.19607,0.121449,0,0.0,0.0,5.341201,0.031264,0.415854,0.051982,3439,58.92061679040548,541.0793832095945,11.61692109315952,0.02146990155908333
FAPI_8_93,423.5537,9.3547,79.102,5.9963,0.149364,0.130325,0,0.0,0.0,5.649616,0.031416,0.502591,0.062824,3440,58.937749857224446,541.0622501427756,11.61125876206897,0.021460116204752758
FAPI_5_98,423.1405,9.3502,87.7517,6.3156,0.309469,0.100562,0,0.0,0.0,5.130884,0.031231,0.365766,0.045721,3441,58.9548829240434,541.0451170759566,11.60559366834598,0.021450325124580484
FAPI_39_66,422.7273,9.3456,97.413,6.6542,0.440196,0.077475,0,0.0,0.0,5.307881,0.031287,0.825518,0.10319,3442,58.97201599086237,541.0279840091376,11.599925807942961,0.021440528310541225
FAPI_50_33,418.8017,9.3021,78.7254,5.982,0.150843,0.130418,0,0.0,0.0,5.588744,0.031582,0.488828,0.061103,3443,58.989149057681324,541.0108509423187,11.54593960925563,0.021341419657563632
FAPI_40_74,417.9752,9.2929,86.8159,6.2819,0.303114,0.102034,0,0.0,0.0,5.482127,0.031537,0.605623,0.075703,3444,59.00628212450029,540.9937178754997,11.534541097921803,0.021321025950575414
FAPI_41_40,413.2231,9.24,79.7905,6.0223,0.184372,0.124465,0,0.0,0.0,5.428233,0.03177,0.610151,0.076269,3445,59.023415191319245,540.9765848086807,11.46878362903029,0.021200147938170533
FAPI_2_65,411.7769,9.2238,86.1731,6.2586,0.303167,0.102415,0,0.0,0.0,5.051947,0.031568,0.404396,0.05055,3446,59.04054825813821,540.9594517418618,11.448696789246982,0.02116368750445669
FAPI_49_37,409.5041,9.1983,79.4975,6.0113,0.185743,0.124492,0,0.0,0.0,5.779392,0.032005,0.451646,0.056456,3447,59.057681324957166,540.9423186750429,11.41705756588779,0.021105868725249968
FAPI_40_67,405.5785,9.1541,89.258,6.3696,0.360279,0.092438,2,30.5785,9.6424,5.409498,0.032005,0.362887,0.045361,3448,59.07481439177613,540.9251856082238,11.3622025229967,0.021005127557928147
FAPI_4_40,405.5785,9.1541,79.0374,5.9938,0.184132,0.125106,0,0.0,0.0,5.393555,0.032048,0.37436,0.046795,3449,59.09194745859509,540.9080525414049,11.3622025229967,0.02100579288774215
FAPI_45_42,404.5455,9.1424,78.79,5.9845,0.181093,0.125768,0,0.0,0.0,5.325895,0.031986,0.239305,0.029913,3450,59.10908052541405,540.890919474586,11.3477236510749,0.0209796896980595
FAPI_50_57,404.1322,9.1377,77.2838,5.927,0.149731,0.131825,0,0.0,0.0,5.61655,0.032179,0.500348,0.062543,3451,59.12621359223301,540.8737864077669,11.34192552370209,0.020969634337485468
FAPI_31_66,402.4793,9.119,83.9137,6.176,0.28173,0.106973,0,0.0,0.0,5.133003,0.032001,0.388204,0.048525,3452,59.14334665905197,540.856653340948,11.318707531089041,0.020927370424625055
FAPI_46_52,401.4463,9.1073,80.1214,6.0348,0.214148,0.119717,0,0.0,0.0,5.744442,0.032351,0.496551,0.062069,3453,59.16047972587093,540.8395202741291,11.304172949044256,0.020901159263129736
FAPI_35_63,400.6198,9.0979,76.797,5.9083,0.1464,0.132764,0,0.0,0.0,5.309862,0.032153,0.392481,0.04906,3454,59.17761279268989,540.8223872073102,11.29253040469553,0.02088029392238682
FAPI_5_51,399.7934,9.0886,78.5505,5.9753,0.18577,0.125252,0,0.0,0.0,4.883128,0.031988,0.250822,0.031353,3455,59.19474585950885,540.8052541404911,11.280877255383587,0.020859407650009675
FAPI_24_45,398.7603,9.0768,78.3678,5.9684,0.184082,0.125659,0,0.0,0.0,5.560259,0.032379,0.56626,0.070782,3456,59.21187892632781,540.7881210736722,11.266292456154963,0.020833098984842795
FAPI_16_61,398.3471,9.0721,77.2649,5.9262,0.161492,0.130038,0,0.0,0.0,5.160392,0.032217,0.309295,0.038662,3457,59.22901199314677,540.7709880068533,11.260453812464357,0.02082296214515423
FAPI_46_61,397.314,9.0603,79.8819,6.0258,0.217567,0.119384,0,0.0,0.0,5.229638,0.032276,0.253566,0.031696,3458,59.246145059965734,540.7538549400342,11.245842525983841,0.020796601676063734
FAPI_8_79,396.9008,9.0556,93.5104,6.5196,0.42961,0.080593,0,0.0,0.0,5.705271,0.03246,0.299561,0.037445,3459,59.2632781267847,540.7367218732153,11.239993259528916,0.020786443392620778
FAPI_4_78,396.4876,9.0509,78.1472,5.96,0.184146,0.12583,0,0.0,0.0,5.537169,0.03249,0.185948,0.023244,3460,59.280411193603655,540.7195888063964,11.23414094754398,0.020776278833068765
FAPI_4_21,395.6612,9.0415,77.2381,5.9252,0.166569,0.129282,0,0.0,0.0,4.724215,0.032111,0.261306,0.032663,3461,59.29754426042262,540.7024557395774,11.222427167923259,0.020755273161415788
FAPI_1_57,395.4545,9.0391,81.1864,6.0748,0.246055,0.114136,0,0.0,0.0,4.991121,0.0322,0.358399,0.0448,3462,59.314677327241576,540.6853226727584,11.219495393549028,0.020750508517760263
FAPI_9_75,394.0083,9.0226,90.9659,6.4303,0.401646,0.085696,0,0.0,0.0,5.551582,0.032557,0.492645,0.061581,3463,59.33181039406054,540.6681896059395,11.198961430796556,0.020713187211843932
FAPI_5_38,392.9752,9.0107,77.6604,5.9414,0.181203,0.126683,0,0.0,0.0,5.218747,0.032451,0.126027,0.015753,3464,59.3489434608795,540.6510565391205,11.184269810097232,0.020686669663962747
FAPI_16_57,392.562,9.006,78.7254,5.982,0.204046,0.122333,0,0.0,0.0,5.260453,0.032544,0.392429,0.049054,3465,59.36607652769846,540.6339234723015,11.178388324802517,0.02067644637060076
FAPI_11_33,391.9421,8.9989,76.0895,5.881,0.149289,0.132946,1,17.7686,0.0,5.504056,0.032505,0.457639,0.057205,3466,59.38320959451742,540.6167904054826,11.169558865131421,0.020660769445865416
FAPI_8_86,391.7355,8.9965,91.8482,6.4614,0.416472,0.083187,0,0.0,0.0,5.653301,0.032653,0.418456,0.052307,3467,59.40034266133638,540.5996573386636,11.166614635562128,0.020655978012517867
FAPI_7_103,386.9835,8.9418,84.4652,6.1962,0.318373,0.101239,0,0.0,0.0,5.03683,0.032474,0.334252,0.041782,3468,59.41747572815534,540.5825242718447,11.098678923187434,0.02053096137012043
FAPI_21_32,386.7769,8.9394,75.7776,5.8689,0.153574,0.132562,0,0.0,0.0,5.263478,0.03265,0.439353,0.054919,3469,59.4346087949743,540.5653912050257,11.095715885760566,0.02052613072587953
FAPI_5_80,385.9504,8.9298,76.934,5.9135,0.180584,0.127388,0,0.0,0.0,4.838879,0.032472,0.275852,0.034482,3470,59.45174186179326,540.5482581382067,11.083854379077184,0.020504837842328736
FAPI_43_52,383.4711,8.9011,79.6345,6.0164,0.240129,0.116164,0,0.0,0.0,5.189708,0.03282,0.284561,0.03557,3471,59.46887492861222,540.5311250713878,11.048196332242336,0.020439519242824736
FAPI_8_21,383.0579,8.8963,74.5565,5.8215,0.13403,0.136719,1,18.595,0.0,5.582534,0.033028,0.270984,0.033873,3472,59.48600799543118,540.5139920045688,11.04224236968207,0.020429151757441893
FAPI_50_52,382.0248,8.8843,83.9326,6.1767,0.318541,0.101542,0,0.0,0.0,5.683372,0.0331,0.500529,0.062566,3473,59.503141062250144,540.4968589377498,11.027341955674785,0.020402231342004574
FAPI_38_32,381.1983,8.8747,87.1278,6.2931,0.368974,0.092333,0,0.0,0.0,5.391202,0.033001,0.458909,0.057364,3474,59.5202741290691,540.4797258709309,11.01540682346569,0.020380795608411446
FAPI_26_35,379.1322,8.8506,75.9525,5.8757,0.174121,0.129227,0,0.0,0.0,5.654217,0.033237,0.3523,0.044038,3475,59.537407195888065,540.462592804112,10.985514436320685,0.02032613280287158
FAPI_21_70,378.9256,8.8482,77.8353,5.9481,0.214021,0.121521,0,0.0,0.0,5.346484,0.033136,0.358976,0.044872,3476,59.55454026270702,540.4454597372929,10.982520867638932,0.020321238100468944
FAPI_16_94,376.8595,8.824,79.0106,5.9928,0.24139,0.116441,0,0.0,0.0,5.358723,0.033095,0.238302,0.029788,3477,59.571673329525986,540.428326670474,10.952538726353826,0.020266403861232338
FAPI_16_66,376.4463,8.8192,80.2963,6.0414,0.266294,0.111736,0,0.0,0.0,5.292463,0.033237,0.462411,0.057801,3478,59.58880639634494,540.4111936036551,10.946532734492193,0.020255932638065466
FAPI_16_34,375.0,8.8022,76.1274,5.8825,0.186871,0.127104,0,0.0,0.0,5.406667,0.033242,0.172115,0.021514,3479,59.60593946316391,540.3940605368362,10.925484305920792,0.020217624699774162
FAPI_9_50,371.9008,8.7658,83.0692,6.1448,0.322738,0.101461,0,0.0,0.0,5.478557,0.033434,0.333213,0.041652,3480,59.62307252998286,540.3769274700171,10.880243624095037,0.020134545112862407
FAPI_7_69,365.2893,8.6875,76.5953,5.9005,0.217575,0.121976,0,0.0,0.0,5.306118,0.033793,0.297666,0.037208,3481,59.64020559680183,540.3597944031982,10.78309767678827,0.019955403396912035
FAPI_7_106,362.6033,8.6555,85.0891,6.2191,0.370647,0.093216,0,0.0,0.0,5.334564,0.033863,0.650976,0.081372,3482,59.65733866362079,540.3426613363793,10.743380061827231,0.019882531642525927
FAPI_5_73,359.7107,8.6209,77.1924,5.9235,0.241398,0.117836,0,0.0,0.0,5.082788,0.033687,0.225391,0.028174,3483,59.67447173043975,540.3255282695602,10.700442606550986,0.01980369619184955
FAPI_42_7,357.6446,8.5961,74.2257,5.8085,0.184257,0.129169,0,0.0,0.0,5.570227,0.034091,0.251746,0.031468,3484,59.69160479725871,540.3083952027413,10.669667844888489,0.019747366392270996
FAPI_8_59,357.0248,8.5887,73.1606,5.7667,0.161788,0.133669,0,0.0,0.0,5.549741,0.034227,0.270202,0.033775,3485,59.70873786407767,540.2912621359224,10.66041854022583,0.019730873488647986
FAPI_5_88,350.2066,8.5063,74.4273,5.8164,0.205545,0.125662,0,0.0,0.0,5.029198,0.034164,0.228973,0.028622,3486,59.72587093089663,540.2741290691033,10.558135393468504,0.01954218206165129
FAPI_3_85,346.4876,8.461,85.2907,6.2264,0.401459,0.088604,0,0.0,0.0,4.902396,0.034382,0.408283,0.051035,3487,59.74300399771559,540.2569960022844,10.501924991166847,0.019438757977920645
FAPI_12_67,344.4215,8.4357,76.8426,5.91,0.267014,0.114169,1,8.0579,0.0,5.251612,0.034565,0.434897,0.054362,3488,59.760137064534554,540.2398629354655,10.470566769007801,0.01938132945635403
FAPI_7_100,339.2562,8.3722,76.4661,5.8955,0.270879,0.113861,0,0.0,0.0,5.595897,0.035187,0.617038,0.07713,3489,59.77727013135351,540.2227298686465,10.391756464099094,0.019236059294702054
FAPI_5_30,328.719,8.2412,69.7448,5.6305,0.150798,0.138754,0,0.0,0.0,4.858985,0.035305,0.363457,0.045432,3490,59.794403198172475,540.2055968018275,10.229101010179217,0.018935570217595742
FAPI_2_45,328.3058,8.236,71.1864,5.6884,0.18587,0.131704,0,0.0,0.0,4.89386,0.035288,0.319675,0.039959,3491,59.81153626499143,540.1884637350086,10.22266999523502,0.018924265661937178
FAPI_5_82,327.4793,8.2256,68.9728,5.5992,0.134956,0.14212,0,0.0,0.0,5.077862,0.035499,0.271565,0.033946,3492,59.828669331810396,540.1713306681896,10.209794254075224,0.018901029496411356
FAPI_16_83,326.0331,8.2074,81.1408,6.0731,0.377709,0.09446,0,0.0,0.0,5.269723,0.035654,0.24441,0.030551,3493,59.84580239862935,540.1541976013707,10.187225282340057,0.018859846554146645
FAPI_4_67,322.9339,8.1683,74.5109,5.8197,0.269056,0.115668,1,5.1653,0.0,5.227031,0.035763,0.289398,0.036175,3494,59.86293546544832,540.1370645345517,10.138690889552144,0.01877058908795471
FAPI_7_32,317.562,8.1001,72.5367,5.7421,0.241557,0.121626,0,0.0,0.0,4.93336,0.035902,0.297214,0.037152,3495,59.88006853226727,540.1199314677327,10.054010347930667,0.01861440350962368
FAPI_8_91,316.9421,8.0922,67.5044,5.5393,0.125971,0.145168,1,23.9669,0.0,5.33018,0.036186,0.383993,0.047999,3496,59.89720159908624,540.1027984009138,10.0441925398636,0.01859681632756118
FAPI_5_26,315.0826,8.0684,70.1214,5.6456,0.194745,0.131296,0,0.0,0.0,5.268178,0.03621,0.349402,0.043675,3497,59.914334665905194,540.0856653340948,10.014684545430917,0.0185427705051862
FAPI_50_55,307.438,7.97,73.0046,5.7605,0.275119,0.115929,0,0.0,0.0,5.832951,0.036951,0.393111,0.049139,3498,59.93146773272416,540.0685322672758,9.892449382664145,0.018317026065440983
FAPI_7_50,291.9421,7.7665,72.4721,5.7395,0.301502,0.112186,0,0.0,0.0,5.367711,0.037712,0.41734,0.052167,3499,59.948600799543115,540.0513992004569,9.639919949006673,0.017850004579709488
FAPI_24_36,288.2231,7.7169,70.6996,5.6689,0.275389,0.117811,0,0.0,0.0,5.408454,0.037935,0.323934,0.040492,3500,59.96573386636208,540.034266133638,9.578322512660518,0.01773650879829586
FAPI_42_45,285.5372,7.6808,66.7513,5.5083,0.194708,0.134659,0,0.0,0.0,5.486064,0.038233,0.455848,0.056981,3501,59.982866933181036,540.0171330668189,9.533588706947572,0.01765423376996436
FAPI_21_55,271.281,7.4866,64.7582,5.4255,0.187095,0.138046,1,22.9339,0.0,5.156754,0.039007,0.408045,0.051006,3502,60.0,540.0,9.292546703343756,0.017208419821006956
