Repository: sandysanche-glitch/fira-fapi-kinetics

## Overview

The study combines bright-field optical microscopy, segmentation-informed computer vision, grain-resolved descriptor extraction, and video-anchored kinetics reconstruction to compare:

- pristine FAPI
- FAPI--TEMPO

The workflow links:
- time-resolved crystallization dynamics,
- grain-scale morphology,
- radial microstructural fingerprints,
- and effective growth-rate heterogeneity.

The repository is organized to preserve both:
- a **core reproducible pipeline**, and
- a **figure-centric structure**, since several manuscript figures were assembled from multiple panel-level scripts and then combined externally.

File: data/processed/kinetics/morpho_kinetics_from_cm_fapitempo_with_veff.csv (part 17 of 31)
file_name,area_(µm²),area_error_(µm²),perimeter_(µm),perimeter_error_(µm),circularity_distortion,circularity_distortion_error,defects_count,defects_area_(µm²),defects_area_error_(µm²),entropy_hm_(bits),entropy_hm_error_(bits),nucleus_circularity,nucleus_circularity_error,rank_for_t0,t0_ms,dt_ms,R_um_final,v_eff_um_per_ms
FAPI_TEMPO_13_36,838.2231,13.16,114.9331,7.2279,0.202594,0.101072,0,0.0,0.0,5.537467,0.02232,0.326408,0.040801,3291,31.047169811320753,568.9528301886793,16.3344635527961,0.028709697335329496
FAPI_TEMPO_43_113,837.8099,13.1568,124.2178,7.5142,0.317681,0.083242,0,0.0,0.0,5.577339,0.022317,0.412895,0.051612,3292,31.056603773584907,568.9433962264151,16.330437039854537,0.028703096209865706
FAPI_TEMPO_29_95,837.8099,13.1568,119.6456,7.3746,0.264535,0.091396,0,0.0,0.0,5.38537,0.022314,0.281051,0.035131,3293,31.066037735849058,568.933962264151,16.330437039854537,0.02870357215952677
FAPI_TEMPO_11_82,837.3967,13.1535,111.8671,7.1308,0.159116,0.108013,0,0.0,0.0,5.417624,0.022308,0.388004,0.048501,3294,31.07547169811321,568.9245283018868,16.326409533871246,0.028696968968101883
FAPI_TEMPO_35_28,837.1901,13.1519,118.0558,7.3254,0.245153,0.094425,0,0.0,0.0,5.454815,0.022302,0.387799,0.048475,3295,31.08490566037736,568.9150943396227,16.32439540825927,0.028693904539847152
FAPI_TEMPO_46_28,836.9835,13.1503,113.8223,7.1929,0.188158,0.103397,0,0.0,0.0,5.771639,0.022384,0.22848,0.02856,3296,31.09433962264151,568.9056603773585,16.32238103411113,0.028690839573092666
FAPI_TEMPO_15_80,836.9835,13.1503,115.8154,7.2556,0.215859,0.099019,0,0.0,0.0,5.554213,0.022329,0.198499,0.024812,3297,31.10377358490566,568.8962264150944,16.32238103411113,0.028691315351073412
FAPI_TEMPO_30_94,836.7769,13.1487,118.1205,7.3274,0.246351,0.09425,0,0.0,0.0,5.605495,0.022342,0.224842,0.028105,3298,31.11320754716981,568.8867924528302,16.320366411334803,0.02868824980268464
FAPI_TEMPO_14_26,836.5702,13.1471,127.9645,7.6266,0.358002,0.077188,0,0.0,0.0,5.077536,0.022246,0.456038,0.057005,3299,31.12264150943396,568.877358490566,16.31835056452554,0.028685182000956988
FAPI_TEMPO_47_77,836.157,13.1438,111.7379,7.1267,0.158417,0.108165,0,0.0,0.0,5.638664,0.022412,0.139731,0.017466,3300,31.132075471698112,568.8679245283018,16.314320074761923,0.02867857260240073
FAPI_TEMPO_39_78,836.157,13.1438,112.0498,7.1366,0.163097,0.107416,0,0.0,0.0,5.69691,0.022373,0.840352,0.105044,3301,31.141509433962263,568.8584905660377,16.314320074761923,0.028679048208507005
FAPI_TEMPO_1_111,835.7438,13.1406,113.1717,7.1723,0.180012,0.104731,0,0.0,0.0,5.144964,0.022192,0.435016,0.054377,3302,31.150943396226417,568.8490566037735,16.31028858901058,0.028672436738119367
FAPI_TEMPO_15_8,835.124,13.1357,112.198,7.1414,0.166337,0.106932,0,0.0,0.0,5.437912,0.022334,0.139687,0.017461,3303,31.160377358490567,568.8396226415094,16.304239491290357,0.028662278157732188
FAPI_TEMPO_10_11,834.9174,13.1341,111.4716,7.1182,0.155646,0.10865,0,0.0,0.0,5.601941,0.022372,0.202162,0.02527,3304,31.169811320754718,568.8301886792453,16.302222626588883,0.028659207881425324
FAPI_TEMPO_17_36,834.9174,13.1341,120.7831,7.4095,0.280815,0.08896,0,0.0,0.0,5.652719,0.022406,0.257587,0.032198,3305,31.17924528301887,568.8207547169811,16.302222626588883,0.028659683197917268
FAPI_TEMPO_30_79,834.7107,13.1324,117.4319,7.306,0.23937,0.095399,0,0.0,0.0,5.634395,0.022379,0.442595,0.055324,3306,31.18867924528302,568.811320754717,16.30020453593734,0.02865661062144422
FAPI_TEMPO_24_62,834.5041,13.1308,112.9779,7.1661,0.178417,0.105024,0,0.0,0.0,5.019981,0.022113,0.310312,0.038789,3307,31.19811320754717,568.8018867924528,16.29818717191905,0.02865353922053007
FAPI_TEMPO_46_96,834.5041,13.1308,122.8219,7.4718,0.304837,0.085284,0,0.0,0.0,5.685311,0.022412,0.238046,0.029756,3308,31.20754716981132,568.7924528301887,16.29818717191905,0.02865401446665261
FAPI_TEMPO_21_16,834.5041,13.1308,120.2695,7.3938,0.275018,0.089866,2,45.2479,12.7104,5.757596,0.022444,0.235024,0.029378,3309,31.21698113207547,568.7830188679245,16.29818717191905,0.028654489728540237
FAPI_TEMPO_43_124,834.2975,13.1292,130.4444,7.7002,0.383859,0.073385,0,0.0,0.0,5.330618,0.022344,0.328495,0.041062,3310,31.22641509433962,568.7735849056604,16.296169558163694,0.028651417700536596
FAPI_TEMPO_28_68,834.2975,13.1292,113.0235,7.1676,0.179284,0.104893,0,0.0,0.0,5.535972,0.02237,0.210118,0.026265,3311,31.235849056603772,568.7641509433962,16.296169558163694,0.028651892935118373
FAPI_TEMPO_24_13,833.8843,13.1259,120.0679,7.3876,0.273121,0.090176,0,0.0,0.0,5.437626,0.022396,0.339235,0.042404,3312,31.245283018867923,568.7547169811321,16.29213358107065,0.02864527202085803
FAPI_TEMPO_14_91,833.8843,13.1259,119.9576,7.3842,0.271784,0.090383,0,0.0,0.0,4.968167,0.0222,0.152174,0.019022,3313,31.254716981132077,568.7452830188679,16.29213358107065,0.028645747169265167
FAPI_TEMPO_28_97,833.8843,13.1259,135.4578,7.8468,0.428906,0.066772,0,0.0,0.0,5.688227,0.022443,0.243781,0.030473,3314,31.264150943396228,568.7358490566038,16.29213358107065,0.02864622233343544
FAPI_TEMPO_37_87,833.4711,13.1227,116.5953,7.28,0.229561,0.096971,0,0.0,0.0,5.599543,0.02239,0.287615,0.035952,3315,31.27358490566038,568.7264150943396,16.288096603915353,0.028639599237207058
FAPI_TEMPO_35_73,833.4711,13.1227,116.3212,7.2714,0.225926,0.097541,0,0.0,0.0,5.508928,0.022363,0.218035,0.027254,3316,31.28301886792453,568.7169811320755,16.288096603915353,0.028640074315158706
FAPI_TEMPO_10_63,833.2645,13.1211,112.0309,7.136,0.16571,0.107093,0,0.0,0.0,5.45912,0.022357,0.506609,0.063326,3317,31.29245283018868,568.7075471698113,16.286077740081964,0.02863699949320187
FAPI_TEMPO_42_115,833.0579,13.1194,121.5362,7.4326,0.291282,0.0874,0,0.0,0.0,5.418524,0.022371,0.562424,0.070303,3318,31.30188679245283,568.6981132075472,16.284058625954025,0.02863392412911195
FAPI_TEMPO_21_100,833.0579,13.1194,117.8085,7.3177,0.245721,0.094455,0,0.0,0.0,5.542105,0.02243,0.311874,0.038984,3319,31.31132075471698,568.688679245283,16.284058625954025,0.028634399136562544
FAPI_TEMPO_25_6,832.8512,13.1178,112.7305,7.1583,0.176442,0.105392,0,0.0,0.0,5.506065,0.022414,0.414787,0.051848,3320,31.32075471698113,568.6792452830189,16.282038283950616,0.028631321468128156
FAPI_TEMPO_14_124,832.8512,13.1178,119.9843,7.385,0.27301,0.090222,0,0.0,0.0,4.978933,0.022308,0.225605,0.028201,3321,31.330188679245282,568.6698113207547,16.282038283950616,0.028631796448162137
FAPI_TEMPO_24_91,832.2314,13.1129,122.6659,7.4671,0.304966,0.085324,0,0.0,0.0,5.603464,0.022429,0.530239,0.06628,3322,31.339622641509433,568.6603773584906,16.27597868678184,0.028621615528034692
FAPI_TEMPO_25_35,832.0248,13.1113,112.4453,7.1492,0.17308,0.105955,0,0.0,0.0,5.420854,0.022402,0.458196,0.057274,3323,31.349056603773583,568.6509433962265,16.27395831966185,0.028618537450174297
FAPI_TEMPO_45_83,831.8182,13.1097,119.9386,7.3836,0.273359,0.090196,0,0.0,0.0,5.546681,0.022388,0.384532,0.048067,3324,31.358490566037737,568.6415094339623,16.2719377016877,0.028615458829034712
FAPI_TEMPO_30_107,831.8182,13.1097,123.2441,7.4847,0.311814,0.084288,0,0.0,0.0,5.348287,0.02233,0.31328,0.03916,3325,31.367924528301888,568.6320754716982,16.2719377016877,0.028615933577418436
FAPI_TEMPO_7_38,831.8182,13.1097,115.3932,7.2423,0.214985,0.099312,0,0.0,0.0,5.168342,0.022358,0.256956,0.032119,3326,31.37735849056604,568.622641509434,16.2719377016877,0.028616408341555172
FAPI_TEMPO_36_11,831.6116,13.108,114.9253,7.2276,0.208776,0.100298,0,0.0,0.0,5.437906,0.022412,0.214066,0.026758,3327,31.38679245283019,568.6132075471698,16.269916832765926,0.02861332909052458
FAPI_TEMPO_3_58,831.405,13.1064,126.9451,7.5962,0.351678,0.078259,0,0.0,0.0,5.496318,0.022423,0.426213,0.053277,3328,31.39622641509434,568.6037735849056,16.267895712803007,0.02861024929581097
FAPI_TEMPO_23_82,831.1983,13.1048,119.893,7.3822,0.273347,0.090215,0,0.0,0.0,5.44841,0.022389,0.364713,0.045589,3329,31.40566037735849,568.5943396226415,16.26587336324614,0.028607167236383846
FAPI_TEMPO_20_35,831.1983,13.1048,121.3803,7.4278,0.291045,0.087486,0,0.0,0.0,5.647236,0.022439,0.336674,0.042084,3330,31.41509433962264,568.5849056603773,16.26587336324614,0.028607641886578578
FAPI_TEMPO_43_109,830.7851,13.1015,111.7111,7.1259,0.163424,0.10754,0,0.0,0.0,5.428201,0.022419,0.598759,0.074845,3331,31.42452830188679,568.5754716981132,16.261829867028776,0.02860100492633112
FAPI_TEMPO_11_130,830.7851,13.1015,126.8537,7.5935,0.351228,0.078342,0,0.0,0.0,5.781776,0.022479,0.208497,0.026062,3332,31.433962264150942,568.566037735849,16.261829867028776,0.02860147949002871
FAPI_TEMPO_8_62,830.7851,13.1015,124.9899,7.5375,0.331735,0.081285,0,0.0,0.0,5.185947,0.022374,0.654253,0.081782,3333,31.443396226415093,568.5566037735849,16.261829867028776,0.028601954069475008
FAPI_TEMPO_27_57,830.7851,13.1015,116.6331,7.2811,0.232542,0.096583,0,0.0,0.0,5.160393,0.02232,0.304304,0.038038,3334,31.452830188679247,568.5471698113207,16.261829867028776,0.0286024286646708
FAPI_TEMPO_45_113,830.3719,13.0983,113.8145,7.1926,0.19446,0.102604,0,0.0,0.0,5.440471,0.022429,0.515148,0.064393,3335,31.462264150943398,568.5377358490566,16.257785365147924,0.02859578940854028
FAPI_TEMPO_0_127,829.9587,13.095,121.5741,7.4338,0.294358,0.08701,0,0.0,0.0,5.242975,0.02233,0.266097,0.033262,3336,31.471698113207548,568.5283018867924,16.25373985685285,0.02858914816186118
FAPI_TEMPO_13_111,829.9587,13.095,121.251,7.4239,0.290593,0.087588,0,0.0,0.0,5.6638,0.022494,0.282339,0.035292,3337,31.4811320754717,568.5188679245283,16.25373985685285,0.028589622568182833
FAPI_TEMPO_20_76,829.9587,13.095,118.8011,7.3485,0.261033,0.092159,2,38.6364,10.9572,5.583608,0.022454,0.266614,0.033327,3338,31.49056603773585,568.5094339622641,16.25373985685285,0.02859009699024928
FAPI_TEMPO_5_102,829.7521,13.0934,124.1989,7.5136,0.324037,0.082479,0,0.0,0.0,5.048341,0.022259,0.390417,0.048802,3339,31.5,568.5,16.25171672506512,0.02858701270899757
FAPI_TEMPO_22_22,829.7521,13.0934,122.9511,7.4758,0.310247,0.084581,0,0.0,0.0,5.357725,0.022406,0.480521,0.060065,3340,31.50943396226415,568.4905660377359,16.25171672506512,0.028587487103499874
FAPI_TEMPO_18_85,829.5455,13.0917,120.2963,7.3946,0.279646,0.089287,0,0.0,0.0,5.437749,0.022378,0.512622,0.064078,3341,31.5188679245283,568.4811320754717,16.249693341391882,0.028584402233484452
FAPI_TEMPO_39_85,829.3388,13.0901,130.9848,7.7161,0.392564,0.072206,0,0.0,0.0,5.712986,0.022477,0.356947,0.044618,3342,31.528301886792452,568.4716981132076,16.247668726183505,0.02858131509468372
FAPI_TEMPO_48_110,829.1322,13.0885,118.7176,7.3459,0.260729,0.092229,0,0.0,0.0,5.20863,0.022395,0.685177,0.085647,3343,31.537735849056602,568.4622641509434,16.245644838334854,0.028578229132938823
FAPI_TEMPO_31_98,829.1322,13.0885,121.9128,7.4441,0.298972,0.086323,0,0.0,0.0,5.323598,0.022385,0.398394,0.049799,3344,31.547169811320753,568.4528301886793,16.245644838334854,0.02857870341316208
FAPI_TEMPO_44_75,829.1322,13.0885,113.3544,7.1781,0.18912,0.103491,0,0.0,0.0,5.195603,0.022391,0.497089,0.062136,3345,31.556603773584907,568.4433962264151,16.245644838334854,0.028579177709127785
FAPI_TEMPO_16_98,828.719,13.0852,119.6267,7.374,0.272286,0.090448,0,0.0,0.0,5.41338,0.022368,0.45405,0.056756,3346,31.566037735849058,568.433962264151,16.24159630603916,0.02857252976466543
FAPI_TEMPO_29_43,828.5124,13.0836,109.4061,7.052,0.130187,0.112969,0,0.0,0.0,5.615589,0.022458,0.228011,0.028501,3347,31.57547169811321,568.4245283018868,16.239571661403488,0.02856944212086983
FAPI_TEMPO_46_151,827.686,13.0771,113.6664,7.1879,0.194971,0.102607,1,18.1818,0.0,5.399553,0.022404,0.316449,0.039556,3348,31.58490566037736,568.4150943396227,16.23147055740536,0.02855566419512992
FAPI_TEMPO_29_84,827.4793,13.0754,111.8939,7.1317,0.169472,0.10668,0,0.0,0.0,5.4363,0.022405,0.224182,0.028023,3349,31.59433962264151,568.4056603773585,16.229443668913692,0.02855257222128847
FAPI_TEMPO_30_62,827.2727,13.0738,111.6922,7.1253,0.166678,0.107134,0,0.0,0.0,5.673,0.022495,0.502348,0.062794,3350,31.60377358490566,568.3962264150944,16.22741750803119,0.028549481424917946
FAPI_TEMPO_44_117,827.0661,13.0722,120.7831,7.4095,0.287578,0.088131,0,0.0,0.0,5.570037,0.022512,0.579546,0.072443,3351,31.61320754716981,568.3867924528302,16.225391094129954,0.02854639008079429
FAPI_TEMPO_14_115,827.0661,13.0722,116.1463,7.2659,0.229559,0.097161,0,0.0,0.0,4.916846,0.022263,0.803292,0.100412,3352,31.62264150943396,568.377358490566,16.225391094129954,0.028546863895528067
FAPI_TEMPO_39_118,826.8595,13.0705,122.2704,7.455,0.304978,0.085462,0,0.0,0.0,5.56572,0.022471,0.250414,0.031302,3353,31.632075471698112,568.3679245283018,16.223364427115175,0.028543771960001473
FAPI_TEMPO_44_88,826.8595,13.0705,114.2367,7.206,0.203786,0.101234,1,19.0083,0.0,5.284788,0.022416,0.448847,0.056106,3354,31.641509433962263,568.3584905660377,16.223364427115175,0.028544245747007414
FAPI_TEMPO_46_33,826.6529,13.0689,111.5362,7.1203,0.164972,0.107428,0,0.0,0.0,5.598271,0.022476,0.262711,0.032839,3355,31.650943396226417,568.3490566037735,16.22133750689198,0.028541153219861403
FAPI_TEMPO_5_7,826.6529,13.0689,113.1528,7.1717,0.18866,0.103643,1,21.6942,0.0,5.251463,0.022442,0.114462,0.014308,3356,31.660377358490567,568.3396226415094,16.22133750689198,0.02854162697912738
FAPI_TEMPO_18_83,826.2397,13.0656,132.9779,7.7746,0.412839,0.069282,0,0.0,0.0,5.757223,0.022518,0.57375,0.071719,3357,31.669811320754718,568.3301886792453,16.217282906440566,0.02853496652030443
FAPI_TEMPO_22_32,826.2397,13.0656,115.1915,7.236,0.217517,0.099082,0,0.0,0.0,5.347717,0.022459,0.205012,0.025626,3358,31.67924528301887,568.3207547169811,16.217282906440566,0.028535440192601506
FAPI_TEMPO_47_121,826.0331,13.064,116.5685,7.2791,0.236086,0.096167,1,12.1901,0.0,5.570086,0.022483,0.213248,0.026656,3359,31.68867924528302,568.311320754717,16.215255226022308,0.028532345976301263
FAPI_TEMPO_41_112,825.8264,13.0624,123.1984,7.4833,0.316264,0.083763,0,0.0,0.0,5.395831,0.022436,0.350002,0.04375,3360,31.69811320754717,568.3018867924528,16.213226310379117,0.028529249483734833
FAPI_TEMPO_1_96,825.6198,13.0607,115.7697,7.2541,0.225895,0.097781,0,0.0,0.0,4.943483,0.022266,0.23303,0.029129,3361,31.70754716981132,568.2924528301887,16.211198122565897,0.028526154169092863
FAPI_TEMPO_13_110,825.6198,13.0607,120.5169,7.4014,0.285677,0.088463,0,0.0,0.0,5.344285,0.022413,0.19306,0.024132,3362,31.71698113207547,568.2830188679245,16.211198122565897,0.0285266277265511
FAPI_TEMPO_12_96,825.0,13.0558,111.3157,7.1132,0.163336,0.107745,0,0.0,0.0,5.550747,0.022551,0.289133,0.036142,3363,31.72641509433962,568.2735849056604,16.205112036071434,0.028516391517233126
FAPI_TEMPO_29_96,824.7934,13.0542,127.3863,7.6094,0.361281,0.076974,0,0.0,0.0,5.363907,0.022444,0.557276,0.06966,3364,31.735849056603772,568.2641509433962,16.203082832570527,0.028513294047620624
FAPI_TEMPO_47_35,824.5868,13.0526,116.9908,7.2923,0.242918,0.095139,0,0.0,0.0,5.3926,0.02245,0.317637,0.039705,3365,31.745283018867923,568.2547169811321,16.201053374909183,0.028510196027896957
FAPI_TEMPO_14_86,824.5868,13.0526,131.8025,7.7402,0.403516,0.070691,2,41.3223,1.1688,5.34239,0.022511,0.275757,0.03447,3366,31.754716981132077,568.2452830188679,16.201053374909183,0.028510669351867274
FAPI_TEMPO_36_35,824.5868,13.0526,115.9257,7.259,0.228943,0.097332,0,0.0,0.0,5.567616,0.022531,0.332686,0.041586,3367,31.764150943396228,568.2358490566038,16.201053374909183,0.02851114269155402
FAPI_TEMPO_14_106,824.3802,13.0509,116.6788,7.2826,0.239055,0.09575,0,0.0,0.0,5.124256,0.02246,0.247873,0.030984,3368,31.77358490566038,568.2264150943396,16.19902366299187,0.02850804403435281
FAPI_TEMPO_40_112,823.9669,13.0476,122.0688,7.4489,0.305119,0.085517,0,0.0,0.0,5.158405,0.022473,0.358242,0.04478,3369,31.78301886792453,568.2169811320755,16.19496249326348,0.02850137012976588
FAPI_TEMPO_30_53,823.9669,13.0476,112.647,7.1556,0.184018,0.104469,0,0.0,0.0,5.498749,0.022487,0.207447,0.025931,3370,31.79245283018868,568.2075471698113,16.19496249326348,0.02850184333863405
FAPI_TEMPO_4_17,823.9669,13.0476,111.5362,7.1203,0.167685,0.107081,0,0.0,0.0,5.03068,0.02244,0.272546,0.034068,3371,31.80188679245283,568.1981132075472,16.19496249326348,0.02850231656321587
FAPI_TEMPO_19_53,823.7603,13.046,136.2109,7.8685,0.442061,0.065064,0,0.0,0.0,5.335444,0.022423,0.495478,0.061935,3372,31.81132075471698,568.188679245283,16.192932017881297,0.028499216209992323
FAPI_TEMPO_18_37,823.7603,13.046,114.7314,7.2215,0.213596,0.099778,0,0.0,0.0,5.365413,0.022446,0.436784,0.054598,3373,31.82075471698113,568.1792452830189,16.192932017881297,0.028499689406668395
FAPI_TEMPO_34_53,823.5537,13.0444,123.7121,7.4989,0.323796,0.082673,0,0.0,0.0,5.589472,0.022532,0.272243,0.03403,3374,31.830188679245282,568.1698113207547,16.190901287860402,0.028496588458692306
FAPI_TEMPO_40_135,823.3471,13.0427,122.2626,7.4548,0.307841,0.085116,0,0.0,0.0,5.327262,0.022468,0.31181,0.038976,3375,31.839622641509433,568.1603773584906,16.188870303104974,0.028493486959387748
FAPI_TEMPO_27_62,823.3471,13.0427,116.1195,7.2651,0.23267,0.096783,0,0.0,0.0,5.530642,0.022502,0.262473,0.032809,3376,31.849056603773583,568.1509433962265,16.188870303104974,0.028493960084503306
FAPI_TEMPO_39_80,823.3471,13.0427,114.3281,7.2088,0.208435,0.100607,0,0.0,0.0,5.559256,0.022516,0.190361,0.023795,3377,31.858490566037737,568.1415094339623,16.188870303104974,0.028494433225331305
FAPI_TEMPO_7_60,823.1405,13.0411,115.6138,7.2493,0.226136,0.097818,0,0.0,0.0,5.264121,0.02251,0.233212,0.029152,3378,31.867924528301888,568.1320754716982,16.18683906351912,0.02849133108719449
FAPI_TEMPO_13_118,822.9339,13.0395,123.4379,7.4905,0.321301,0.08307,1,18.3884,0.0,5.554065,0.022547,0.259134,0.032392,3379,31.87735849056604,568.122641509434,16.1848075690069,0.02848822839731541
FAPI_TEMPO_14_72,822.9339,13.0395,126.2109,7.5742,0.350796,0.078596,0,0.0,0.0,5.306249,0.022521,0.294956,0.03687,3380,31.88679245283019,568.1132075471698,16.1848075690069,0.028488701466534892
FAPI_TEMPO_30_13,822.9339,13.0395,112.5367,7.1521,0.183443,0.104594,0,0.0,0.0,5.670362,0.022558,0.145475,0.018184,3381,31.89622641509434,568.1037735849056,16.1848075690069,0.028489174551466007
FAPI_TEMPO_16_4,822.9339,13.0395,116.5953,7.28,0.239301,0.095754,0,0.0,0.0,5.7159,0.022567,0.322758,0.040345,3382,31.90566037735849,568.0943396226415,16.1848075690069,0.028489647652109523
FAPI_TEMPO_34_18,822.7273,13.0378,107.9188,7.0039,0.112289,0.116079,0,0.0,0.0,5.642735,0.022556,0.262935,0.032867,3383,31.91509433962264,568.0849056603773,16.1827758194723,0.02848654427925775
FAPI_TEMPO_11_100,822.1074,13.0329,125.7241,7.5596,0.346416,0.079278,0,0.0,0.0,5.375676,0.022475,0.413957,0.051745,3384,31.92452830188679,568.0754716981132,16.176678055919023,0.028476283278985923
FAPI_TEMPO_38_20,822.1074,13.0329,116.2755,7.27,0.235879,0.096316,0,0.0,0.0,5.385896,0.022447,0.136647,0.017081,3385,31.933962264150942,568.066037735849,16.176678055919023,0.028476756189112624
FAPI_TEMPO_22_136,822.1074,13.0329,122.1523,7.4514,0.307635,0.08518,0,0.0,0.0,4.701392,0.022214,0.364637,0.04558,3386,31.943396226415093,568.0566037735849,16.176678055919023,0.02847722911494696
FAPI_TEMPO_11_108,822.1074,13.0329,128.4513,7.6411,0.373875,0.075151,0,0.0,0.0,5.52872,0.022532,0.579074,0.072384,3387,31.952830188679247,568.0471698113207,16.176678055919023,0.028477702056489737
FAPI_TEMPO_10_142,821.6942,13.0296,119.5164,7.3706,0.277122,0.089894,1,11.9835,0.0,5.655146,0.022586,0.561128,0.070141,3388,31.962264150943398,568.0377358490566,16.172612258997646,0.0284710173960963
FAPI_TEMPO_42_141,821.6942,13.0296,126.5685,7.5849,0.355432,0.077928,0,0.0,0.0,5.671099,0.022582,0.508274,0.063534,3389,31.971698113207548,568.0283018867924,16.172612258997646,0.0284714902501827
FAPI_TEMPO_9_60,821.6942,13.0296,151.7111,8.3042,0.551373,0.049625,0,0.0,0.0,5.328046,0.022498,0.384224,0.048028,3390,31.9811320754717,568.0188679245283,16.172612258997646,0.028471963119975924
FAPI_TEMPO_26_37,821.4876,13.028,117.5879,7.3109,0.253404,0.093589,0,0.0,0.0,5.398554,0.02254,0.383963,0.047995,3391,31.99056603773585,568.0094339622641,16.170578977185553,0.028468856343431527
FAPI_TEMPO_34_60,821.281,13.0264,116.2109,7.268,0.235799,0.096353,0,0.0,0.0,5.772822,0.022593,0.345704,0.043213,3392,32.0,568.0,16.168545439677306,0.028465749013516384
FAPI_TEMPO_30_49,821.281,13.0264,119.8016,7.3794,0.280921,0.089317,0,0.0,0.0,5.617172,0.022563,0.439961,0.054995,3393,32.009433962264154,567.9905660377358,16.168545439677306,0.028466221811513523
FAPI_TEMPO_12_5,820.8678,13.0231,121.2243,7.4231,0.298054,0.086685,0,0.0,0.0,5.36712,0.022476,0.311054,0.038882,3394,32.0188679245283,567.9811320754717,16.164477597186327,0.028459532692783954
FAPI_TEMPO_12_68,820.2479,13.0182,119.2234,7.3616,0.274843,0.090287,0,0.0,0.0,5.614986,0.022602,0.321568,0.040196,3395,32.028301886792455,567.9716981132076,16.158372928345642,0.02844925721127212
FAPI_TEMPO_33_25,820.2479,13.0182,112.3083,7.1449,0.182794,0.104784,0,0.0,0.0,5.451883,0.022511,0.425197,0.05315,3396,32.0377358490566,567.9622641509434,16.158372928345642,0.028449729758897053
FAPI_TEMPO_9_79,819.8347,13.0149,117.2114,7.2992,0.250111,0.094152,0,0.0,0.0,5.158975,0.022373,0.244669,0.030584,3397,32.04716981132076,567.9528301886793,16.154302524297425,0.028443035522740176
FAPI_TEMPO_21_73,819.8347,13.0149,114.5755,7.2166,0.215211,0.099643,0,0.0,0.0,5.178769,0.022452,0.26724,0.033405,3398,32.056603773584904,567.9433962264151,16.154302524297425,0.02844350798271697
FAPI_TEMPO_23_36,819.2149,13.01,113.1071,7.1702,0.195311,0.102821,0,0.0,0.0,5.591471,0.022604,0.215561,0.026945,3399,32.06603773584906,567.933962264151,16.148194994458837,0.028433226514719634
FAPI_TEMPO_0_74,819.0083,13.0083,120.1135,7.389,0.286631,0.088496,0,0.0,0.0,5.204057,0.022466,0.417861,0.052233,3400,32.075471698113205,567.9245283018868,16.14615863778688,0.0284301132160367
FAPI_TEMPO_18_41,818.8017,13.0067,119.9008,7.3824,0.284278,0.088866,0,0.0,0.0,5.716202,0.022625,0.257229,0.032154,3401,32.08490566037736,567.9150943396227,16.144122024256827,0.028426999361637628
FAPI_TEMPO_26_107,818.595,13.005,116.348,7.2722,0.240091,0.095759,1,19.6281,0.0,5.543909,0.022575,0.155187,0.019398,3402,32.094339622641506,567.9056603773585,16.142084167808694,0.02842388321518525
FAPI_TEMPO_0_121,818.3884,13.0034,129.8473,7.6825,0.390037,0.072826,1,16.9421,0.0,5.536954,0.022638,0.395675,0.049459,3403,32.10377358490566,567.8962264150944,16.140047040146275,0.028420768248509146
FAPI_TEMPO_13_31,818.3884,13.0034,111.0494,7.1047,0.166056,0.107528,0,0.0,0.0,5.321421,0.022505,0.551493,0.068937,3404,32.113207547169814,567.8867924528302,16.140047040146275,0.028421240385665247
FAPI_TEMPO_2_71,818.1818,13.0018,123.7956,7.5014,0.329113,0.082001,0,0.0,0.0,5.079553,0.022385,0.334131,0.041766,3405,32.12264150943396,567.877358490566,16.138009655333864,0.028418124818762183
FAPI_TEMPO_2_60,817.9752,13.0001,124.4195,7.5203,0.335992,0.08096,0,0.0,0.0,5.27862,0.022512,0.412997,0.051625,3406,32.132075471698116,567.8679245283018,16.13597201327405,0.028415008695335902
FAPI_TEMPO_41_93,817.9752,13.0001,111.114,7.1068,0.167446,0.107318,0,0.0,0.0,5.180002,0.022496,0.807527,0.100941,3407,32.14150943396226,567.8584905660377,16.13597201327405,0.028415480760338396
FAPI_TEMPO_34_77,817.562,12.9968,119.2769,7.3632,0.277866,0.089894,0,0.0,0.0,5.683957,0.022618,0.248653,0.031082,3408,32.15094339622642,567.8490566037735,16.131895957022294,0.028408774778116083
FAPI_TEMPO_47_145,817.562,12.9968,128.4056,7.6398,0.376893,0.074805,0,0.0,0.0,5.576709,0.022637,0.540566,0.067571,3409,32.160377358490564,567.8396226415094,16.131895957022294,0.02840924675523522
FAPI_TEMPO_3_36,816.5289,12.9886,108.6987,7.0291,0.131574,0.113162,0,0.0,0.0,5.321388,0.022566,0.330586,0.041323,3410,32.16981132075472,567.8301886792453,16.121700320523757,0.028391763315758732
FAPI_TEMPO_46_134,816.3223,12.987,119.6913,7.376,0.283945,0.088986,0,0.0,0.0,5.551297,0.022638,0.391941,0.048993,3411,32.179245283018865,567.8207547169811,16.119660616845824,0.028388642864737034
FAPI_TEMPO_16_52,815.7025,12.982,114.6858,7.2201,0.220668,0.098907,0,0.0,0.0,5.856793,0.022726,0.69378,0.086723,3412,32.18867924528302,567.811320754717,16.11353995665861,0.028378335139991568
FAPI_TEMPO_36_75,815.2893,12.9788,121.2054,7.4225,0.302606,0.086134,0,0.0,0.0,5.345761,0.022602,0.485566,0.060696,3413,32.198113207547166,567.8018867924528,16.109458224591613,0.028371617987384502
FAPI_TEMPO_0_124,814.876,12.9755,121.4259,7.4292,0.30549,0.085701,0,0.0,0.0,4.978477,0.022445,0.265723,0.033215,3414,32.20754716981132,567.7924528301887,16.10537446984399,0.028364897049205178
FAPI_TEMPO_6_80,814.4628,12.9722,115.899,7.2582,0.238058,0.096202,0,0.0,0.0,5.188088,0.022612,0.226958,0.02837,3415,32.216981132075475,567.7830188679245,16.101290667798388,0.02835817580438031
FAPI_TEMPO_50_112,814.0496,12.9689,114.8228,7.2244,0.224102,0.098415,0,0.0,0.0,5.601119,0.022651,0.519233,0.064904,3416,32.22641509433962,567.7735849056604,16.097205829707228,0.02835145251144766
FAPI_TEMPO_26_51,813.843,12.9672,114.7314,7.2215,0.223063,0.098586,0,0.0,0.0,5.638031,0.022703,0.219821,0.027478,3417,32.235849056603776,567.7641509433962,16.095163021898063,0.028348325612235926
FAPI_TEMPO_50_12,813.843,12.9672,110.3798,7.0833,0.160596,0.108559,0,0.0,0.0,5.623187,0.022643,0.321983,0.040248,3418,32.24528301886792,567.7547169811321,16.095163021898063,0.02834879665549823
FAPI_TEMPO_41_27,813.6364,12.9656,118.2764,7.3323,0.269124,0.091363,0,0.0,0.0,5.713877,0.02271,0.323757,0.04047,3419,32.25471698113208,567.7452830188679,16.093119954781585,0.02834566915150709
FAPI_TEMPO_41_44,813.4298,12.9639,116.9262,7.2903,0.252336,0.093991,0,0.0,0.0,5.399932,0.022594,0.261949,0.032744,3420,32.264150943396224,567.7358490566038,16.091076628259017,0.02834254108666427
FAPI_TEMPO_21_128,813.4298,12.9639,125.8154,7.5623,0.354253,0.078306,0,0.0,0.0,5.344414,0.022628,0.500729,0.062591,3421,32.27358490566038,567.7264150943396,16.091076628259017,0.028343012057286694
FAPI_TEMPO_11_65,813.2231,12.9623,116.329,7.2716,0.244832,0.095174,0,0.0,0.0,5.456468,0.022623,0.144954,0.018119,3422,32.283018867924525,567.7169811320755,16.089032053017654,0.028339881644784994
FAPI_TEMPO_17_32,813.2231,12.9623,112.0498,7.1366,0.186051,0.104492,0,0.0,0.0,5.678052,0.022702,0.286862,0.035858,3423,32.29245283018868,567.7075471698113,16.089032053017654,0.0283403525868666
FAPI_TEMPO_15_133,812.8099,12.959,119.3415,7.3652,0.28284,0.089255,0,0.0,0.0,5.514757,0.022632,0.50953,0.063691,3424,32.301886792452834,567.6981132075472,16.08494410180086,0.02833362262016238
FAPI_TEMPO_32_48,812.6033,12.9574,119.2501,7.3624,0.281923,0.089403,0,0.0,0.0,5.526788,0.022678,0.603742,0.075468,3425,32.31132075471698,567.688679245283,16.0828997365392,0.028330492265445043
FAPI_TEMPO_10_90,812.6033,12.9574,117.0822,7.2951,0.255084,0.093585,0,0.0,0.0,5.604869,0.02268,0.33379,0.041724,3426,32.320754716981135,567.6792452830189,16.0828997365392,0.02833096307496851
FAPI_TEMPO_18_64,812.3967,12.9557,113.7767,7.1914,0.211373,0.100483,0,0.0,0.0,5.493724,0.022646,0.52451,0.065564,3427,32.33018867924528,567.6698113207547,16.080855111376607,0.028327832114169487
FAPI_TEMPO_49_8,812.1901,12.9541,112.6202,7.1548,0.195299,0.103048,0,0.0,0.0,5.283822,0.02259,0.284243,0.03553,3428,32.339622641509436,567.6603773584906,16.07881022621393,0.02832470059128293
FAPI_TEMPO_25_59,811.9835,12.9524,109.9008,7.0679,0.155197,0.109493,0,0.0,0.0,5.697089,0.02274,0.166681,0.020835,3429,32.34905660377358,567.6509433962265,16.07676508095195,0.02832156850610604
FAPI_TEMPO_9_42,811.9835,12.9524,119.8283,7.3802,0.289379,0.088265,0,0.0,0.0,5.220862,0.022588,0.262517,0.032815,3430,32.35849056603774,567.6415094339623,16.07676508095195,0.028322039198619028
FAPI_TEMPO_5_43,811.7769,12.9508,108.7444,7.0306,0.137353,0.11239,0,0.0,0.0,5.45787,0.022718,0.134943,0.016868,3431,32.367924528301884,567.6320754716982,16.0747196754914,0.02831890650670758
FAPI_TEMPO_3_53,811.7769,12.9508,137.8085,7.9146,0.462851,0.062291,0,0.0,0.0,4.986277,0.02248,0.238766,0.029846,3432,32.37735849056604,567.622641509434,16.0747196754914,0.02831937717062373
FAPI_TEMPO_12_107,811.5702,12.9491,114.2903,7.2076,0.21924,0.099261,0,0.0,0.0,5.591698,0.022685,0.357498,0.044687,3433,32.386792452830186,567.6132075471698,16.072673019512226,0.02831624212721751
FAPI_TEMPO_49_45,811.5702,12.9491,120.4255,7.3986,0.296767,0.087134,0,0.0,0.0,5.419254,0.022661,0.59332,0.074165,3434,32.39622641509434,567.6037735849056,16.072673019512226,0.028316712762495363
FAPI_TEMPO_4_104,811.3636,12.9475,115.2829,7.2389,0.232823,0.09712,0,0.0,0.0,4.852192,0.022417,0.346614,0.043327,3435,32.405660377358494,567.5943396226415,16.070627093230392,0.028313578856185847
FAPI_TEMPO_16_112,811.157,12.9458,115.4389,7.2438,0.235089,0.096769,0,0.0,0.0,5.517812,0.022666,0.403491,0.050436,3436,32.41509433962264,567.5849056603773,16.068580906451732,0.02831044438674097
FAPI_TEMPO_21_36,810.9504,12.9442,110.2963,7.0806,0.162312,0.108381,1,19.4215,0.0,5.438234,0.022659,0.177789,0.022224,3437,32.424528301886795,567.5754716981132,16.066534459076713,0.028307309353957276
FAPI_TEMPO_16_103,810.7438,12.9425,112.4643,7.1498,0.194502,0.103222,0,0.0,0.0,5.435426,0.02266,0.324229,0.040529,3438,32.43396226415094,567.566037735849,16.064487751005753,0.028304173757631227
FAPI_TEMPO_46_144,810.3306,12.9392,135.9446,7.8609,0.449005,0.064326,0,0.0,0.0,5.553378,0.022693,0.430988,0.053873,3439,32.443396226415096,567.5566037735849,16.060393552377313,0.02829743050401415
FAPI_TEMPO_21_82,810.124,12.9376,120.0679,7.3876,0.293832,0.087627,1,24.5868,0.0,5.109739,0.022515,0.325271,0.040659,3440,32.45283018867924,567.5471698113207,16.05834606162033,0.0282942932601688
FAPI_TEMPO_26_85,809.9174,12.9359,118.1394,7.328,0.270776,0.091212,0,0.0,0.0,5.353036,0.022658,0.318785,0.039848,3441,32.4622641509434,567.5377358490566,16.0562983097684,0.028291155451976437
FAPI_TEMPO_30_136,809.9174,12.9359,130.1135,7.6904,0.398819,0.071712,0,0.0,0.0,5.598316,0.022735,0.446662,0.055833,3442,32.471698113207545,567.5283018867924,16.0562983097684,0.02829162573282773
FAPI_TEMPO_5_147,809.9174,12.9359,115.1726,7.2354,0.232723,0.09718,0,0.0,0.0,5.09165,0.02255,0.25602,0.032002,3443,32.4811320754717,567.5188679245283,16.0562983097684,0.028292096029314137
FAPI_TEMPO_45_34,809.5041,12.9326,113.1984,7.1731,0.206133,0.101407,1,28.3058,0.0,5.511246,0.022685,0.156386,0.019548,3444,32.490566037735846,567.5094339622642,16.052201030896413,0.028285346586791334
FAPI_TEMPO_47_85,809.0909,12.9293,121.9963,7.4467,0.316854,0.08411,0,0.0,0.0,5.399775,0.022704,0.527697,0.065962,3445,32.5,567.5,16.048103697675334,0.028278596824097505
FAPI_TEMPO_49_88,809.0909,12.9293,110.6918,7.0933,0.170194,0.107174,0,0.0,0.0,5.019147,0.022478,0.276093,0.034512,3446,32.509433962264154,567.4905660377358,16.048103697675334,0.02827906692744598
FAPI_TEMPO_23_131,808.8843,12.9277,138.6262,7.938,0.471061,0.061163,1,21.4876,0.0,5.565519,0.022742,0.395196,0.049399,3447,32.5188679245283,567.4811320754717,16.046054638722104,0.02827592624980538
FAPI_TEMPO_25_94,808.4711,12.9244,115.2372,7.2374,0.234952,0.096872,0,0.0,0.0,5.627281,0.022753,0.285228,0.035654,3448,32.528301886792455,567.4716981132076,16.04195573562912,0.028269173227435274
FAPI_TEMPO_4_56,808.4711,12.9244,113.1984,7.1731,0.207146,0.101279,0,0.0,0.0,4.973104,0.022563,0.248965,0.031121,3449,32.5377358490566,567.4622641509434,16.04195573562912,0.028269643197564243
FAPI_TEMPO_45_126,808.2645,12.9227,119.2958,7.3638,0.286305,0.088845,0,0.0,0.0,5.457945,0.022684,0.239085,0.029886,3450,32.54716981132076,567.4528301886793,16.03990589128872,0.02826650082255368
FAPI_TEMPO_9_52,807.8512,12.9194,113.1984,7.1731,0.207753,0.101202,0,0.0,0.0,5.296043,0.022706,0.233884,0.029236,3451,32.556603773584904,567.4433962264151,16.035804424020604,0.028259742787846584
FAPI_TEMPO_40_56,807.6446,12.9178,118.2307,7.3308,0.273945,0.090783,0,0.0,0.0,5.160937,0.022582,0.375566,0.046946,3452,32.56603773584906,567.433962264151,16.0337537932623,0.02825659875782742
FAPI_TEMPO_8_44,807.6446,12.9178,111.9128,7.1323,0.189654,0.104098,0,0.0,0.0,5.068433,0.022647,0.451762,0.05647,3453,32.575471698113205,567.4245283018868,16.0337537932623,0.028257068550148864
FAPI_TEMPO_20_78,807.438,12.9161,112.97,7.1659,0.204953,0.101661,0,0.0,0.0,5.53333,0.022738,0.275296,0.034412,3454,32.58490566037736,567.4150943396227,16.031702900205815,0.028253923908852063
FAPI_TEMPO_7_102,807.2314,12.9145,112.2437,7.1428,0.194836,0.103282,0,0.0,0.0,5.235927,0.0227,0.12243,0.015304,3455,32.594339622641506,567.4056603773585,16.029651744750478,0.02825077870053289
FAPI_TEMPO_22_82,807.2314,12.9145,117.6525,7.3129,0.267166,0.091852,1,34.5041,0.0,5.184323,0.022618,0.264468,0.033059,3456,32.60377358490566,567.3962264150944,16.029651744750478,0.028251248419518996
FAPI_TEMPO_11_76,807.2314,12.9145,112.2894,7.1443,0.195491,0.103178,0,0.0,0.0,5.207084,0.022661,0.354923,0.044365,3457,32.613207547169814,567.3867924528302,16.029651744750478,0.02825171815412518
FAPI_TEMPO_31_92,807.0248,12.9128,126.8348,7.5929,0.369595,0.076149,0,0.0,0.0,5.821722,0.022837,0.71453,0.089316,3458,32.62264150943396,567.377358490566,16.02760032679554,0.028248572289586764
FAPI_TEMPO_1_130,806.6116,12.9095,111.0494,7.1047,0.178057,0.105992,0,0.0,0.0,5.187947,0.022611,0.500345,0.062543,3459,32.632075471698116,567.3679245283018,16.023496702983568,0.028241809256850707
FAPI_TEMPO_42_96,806.405,12.9079,121.6008,7.4346,0.314686,0.084514,0,0.0,0.0,5.45272,0.022786,0.392096,0.049012,3460,32.64150943396226,567.3584905660377,16.02144449692473,0.028238661733854694
FAPI_TEMPO_12_125,806.1983,12.9062,122.4643,7.4609,0.324488,0.083016,0,0.0,0.0,5.447743,0.022777,0.456215,0.057027,3461,32.65094339622642,567.3490566037735,16.019391034448393,0.02823551189164319
FAPI_TEMPO_10_44,806.1983,12.9062,112.8865,7.1632,0.204999,0.101694,0,0.0,0.0,5.398829,0.022761,0.225479,0.028185,3462,32.660377358490564,567.3396226415094,16.019391034448393,0.028235981403630477
FAPI_TEMPO_50_90,805.7851,12.9029,116.8805,7.2889,0.258784,0.093206,0,0.0,0.0,5.26087,0.02266,0.450574,0.056322,3463,32.66981132075472,567.3301886792453,16.01528530715561,0.028229214003999113
FAPI_TEMPO_47_106,805.7851,12.9029,112.8676,7.1626,0.20514,0.101684,0,0.0,0.0,5.639372,0.022824,0.3701,0.046262,3464,32.679245283018865,567.3207547169811,16.01528530715561,0.028229683426874
FAPI_TEMPO_25_54,805.5785,12.9012,113.3733,7.1787,0.212418,0.100532,0,0.0,0.0,5.478972,0.022747,0.258138,0.032267,3465,32.68867924528302,567.311320754717,16.013232048749835,0.0282265335855572
FAPI_TEMPO_46_128,805.5785,12.9012,118.3678,7.3351,0.277479,0.090292,0,0.0,0.0,5.652349,0.022801,0.352885,0.044111,3466,32.698113207547166,567.3018867924528,16.013232048749835,0.028227002979470558
FAPI_TEMPO_14_0,805.1653,12.8979,106.7245,6.965,0.111686,0.116815,0,0.0,0.0,4.906612,0.022533,0.146246,0.018281,3467,32.70754716981132,567.2924528301887,16.009124741913208,0.028220232196012173
FAPI_TEMPO_42_127,804.9587,12.8963,116.7245,7.284,0.257564,0.093421,0,0.0,0.0,5.448249,0.022727,0.369108,0.046139,3468,32.716981132075475,567.2830188679245,16.007070693279644,0.028217080647369826
FAPI_TEMPO_10_23,804.9587,12.8963,111.8671,7.1308,0.191689,0.10386,0,0.0,0.0,5.668894,0.022811,0.678492,0.084812,3469,32.72641509433962,567.2735849056604,16.007070693279644,0.028217549907496003
FAPI_TEMPO_41_115,804.9587,12.8963,125.1915,7.5436,0.354593,0.078464,0,0.0,0.0,5.94909,0.022875,0.435803,0.054475,3470,32.735849056603776,567.2641509433962,16.007070693279644,0.028218019183230372
FAPI_TEMPO_26_8,804.7521,12.8946,114.2824,7.2074,0.225693,0.098451,1,13.0165,0.0,5.574125,0.022816,0.157233,0.019654,3471,32.74528301886792,567.2547169811321,16.005016381033997,0.028214866975828694
FAPI_TEMPO_10_66,804.7521,12.8946,121.6008,7.4346,0.31609,0.084342,0,0.0,0.0,5.857403,0.02287,0.415627,0.051953,3472,32.75471698113208,567.2452830188679,16.005016381033997,0.028215336222551953
FAPI_TEMPO_44_121,804.1322,12.8896,148.1583,8.2064,0.539653,0.051528,0,0.0,0.0,5.191293,0.022708,0.30559,0.038199,3473,32.764150943396224,567.2358490566038,15.998850866819192,0.028204936083337507
FAPI_TEMPO_1_76,803.9256,12.888,112.7116,7.1577,0.204778,0.101802,0,0.0,0.0,5.039135,0.022618,0.472006,0.059001,3474,32.77358490566038,567.2264150943396,15.996795498981527,0.028201781640089844
FAPI_TEMPO_42_136,803.9256,12.888,126.5039,7.583,0.368726,0.076354,0,0.0,0.0,5.494968,0.022781,0.457246,0.057156,3475,32.783018867924525,567.2169811320755,15.996795498981527,0.028202250692591132
FAPI_TEMPO_34_68,803.9256,12.888,116.4961,7.2769,0.255606,0.093759,0,0.0,0.0,5.534494,0.022771,0.211799,0.026475,3476,32.79245283018868,567.2075471698113,15.996795498981527,0.02820271976069526
FAPI_TEMPO_10_137,803.719,12.8863,129.6724,7.6774,0.399353,0.071773,0,0.0,0.0,5.613684,0.022809,0.374092,0.046761,3477,32.801886792452834,567.1981132075472,15.994739867023474,0.028199564657526873
FAPI_TEMPO_47_142,803.719,12.8863,129.1398,7.6616,0.394389,0.072512,0,0.0,0.0,5.473793,0.022792,0.27553,0.034441,3478,32.81132075471698,567.188679245283,15.994739867023474,0.02820003369655847
FAPI_TEMPO_28_135,803.719,12.8863,122.0498,7.4483,0.321985,0.083465,0,0.0,0.0,5.680837,0.022836,0.247832,0.030979,3479,32.820754716981135,567.1792452830189,15.994739867023474,0.02820050275119323
FAPI_TEMPO_45_112,803.3058,12.883,119.0295,7.3556,0.287506,0.088797,0,0.0,0.0,5.703165,0.022848,0.486169,0.060771,3480,32.83018867924528,567.1698113207547,15.990627810338747,0.028193721688222012
FAPI_TEMPO_17_39,803.0992,12.8814,108.9649,7.0377,0.150026,0.110638,0,0.0,0.0,5.706318,0.022867,0.344523,0.043065,3481,32.839622641509436,567.1603773584906,15.988571385408184,0.028190564827313618
FAPI_TEMPO_16_92,802.686,12.8781,111.4449,7.1174,0.187852,0.10455,0,0.0,0.0,5.399993,0.022752,0.318982,0.039873,3482,32.84905660377358,567.1509433962265,15.984457741860442,0.02818378057548832
FAPI_TEMPO_13_98,802.2727,12.8747,116.4126,7.2743,0.25607,0.093735,0,0.0,0.0,5.583477,0.022856,0.122282,0.015285,3483,32.85849056603774,567.1415094339623,15.980342043440823,0.02817699247475302
FAPI_TEMPO_22_121,801.8595,12.8714,118.6073,7.3425,0.283716,0.089427,1,17.562,0.0,5.043523,0.022606,0.259771,0.032471,3484,32.867924528301884,567.1320754716982,15.97622628095857,0.02817020403522537
FAPI_TEMPO_39_37,801.6529,12.8698,114.5487,7.2158,0.232257,0.097507,0,0.0,0.0,5.206266,0.022678,0.321163,0.040145,3485,32.87735849056604,567.122641509434,15.974168002055874,0.028167043303966112
FAPI_TEMPO_5_45,801.6529,12.8698,112.6848,7.1568,0.206649,0.101576,0,0.0,0.0,4.823122,0.022551,0.392526,0.049066,3486,32.886792452830186,567.1132075471698,15.974168002055874,0.028167511864422973
FAPI_TEMPO_28_17,801.0331,12.8648,119.6534,7.3748,0.296912,0.087402,0,0.0,0.0,5.771347,0.022898,0.458968,0.057371,3487,32.89622641509434,567.1037735849056,15.967991573471256,0.028157089261689704
FAPI_TEMPO_37_83,800.8264,12.8631,120.2695,7.3938,0.304276,0.086269,0,0.0,0.0,5.473513,0.022782,0.28169,0.035211,3488,32.905660377358494,567.0943396226415,15.965931236134484,0.028153924524724767
FAPI_TEMPO_26_106,800.8264,12.8631,113.731,7.19,0.22198,0.099162,0,0.0,0.0,5.548583,0.022866,0.269459,0.033682,3489,32.91509433962264,567.0849056603773,15.965931236134484,0.028154392890323825
FAPI_TEMPO_15_68,800.6198,12.8615,118.341,7.3343,0.281601,0.089791,0,0.0,0.0,5.249323,0.022724,0.457665,0.057208,3490,32.924528301886795,567.0754716981132,15.963871629855,0.02815122929237448
FAPI_TEMPO_18_38,800.2066,12.8581,108.5695,7.0249,0.146906,0.111246,0,0.0,0.0,5.490859,0.022812,0.404105,0.050513,3491,32.93396226415094,567.066037735849,15.959751619919343,0.02814443214346355
FAPI_TEMPO_19_22,800.0,12.8565,109.6534,7.0599,0.163906,0.108497,0,0.0,0.0,5.381058,0.02281,0.300153,0.037519,3492,32.943396226415096,567.0566037735849,15.957691216057308,0.0281412668680055
FAPI_TEMPO_49_80,799.5868,12.8532,120.8477,7.4115,0.311984,0.085113,0,0.0,0.0,5.366508,0.022783,0.516996,0.064624,3493,32.95283018867924,567.0471698113207,15.953569610029644,0.028134466512438526
FAPI_TEMPO_14_81,799.1736,12.8498,115.3286,7.2403,0.244948,0.095578,0,0.0,0.0,4.988655,0.022645,0.218342,0.027293,3494,32.9622641509434,567.0377358490566,15.94944693890952,0.02812766405224785
FAPI_TEMPO_9_87,798.9669,12.8482,125.3475,7.5483,0.36099,0.077644,0,0.0,0.0,5.350002,0.022843,0.16417,0.020521,3495,32.971698113207545,567.0283018867924,15.947384205681384,0.028124494231798136
FAPI_TEMPO_18_72,798.7603,12.8465,116.9262,7.2903,0.265819,0.09231,0,0.0,0.0,5.601535,0.022899,0.333892,0.041737,3496,32.9811320754717,567.0188679245283,15.945322203741462,0.028121325595577583
