Repository: sandysanche-glitch/fira-fapi-kinetics

## Overview

The study combines bright-field optical microscopy, segmentation-informed computer vision, grain-resolved descriptor extraction, and video-anchored kinetics reconstruction to compare:

- pristine FAPI
- FAPI--TEMPO

The workflow links:
- time-resolved crystallization dynamics,
- grain-scale morphology,
- radial microstructural fingerprints,
- and effective growth-rate heterogeneity.

The repository is organized to preserve both:
- a **core reproducible pipeline**, and
- a **figure-centric structure**, since several manuscript figures were assembled from multiple panel-level scripts and then combined externally.

File: data/processed/kinetics/morpho_kinetics_from_cm_fapitempo_with_veff.csv (part 19 of 31)
file_name,area_(µm²),area_error_(µm²),perimeter_(µm),perimeter_error_(µm),circularity_distortion,circularity_distortion_error,defects_count,defects_area_(µm²),defects_area_error_(µm²),entropy_hm_(bits),entropy_hm_error_(bits),nucleus_circularity,nucleus_circularity_error,rank_for_t0,t0_ms,dt_ms,R_um_final,v_eff_um_per_ms
FAPI_TEMPO_16_62,761.9835,12.5473,109.874,7.067,0.206832,0.102865,0,0.0,0.0,5.525508,0.023355,0.127092,0.015886,3703,34.93396226415094,565.066037735849,15.573916692949352,0.027561232940758826
FAPI_TEMPO_41_124,761.5702,12.5439,113.4647,7.1816,0.256642,0.094893,0,0.0,0.0,5.779678,0.023474,0.478879,0.05986,3704,34.943396226415096,565.0566037735849,15.569692472331196,0.027554217344515606
FAPI_TEMPO_2_68,761.3636,12.5422,117.0822,7.2951,0.302056,0.087732,0,0.0,0.0,5.164494,0.023328,0.472632,0.059079,3705,34.95283018867924,565.0471698113207,15.567580443359885,0.027550939594225693
FAPI_TEMPO_24_127,761.157,12.5405,121.0226,7.4169,0.346943,0.080765,0,0.0,0.0,5.249122,0.023318,0.2453,0.030662,3706,34.9622641509434,565.0377358490566,15.565468127814068,0.027547661227306428
FAPI_TEMPO_16_80,760.9504,12.5388,112.7494,7.1589,0.247793,0.096322,0,0.0,0.0,5.356162,0.02336,0.277277,0.03466,3707,34.971698113207545,565.0283018867924,15.563355525577059,0.02754438224352042
FAPI_TEMPO_4_66,760.124,12.532,107.5233,6.991,0.173793,0.108298,0,0.0,0.0,4.647145,0.023029,0.240965,0.030121,3708,34.9811320754717,565.0188679245283,15.554902247380653,0.02752988108966722
FAPI_TEMPO_45_94,759.7107,12.5286,111.4716,7.1182,0.231702,0.098937,1,20.0413,0.0,5.501325,0.02343,0.355146,0.044393,3709,34.990566037735846,565.0094339622642,15.550672861635537,0.027522855242580132
FAPI_TEMPO_14_85,759.7107,12.5286,105.7241,6.9323,0.145897,0.112888,0,0.0,0.0,5.162958,0.023396,0.172311,0.021539,3710,35.0,565.0,15.550672861635537,0.027523314799354933
FAPI_TEMPO_10_135,759.7107,12.5286,120.0222,7.3862,0.337272,0.082298,0,0.0,0.0,5.588329,0.023456,0.35584,0.04448,3711,35.009433962264154,564.9905660377358,15.550672861635537,0.027523774371476684
FAPI_TEMPO_2_54,759.5041,12.5269,114.5487,7.2158,0.272623,0.092422,0,0.0,0.0,5.396402,0.023427,0.686723,0.08584,3712,35.0188679245283,564.9811320754717,15.548558249147167,0.02752049115698637
FAPI_TEMPO_13_124,759.5041,12.5269,119.8094,7.3796,0.335097,0.08264,0,0.0,0.0,5.643292,0.023527,0.2893,0.036162,3713,35.028301886792455,564.9716981132076,15.548558249147167,0.027520950697306586
FAPI_TEMPO_16_115,759.5041,12.5269,108.653,7.0276,0.191544,0.105428,0,0.0,0.0,5.474799,0.023463,0.588158,0.07352,3714,35.0377358490566,564.9622641509434,15.548558249147167,0.027521410252973978
FAPI_TEMPO_24_78,759.0909,12.5235,108.8546,7.0342,0.194974,0.104885,0,0.0,0.0,5.629865,0.023481,0.239497,0.029937,3715,35.04716981132076,564.9528301886793,15.544328161170274,0.027514382317509373
FAPI_TEMPO_46_117,758.8843,12.5218,111.2889,7.1124,0.230016,0.099235,0,0.0,0.0,5.543913,0.023435,0.216372,0.027047,3716,35.056603773584904,564.9433962264151,15.542212685446872,0.027511097198873964
FAPI_TEMPO_21_14,758.4711,12.5183,109.5164,7.0555,0.205323,0.103229,0,0.0,0.0,5.863046,0.023547,0.552563,0.06907,3717,35.06603773584906,564.933962264151,15.537980869942354,0.02750406579853864
FAPI_TEMPO_4_36,758.4711,12.5183,117.8999,7.3206,0.314319,0.085899,0,0.0,0.0,5.131053,0.023404,0.198933,0.024867,3718,35.075471698113205,564.9245283018868,15.537980869942354,0.02750452510293393
FAPI_TEMPO_4_87,757.438,12.5098,118.2575,7.3317,0.319388,0.085138,0,0.0,0.0,4.926089,0.023276,0.303225,0.037903,3719,35.08490566037736,564.9150943396227,15.527395260354456,0.02748624601455507
FAPI_TEMPO_7_140,757.438,12.5098,114.7047,7.2207,0.276573,0.09186,1,18.595,0.0,4.886275,0.02336,0.255078,0.031885,3720,35.094339622641506,564.9056603773585,15.527395260354456,0.02748670503669961
FAPI_TEMPO_27_22,757.0248,12.5064,111.9128,7.1323,0.240443,0.097624,0,0.0,0.0,5.207894,0.023395,0.275697,0.034462,3721,35.10377358490566,564.8962264150944,15.523159405427329,0.027479665608565552
FAPI_TEMPO_17_10,757.0248,12.5064,117.1011,7.2957,0.306258,0.087201,0,0.0,0.0,5.355059,0.023412,0.263645,0.032956,3722,35.113207547169814,564.8867924528302,15.523159405427329,0.027480124536145113
FAPI_TEMPO_47_75,757.0248,12.5064,109.8283,7.0655,0.211338,0.102307,0,0.0,0.0,5.687352,0.023534,0.401353,0.050169,3723,35.12264150943396,564.877358490566,15.523159405427329,0.027480583479053675
FAPI_TEMPO_40_150,756.8182,12.5047,130.0032,7.6872,0.437279,0.067194,0,0.0,0.0,5.194196,0.023367,0.346979,0.043372,3724,35.132075471698116,564.8679245283018,15.521041044460302,0.027477292249194873
FAPI_TEMPO_41_11,756.8182,12.5047,109.5621,7.057,0.207716,0.102899,0,0.0,0.0,5.521347,0.023496,0.408047,0.051006,3725,35.14150943396226,564.8584905660377,15.521041044460302,0.02747775116013014
FAPI_TEMPO_12_139,756.8182,12.5047,119.581,7.3726,0.334915,0.082743,0,0.0,0.0,5.254524,0.023405,0.217756,0.027219,3726,35.15094339622642,564.8490566037735,15.521041044460302,0.02747821008639463
FAPI_TEMPO_42_124,756.6116,12.503,133.2631,7.7829,0.464619,0.063158,0,0.0,0.0,5.803253,0.023569,0.302081,0.03776,3727,35.160377358490564,564.8396226415094,15.518922394333176,0.02747491814005172
FAPI_TEMPO_18_7,756.405,12.5013,109.1855,7.0448,0.202677,0.10373,0,0.0,0.0,5.71156,0.023542,0.445538,0.055692,3728,35.16981132075472,564.8301886792453,15.516803454927507,0.02747162557159132
FAPI_TEMPO_17_59,756.1983,12.4996,118.3221,7.3337,0.321244,0.084884,1,13.843,0.0,5.617031,0.023493,0.192449,0.024056,3729,35.179245283018865,564.8207547169811,15.514683200290492,0.02746833056456034
FAPI_TEMPO_50_61,755.7851,12.4962,108.4135,7.0199,0.191944,0.105494,2,44.8347,7.1587,5.486083,0.023469,0.167742,0.020968,3730,35.18867924528302,564.811320754717,15.51044387373891,0.027461283624792453
FAPI_TEMPO_14_116,755.5785,12.4944,116.348,7.2722,0.29859,0.088446,1,23.9669,0.0,5.309125,0.023461,0.342373,0.042797,3731,35.198113207547166,564.8018867924528,15.508323775892716,0.027457988612547862
FAPI_TEMPO_47_158,755.5785,12.4944,131.6655,7.7361,0.452296,0.064996,0,0.0,0.0,5.7186,0.023552,0.38497,0.048121,3732,35.20754716981132,564.7924528301887,15.508323775892716,0.027458447254704147
FAPI_TEMPO_43_129,755.5785,12.4944,119.7827,7.3788,0.338238,0.082262,0,0.0,0.0,5.081826,0.023359,0.411678,0.05146,3733,35.216981132075475,564.7830188679245,15.508323775892716,0.02745890591218247
FAPI_TEMPO_16_107,755.5785,12.4944,107.0554,6.9758,0.171538,0.108832,0,0.0,0.0,5.384352,0.023437,0.333008,0.041626,3734,35.22641509433962,564.7735849056604,15.508323775892716,0.027459364584983593
FAPI_TEMPO_18_59,755.3719,12.4927,122.8219,7.4718,0.370756,0.077264,0,0.0,0.0,5.493174,0.023507,0.436715,0.054589,3735,35.235849056603776,564.7641509433962,15.50620338817448,0.027456068807257913
FAPI_TEMPO_30_109,755.3719,12.4927,118.9003,7.3516,0.328564,0.083769,0,0.0,0.0,5.442598,0.023462,0.321879,0.040235,3736,35.24528301886792,564.7547169811321,15.50620338817448,0.027456527447990358
FAPI_TEMPO_45_3,755.1653,12.491,107.3027,6.9838,0.175804,0.108149,0,0.0,0.0,5.25796,0.02342,0.249648,0.031206,3737,35.25471698113208,564.7452830188679,15.504082710465271,0.027453230999270314
FAPI_TEMPO_48_70,755.1653,12.491,105.5948,6.928,0.148928,0.112561,0,0.0,0.0,5.264048,0.023456,0.52246,0.065308,3738,35.264150943396224,564.7358490566038,15.504082710465271,0.027453689607920193
FAPI_TEMPO_13_96,755.1653,12.491,118.8736,7.3507,0.328446,0.083793,0,0.0,0.0,5.464702,0.023478,0.481853,0.060232,3739,35.27358490566038,564.7264150943396,15.504082710465271,0.02745414823189253
FAPI_TEMPO_35_105,755.1653,12.491,109.3604,7.0505,0.206528,0.103149,0,0.0,0.0,5.58223,0.023492,0.347893,0.043487,3740,35.283018867924525,564.7169811320755,15.504082710465271,0.027454606871188083
FAPI_TEMPO_9_72,754.9587,12.4893,119.5621,7.372,0.336339,0.082574,0,0.0,0.0,5.261967,0.023467,0.291745,0.036468,3741,35.29245283018868,564.7075471698113,15.501961742646076,0.0274513096563672
FAPI_TEMPO_37_39,754.9587,12.4893,106.0817,6.944,0.156952,0.111248,0,0.0,0.0,5.453629,0.023484,0.396761,0.049595,3742,35.301886792452834,564.6981132075472,15.501961742646076,0.02745176826356517
FAPI_TEMPO_6_114,754.7521,12.4876,118.1205,7.3274,0.320227,0.085084,1,17.7686,0.0,5.506513,0.023549,0.825767,0.103221,3743,35.31132075471698,564.688679245283,15.499840484597803,0.02744847037718842
FAPI_TEMPO_29_92,754.5455,12.4859,113.5939,7.1857,0.265173,0.093758,0,0.0,0.0,5.544773,0.023523,0.586105,0.073263,3744,35.320754716981135,564.6792452830189,15.49771893620127,0.027445171866435022
FAPI_TEMPO_15_95,754.5455,12.4859,115.0623,7.2319,0.283809,0.090805,0,0.0,0.0,5.636158,0.023555,0.571346,0.071418,3745,35.33018867924528,564.6698113207547,15.49771893620127,0.027445630394074595
FAPI_TEMPO_9_46,754.3388,12.4842,116.8994,7.2895,0.306332,0.087268,0,0.0,0.0,5.344149,0.023522,0.519456,0.064932,3746,35.339622641509436,564.6603773584906,15.495596070239353,0.0274423293922774
FAPI_TEMPO_40_88,754.1322,12.4825,114.5944,7.2172,0.278343,0.091682,0,0.0,0.0,5.607692,0.023572,0.441432,0.055179,3747,35.34905660377358,564.6509433962265,15.493473940647775,0.027439029584292583
FAPI_TEMPO_25_124,753.719,12.4791,106.8159,6.968,0.169867,0.109174,0,0.0,0.0,5.38342,0.023464,0.350149,0.043769,3748,35.35849056603774,564.6415094339623,15.489228809226125,0.027431969755028558
FAPI_TEMPO_13_71,753.5124,12.4774,114.3092,7.2082,0.275334,0.092178,0,0.0,0.0,5.37522,0.02346,0.220161,0.02752,3749,35.367924528301884,564.6320754716982,15.487105807156963,0.027428668118471503
FAPI_TEMPO_28_138,753.5124,12.4774,112.4186,7.1484,0.250754,0.096089,0,0.0,0.0,5.452346,0.023488,0.442755,0.055344,3750,35.37735849056604,564.622641509434,15.487105807156963,0.027429126408665634
FAPI_TEMPO_8_95,753.0992,12.4739,108.2307,7.014,0.192094,0.105565,0,0.0,0.0,5.284931,0.023482,0.213703,0.026713,3751,35.386792452830186,564.6132075471698,15.482858929703642,0.02742206296761159
FAPI_TEMPO_23_113,752.686,12.4705,105.7965,6.9346,0.154953,0.111662,0,0.0,0.0,5.353884,0.023501,0.474776,0.059347,3752,35.39622641509434,564.6037735849056,15.478610887031584,0.027414997226730183
FAPI_TEMPO_17_61,752.4793,12.4688,115.3018,7.2395,0.288734,0.090091,0,0.0,0.0,5.382722,0.023494,0.224702,0.028088,3753,35.405660377358494,564.5943396226415,15.47648540007254,0.02741169068470749
FAPI_TEMPO_27_89,752.4793,12.4688,113.419,7.1801,0.264923,0.093863,0,0.0,0.0,5.371955,0.023505,0.334355,0.041794,3754,35.41509433962264,564.5849056603773,15.47648540007254,0.027412148721847565
FAPI_TEMPO_47_91,751.8595,12.4637,114.3549,7.2097,0.277501,0.091886,0,0.0,0.0,5.354545,0.023513,0.437867,0.054733,3755,35.424528301886795,564.5754716981132,15.470110273401472,0.027401314879782035
FAPI_TEMPO_23_52,751.4463,12.4602,114.1075,7.2019,0.274764,0.092333,0,0.0,0.0,5.779698,0.02365,0.447334,0.055917,3756,35.43396226415094,564.566037735849,15.465858729027323,0.02739424211745365
FAPI_TEMPO_45_106,750.4132,12.4517,109.4786,7.0543,0.213222,0.10223,0,0.0,0.0,5.601379,0.023576,0.502236,0.06278,3757,35.443396226415096,564.5566037735849,15.455223721538752,0.02737586208049576
FAPI_TEMPO_33_71,750.0,12.4482,112.7494,7.1589,0.258617,0.094947,0,0.0,0.0,5.652884,0.023606,0.35611,0.044514,3758,35.45283018867924,564.5471698113207,15.450968080927584,0.027368781400660472
FAPI_TEMPO_35_65,749.7934,12.4465,111.8025,7.1288,0.246213,0.096937,0,0.0,0.0,5.798716,0.02368,0.490992,0.061374,3759,35.4622641509434,564.5377358490566,15.44883982101431,0.027365468842892277
FAPI_TEMPO_15_48,749.7934,12.4465,107.276,6.983,0.181259,0.107452,0,0.0,0.0,5.760732,0.023676,0.399977,0.049997,3760,35.471698113207545,564.5283018867924,15.44883982101431,0.027365926153534708
FAPI_TEMPO_43_42,749.5868,12.4448,107.3673,6.9859,0.182877,0.107195,0,0.0,0.0,5.237688,0.02355,0.161492,0.020187,3761,35.4811320754717,564.5188679245283,15.44671126786773,0.02736261291789601
FAPI_TEMPO_44_94,749.5868,12.4448,117.9645,7.3226,0.323093,0.084785,1,20.6612,0.0,5.367762,0.023533,0.400223,0.050028,3762,35.490566037735846,564.5094339622642,15.44671126786773,0.027363070196095778
FAPI_TEMPO_15_131,749.1736,12.4414,114.6322,7.2184,0.283562,0.09101,0,0.0,0.0,5.478406,0.023583,0.404,0.0505,3763,35.5,564.5,15.442453281389609,0.02735598455516317
FAPI_TEMPO_22_46,748.9669,12.4397,114.3549,7.2097,0.280281,0.091536,0,0.0,0.0,5.258001,0.023549,0.45054,0.056318,3764,35.509433962264154,564.4905660377358,15.440322817040665,0.02735266760154941
FAPI_TEMPO_7_89,748.7603,12.4379,108.653,7.0276,0.20298,0.103949,0,0.0,0.0,5.228351,0.023531,0.196279,0.024535,3765,35.5188679245283,564.4811320754717,15.438193089605434,0.027349351842536576
FAPI_TEMPO_39_119,748.7603,12.4379,128.4135,7.64,0.4294,0.068555,2,39.2562,3.7985,5.677431,0.023657,0.512906,0.064113,3766,35.528301886792455,564.4716981132076,15.438193089605434,0.02734980892967503
FAPI_TEMPO_22_103,748.7603,12.4379,117.2571,7.3006,0.315656,0.085971,0,0.0,0.0,5.314785,0.023544,0.27208,0.03401,3767,35.5377358490566,564.4622641509434,15.438193089605434,0.027350266032092257
FAPI_TEMPO_21_20,748.5537,12.4362,124.5944,7.5255,0.394051,0.073888,0,0.0,0.0,5.288265,0.023586,0.351968,0.043996,3768,35.54716981132076,564.4528301886793,15.436063068329807,0.02734694954611177
FAPI_TEMPO_0_131,748.5537,12.4362,109.3604,7.0505,0.213475,0.102253,0,0.0,0.0,5.15118,0.023494,0.22796,0.028495,3769,35.556603773584904,564.4433962264151,15.436063068329807,0.027347406616017776
FAPI_TEMPO_14_70,748.1405,12.4328,116.9073,7.2897,0.312124,0.086543,0,0.0,0.0,5.226845,0.02357,0.50132,0.062665,3770,35.56603773584906,564.433962264151,15.431802143770645,0.027340314678918405
FAPI_TEMPO_6_130,747.7273,12.4294,117.4776,7.3075,0.319164,0.085453,1,23.9669,0.0,5.180948,0.02354,0.577778,0.072222,3771,35.575471698113205,564.4245283018868,15.427540042388907,0.027333220419750025
FAPI_TEMPO_36_42,747.7273,12.4294,113.2631,7.1752,0.267552,0.093596,1,19.8347,0.0,5.745124,0.023718,0.438151,0.054769,3772,35.58490566037736,564.4150943396227,15.427540042388907,0.027333677283098618
FAPI_TEMPO_1_54,747.314,12.4259,107.1846,6.98,0.182574,0.107328,0,0.0,0.0,5.239259,0.023575,0.118113,0.014764,3773,35.594339622641506,564.4056603773585,15.423275731295,0.02732657876071456
FAPI_TEMPO_6_16,746.9008,12.4225,106.1195,6.9452,0.166545,0.109972,0,0.0,0.0,5.366249,0.023654,0.323508,0.040438,3774,35.60377358490566,564.3962264150944,15.419011273054515,0.027319479740309873
FAPI_TEMPO_21_59,746.9008,12.4225,110.7185,7.0941,0.234346,0.098939,0,0.0,0.0,5.329636,0.023555,0.340507,0.042563,3775,35.613207547169814,564.3867924528302,15.419011273054515,0.027319936396887234
FAPI_TEMPO_38_45,746.9008,12.4225,109.4139,7.0522,0.215979,0.101905,0,0.0,0.0,5.932619,0.023757,0.572483,0.07156,3776,35.62264150943396,564.377358490566,15.419011273054515,0.027320393068731255
FAPI_TEMPO_46_56,746.9008,12.4225,108.9649,7.0377,0.209505,0.102954,0,0.0,0.0,5.217358,0.023506,0.214219,0.026777,3777,35.632075471698116,564.3679245283018,15.419011273054515,0.027320849755842716
FAPI_TEMPO_16_49,746.9008,12.4225,108.7444,7.0306,0.206295,0.103476,0,0.0,0.0,5.527779,0.023595,0.244075,0.030509,3778,35.64150943396226,564.3584905660377,15.419011273054515,0.02732130645822237
FAPI_TEMPO_36_74,746.6942,12.4208,111.5819,7.1217,0.246358,0.097016,0,0.0,0.0,5.377624,0.02358,0.245673,0.030709,3779,35.65094339622642,564.3490566037735,15.416878601587827,0.027317984182282307
FAPI_TEMPO_30_11,746.4876,12.4191,114.0697,7.2007,0.279072,0.091804,0,0.0,0.0,5.462665,0.023661,0.328215,0.041027,3780,35.660377358490564,564.3396226415094,15.414745635060317,0.02731466127242383
FAPI_TEMPO_25_55,746.4876,12.4191,116.1085,7.2647,0.304167,0.087841,0,0.0,0.0,5.339728,0.02355,0.213226,0.026653,3781,35.66981132075472,564.3301886792453,15.414745635060317,0.027315117894254226
FAPI_TEMPO_14_130,746.281,12.4173,114.0619,7.2004,0.279172,0.091795,0,0.0,0.0,4.991885,0.023555,0.455274,0.056909,3782,35.679245283018865,564.3207547169811,15.41261237334948,0.027311794302301063
FAPI_TEMPO_7_97,746.0744,12.4156,114.815,7.2242,0.288795,0.090277,0,0.0,0.0,5.300371,0.023636,0.17664,0.02208,3783,35.68867924528302,564.311320754717,15.410478816332734,0.027308470075919383
FAPI_TEMPO_6_143,746.0744,12.4156,113.1795,7.1725,0.268092,0.093563,0,0.0,0.0,5.17183,0.023523,0.305355,0.038169,3784,35.698113207547166,564.3018867924528,15.410478816332734,0.02730892661714708
FAPI_TEMPO_44_57,745.2479,12.4087,129.0752,7.6597,0.437885,0.067368,1,41.3223,0.0,5.602143,0.023701,0.601713,0.075214,3785,35.70754716981132,564.2924528301887,15.401940599408537,0.027294252336994146
FAPI_TEMPO_20_55,745.0413,12.407,114.0619,7.2004,0.28037,0.091644,0,0.0,0.0,5.448961,0.023639,0.426421,0.053303,3786,35.716981132075475,564.2830188679245,15.399805563877209,0.027290925030444113
FAPI_TEMPO_1_131,744.8347,12.4053,115.3475,7.2409,0.296517,0.089096,0,0.0,0.0,4.879303,0.023405,0.332252,0.041532,3787,35.72641509433962,564.2735849056604,15.397670232302609,0.027287597087992183
FAPI_TEMPO_13_109,744.8347,12.4053,113.4458,7.181,0.272734,0.092863,0,0.0,0.0,5.288105,0.023659,0.267654,0.033457,3788,35.735849056603776,564.2641509433962,15.397670232302609,0.027288053310775037
FAPI_TEMPO_35_34,744.6281,12.4036,105.4578,6.9235,0.15862,0.111362,0,0.0,0.0,5.654374,0.023716,0.185384,0.023173,3789,35.74528301886792,564.2547169811321,15.395534604561556,0.027284724684147145
FAPI_TEMPO_20_67,744.6281,12.4036,107.3027,6.9838,0.187305,0.106652,0,0.0,0.0,5.524203,0.023656,0.253497,0.031687,3790,35.75471698113208,564.2452830188679,15.395534604561556,0.027285180874160257
FAPI_TEMPO_28_79,744.0083,12.3984,110.4522,7.0856,0.23363,0.099152,0,0.0,0.0,5.545248,0.02369,0.313777,0.039222,3791,35.764150943396224,564.2358490566038,15.389125943106567,0.027274278954159008
FAPI_TEMPO_13_16,743.8017,12.3967,103.3355,6.8535,0.124678,0.117021,0,0.0,0.0,5.269302,0.02361,0.264209,0.033026,3792,35.77358490566038,564.2264150943396,15.386989129466167,0.027270947828441243
FAPI_TEMPO_31_38,743.3884,12.3933,104.9331,6.9063,0.1516,0.112569,0,0.0,0.0,5.348954,0.02365,0.420578,0.052572,3793,35.783018867924525,564.2169811320755,15.382713577075739,0.027263825959670744
FAPI_TEMPO_45_122,743.3884,12.3933,115.9903,7.2611,0.305644,0.087701,0,0.0,0.0,5.236154,0.023565,0.299942,0.037493,3794,35.79245283018868,564.2075471698113,15.382713577075739,0.027264281830753242
FAPI_TEMPO_4_88,743.1818,12.3915,111.6655,7.1244,0.251025,0.096384,0,0.0,0.0,4.665459,0.023463,0.261864,0.032733,3795,35.801886792452834,564.1981132075472,15.380575872569423,0.027260948791779264
FAPI_TEMPO_25_115,742.3554,12.3846,123.7042,7.4986,0.390389,0.074602,0,0.0,0.0,5.412339,0.023647,0.284235,0.035529,3796,35.81132075471698,564.188679245283,15.37202208175367,0.027246243406225154
FAPI_TEMPO_10_103,742.1488,12.3829,131.4906,7.731,0.460599,0.064064,0,0.0,0.0,5.64995,0.023776,0.511103,0.063888,3797,35.820754716981135,564.1792452830189,15.36988289023169,0.02724290731843819
FAPI_TEMPO_42_61,742.1488,12.3829,114.3281,7.2088,0.286499,0.090762,0,0.0,0.0,5.215892,0.023582,0.282597,0.035325,3798,35.83018867924528,564.1698113207547,15.36988289023169,0.027243362870214363
FAPI_TEMPO_29_55,741.9421,12.3812,106.7891,6.9671,0.182428,0.107548,0,0.0,0.0,5.495905,0.023728,0.199698,0.024962,3799,35.839622641509436,564.1603773584906,15.367742365291091,0.027240024259140412
FAPI_TEMPO_48_105,741.5289,12.3777,114.5109,7.2146,0.289368,0.090327,0,0.0,0.0,5.015945,0.023518,0.293813,0.036727,3800,35.84905660377358,564.1509433962265,15.363462492582572,0.027232893381500877
FAPI_TEMPO_16_72,741.3223,12.376,108.8925,7.0354,0.214365,0.102361,0,0.0,0.0,5.627677,0.023764,0.231219,0.028902,3801,35.85849056603774,564.1415094339623,15.361322109066847,0.027229554734378266
FAPI_TEMPO_5_126,741.1157,12.3743,118.6798,7.3447,0.338785,0.082583,0,0.0,0.0,5.195098,0.023614,0.285197,0.03565,3802,35.867924528301884,564.1320754716982,15.359181427277312,0.027226215446861015
FAPI_TEMPO_1_122,741.1157,12.3743,114.0808,7.201,0.284399,0.091127,1,17.7686,0.0,5.022785,0.023512,0.264599,0.033075,3803,35.87735849056604,564.122641509434,15.359181427277312,0.02722667075758642
FAPI_TEMPO_5_81,740.9091,12.3726,108.4324,7.0205,0.208125,0.10339,0,0.0,0.0,5.197077,0.023705,0.319302,0.039913,3804,35.886792452830186,564.1132075471698,15.357040447089236,0.02722333078118033
FAPI_TEMPO_5_63,740.4959,12.3691,110.2317,7.0785,0.234192,0.099181,1,19.0083,0.0,5.164686,0.023627,0.202955,0.025369,3805,35.89622641509434,564.1037735849056,15.352757591018092,0.027216193739408274
FAPI_TEMPO_40_91,740.4959,12.3691,104.6211,6.896,0.149854,0.112969,0,0.0,0.0,5.27017,0.023677,0.165565,0.020696,3806,35.905660377358494,564.0943396226415,15.352757591018092,0.027216648905373744
FAPI_TEMPO_22_129,740.2893,12.3674,114.4841,7.2138,0.290224,0.09023,0,0.0,0.0,5.308713,0.023701,0.46769,0.058461,3807,35.91509433962264,564.0849056603773,15.350615714885123,0.027213307005465908
FAPI_TEMPO_7_113,740.0826,12.3657,113.7499,7.1906,0.281233,0.091662,0,0.0,0.0,4.899328,0.023495,0.271056,0.033882,3808,35.924528301886795,564.0754716981132,15.348472502910635,0.027209962625577455
FAPI_TEMPO_46_20,739.876,12.3639,104.796,6.9018,0.153398,0.112407,0,0.0,0.0,5.682355,0.023765,0.275278,0.03441,3809,35.93396226415094,564.066037735849,15.346330028711044,0.027206619441778376
FAPI_TEMPO_45_57,739.876,12.3639,104.5298,6.893,0.14908,0.113122,0,0.0,0.0,5.813935,0.02384,0.546691,0.068336,3810,35.943396226415096,564.0566037735849,15.346330028711044,0.02720707447806273
FAPI_TEMPO_47_93,739.6694,12.3622,110.2049,7.0777,0.234675,0.099131,0,0.0,0.0,5.256558,0.023675,0.385292,0.048162,3811,35.95283018867924,564.0471698113207,15.344187255362623,0.02720373060376387
FAPI_TEMPO_2_89,739.6694,12.3622,109.3683,7.0507,0.222921,0.101031,0,0.0,0.0,5.078841,0.023593,0.267873,0.033484,3812,35.9622641509434,564.0377358490566,15.344187255362623,0.027204185606951863
FAPI_TEMPO_31_41,739.2562,12.3588,105.8154,6.9353,0.170327,0.109636,0,0.0,0.0,5.468111,0.023766,0.333534,0.041692,3813,35.971698113207545,564.0283018867924,15.339900810717833,0.027197040927561016
FAPI_TEMPO_42_80,739.2562,12.3588,110.8934,7.0997,0.244572,0.09755,0,0.0,0.0,5.537373,0.023807,0.421671,0.052709,3814,35.9811320754717,564.0188679245283,15.339900810717833,0.027197495834076376
FAPI_TEMPO_2_4,739.2562,12.3588,118.4324,7.3371,0.337686,0.082807,0,0.0,0.0,4.910613,0.023486,0.282597,0.035325,3815,35.990566037735846,564.0094339622642,15.339900810717833,0.02719795075580982
FAPI_TEMPO_45_145,739.0496,12.357,126.3669,7.5789,0.41841,0.070436,0,0.0,0.0,5.567183,0.023769,0.27662,0.034577,3816,36.0,564.0,15.337757139170513,0.027194604856685307
FAPI_TEMPO_39_100,738.843,12.3553,110.8934,7.0997,0.244994,0.097496,0,0.0,0.0,5.789244,0.023845,0.385138,0.048142,3817,36.009433962264154,563.9905660377358,15.335613167972465,0.02719125831432149
FAPI_TEMPO_47_157,738.6364,12.3536,113.0614,7.1688,0.273874,0.092879,0,0.0,0.0,5.233138,0.023674,0.562092,0.070261,3818,36.0188679245283,563.9811320754717,15.333468896997994,0.027187911128463207
FAPI_TEMPO_5_59,738.4298,12.3518,108.2307,7.014,0.207831,0.103526,0,0.0,0.0,5.161974,0.023618,0.311848,0.038981,3819,36.028301886792455,563.9716981132076,15.331324326121319,0.027184563298855147
FAPI_TEMPO_5_96,738.2231,12.3501,116.7891,7.286,0.319869,0.085621,0,0.0,0.0,4.956874,0.023595,0.277013,0.034627,3820,36.0377358490566,563.9622641509434,15.329178416968247,0.027181212984252832
FAPI_TEMPO_0_88,738.2231,12.3501,108.1015,7.0098,0.206158,0.103805,0,0.0,0.0,5.127422,0.023697,0.306004,0.038251,3821,36.04716981132076,563.9528301886793,15.329178416968247,0.027181667679262517
FAPI_TEMPO_20_71,738.0165,12.3484,109.0942,7.0419,0.220757,0.10144,0,0.0,0.0,5.479591,0.023761,0.362844,0.045356,3822,36.056603773584904,563.9433962264151,15.32703324576415,0.02717831851268025
FAPI_TEMPO_1_108,737.8099,12.3467,117.2571,7.3006,0.325664,0.084725,0,0.0,0.0,5.070046,0.023631,0.309718,0.038715,3823,36.06603773584906,563.933962264151,15.324887774279913,0.027174968701568675
FAPI_TEMPO_19_98,737.1901,12.3415,122.7494,7.4696,0.385177,0.075532,0,0.0,0.0,5.554178,0.023812,0.489163,0.061145,3824,36.075471698113205,563.9245283018868,15.318449556884577,0.027164006508126427
FAPI_TEMPO_6_102,737.1901,12.3415,105.2183,6.9157,0.163228,0.110885,1,16.3223,0.0,4.960821,0.02368,0.216011,0.027001,3825,36.08490566037736,563.9150943396227,15.318449556884577,0.02716446094570916
FAPI_TEMPO_14_36,737.1901,12.3415,105.7965,6.9346,0.17235,0.109381,2,45.6612,4.529,5.115362,0.023697,0.202431,0.025304,3826,36.094339622641506,563.9056603773585,15.318449556884577,0.027164915398497094
FAPI_TEMPO_15_117,736.9835,12.3397,116.9908,7.2923,0.32335,0.085112,0,0.0,0.0,5.636887,0.023845,0.297285,0.037161,3827,36.10377358490566,563.8962264150944,15.316302883017551,0.027161563006706378
FAPI_TEMPO_6_101,736.5702,12.3363,113.5026,7.1828,0.281523,0.091727,0,0.0,0.0,5.309294,0.023818,0.248428,0.031054,3828,36.113207547169814,563.8867924528302,15.312007593009218,0.027154400134828637
FAPI_TEMPO_4_37,736.3636,12.3346,109.9197,7.0685,0.234137,0.099331,0,0.0,0.0,5.148586,0.02377,0.215419,0.026927,3829,36.12264150943396,563.877358490566,15.309860015881476,0.027151045853063133
FAPI_TEMPO_30_103,736.157,12.3328,107.3484,6.9853,0.197234,0.105336,0,0.0,0.0,5.30512,0.023733,0.368664,0.046083,3830,36.132075471698116,563.8679245283018,15.30771213746198,0.027147690924727623
FAPI_TEMPO_7_87,735.9504,12.3311,109.9843,7.0706,0.235466,0.09913,0,0.0,0.0,5.049223,0.023753,0.665278,0.08316,3831,36.14150943396226,563.8584905660377,15.305563957623882,0.02714433534956468
FAPI_TEMPO_14_47,735.9504,12.3311,110.5815,7.0897,0.243701,0.097802,0,0.0,0.0,4.978617,0.023624,0.156417,0.019552,3832,36.15094339622642,563.8490566037735,15.305563957623882,0.027144789511245677
FAPI_TEMPO_1_136,735.7438,12.3294,114.815,7.2242,0.298642,0.089038,0,0.0,0.0,5.391427,0.023821,0.634616,0.079327,3833,36.160377358490564,563.8396226415094,15.303415476240252,0.027141433240441493
FAPI_TEMPO_6_33,735.5372,12.3276,106.7056,6.9644,0.188217,0.106836,1,21.281,0.0,5.332003,0.023807,0.419601,0.05245,3834,36.16981132075472,563.8301886792453,15.301266693184067,0.027138076322282084
FAPI_TEMPO_30_65,735.5372,12.3276,111.5362,7.1203,0.257011,0.095676,1,10.7438,0.0,5.796134,0.023882,0.430075,0.053759,3835,36.179245283018865,563.8207547169811,15.301266693184067,0.027138530402033147
FAPI_TEMPO_13_72,735.3306,12.3259,111.4906,7.1188,0.256611,0.095747,0,0.0,0.0,5.392124,0.023779,0.258479,0.03231,3836,36.18867924528302,563.811320754717,15.299117608328217,0.027135172787678047
FAPI_TEMPO_36_67,734.7107,12.3207,107.725,6.9976,0.204402,0.104218,0,0.0,0.0,5.325393,0.023729,0.310739,0.038842,3837,36.198113207547166,563.8018867924528,15.292667500963105,0.02712418645486487
FAPI_TEMPO_30_124,734.5041,12.319,126.3669,7.5789,0.421987,0.070007,0,0.0,0.0,5.725541,0.023914,0.55847,0.069809,3838,36.20754716981132,563.7924528301887,15.290517207489339,0.027120826344397272
FAPI_TEMPO_25_65,734.5041,12.319,110.5169,7.0877,0.244304,0.097754,0,0.0,0.0,5.558322,0.023855,0.152429,0.019054,3839,36.216981132075475,563.7830188679245,15.290517207489339,0.027121280165891968
FAPI_TEMPO_25_25,733.8843,12.3138,111.27,7.1118,0.255128,0.096033,0,0.0,0.0,5.738938,0.023914,0.256023,0.032003,3840,36.22641509433962,563.7735849056604,15.284064511937618,0.027110288458256148
FAPI_TEMPO_23_125,733.8843,12.3138,113.9516,7.197,0.289773,0.090501,0,0.0,0.0,5.517657,0.023824,0.463732,0.057966,3841,36.235849056603776,563.7641509433962,15.284064511937618,0.027110742118599502
FAPI_TEMPO_40_115,733.4711,12.3103,114.6322,7.2184,0.298578,0.089118,0,0.0,0.0,5.410185,0.023806,0.29716,0.037145,3842,36.24528301886792,563.7547169811321,15.279761201016845,0.02710356249050814
FAPI_TEMPO_10_81,733.0579,12.3068,108.4324,7.0205,0.216516,0.102303,1,17.3554,0.0,5.522201,0.023878,0.319101,0.039888,3843,36.25471698113208,563.7452830188679,15.27545667779293,0.027096380471677804
FAPI_TEMPO_45_97,733.0579,12.3068,107.6336,6.9946,0.204844,0.104205,0,0.0,0.0,5.750873,0.023936,0.419631,0.052454,3844,36.264150943396224,563.7358490566038,15.27545667779293,0.027096833922050513
FAPI_TEMPO_40_45,733.0579,12.3068,109.3415,7.0499,0.22949,0.100197,1,19.6281,0.0,5.274476,0.023765,0.271561,0.033945,3845,36.27358490566038,563.7264150943396,15.27545667779293,0.02709728738760021
FAPI_TEMPO_43_79,732.8512,12.3051,110.3609,7.0827,0.243872,0.097879,0,0.0,0.0,5.49786,0.023886,0.267377,0.033422,3846,36.283018867924525,563.7169811320755,15.273302919200365,0.02709392023019779
FAPI_TEMPO_39_113,732.8512,12.3051,108.809,7.0327,0.222149,0.101395,0,0.0,0.0,5.358892,0.023815,0.27661,0.034576,3847,36.29245283018868,563.7075471698113,15.273302919200365,0.027094373662163218
FAPI_TEMPO_37_54,732.6446,12.3034,112.0688,7.1373,0.266949,0.094179,0,0.0,0.0,5.55346,0.023869,0.32913,0.041141,3848,36.301886792452834,563.6981132075472,15.271149899047185,0.027091007653283598
FAPI_TEMPO_5_90,732.6446,12.3034,112.8486,7.162,0.277046,0.092565,0,0.0,0.0,5.413873,0.023887,0.537796,0.067225,3849,36.31132075471698,563.688679245283,15.271149899047185,0.02709146105168117
FAPI_TEMPO_5_116,732.438,12.3016,118.7254,7.3462,0.34703,0.081546,0,0.0,0.0,5.240638,0.023811,0.31967,0.039959,3850,36.320754716981135,563.6792452830189,15.268996575305245,0.027088094342800937
FAPI_TEMPO_35_31,732.438,12.3016,105.2183,6.9157,0.168622,0.110176,0,0.0,0.0,5.677395,0.023898,0.272342,0.034043,3851,36.33018867924528,563.6698113207547,15.268996575305245,0.02708854770761613
FAPI_TEMPO_18_18,732.438,12.3016,105.1348,6.9129,0.167301,0.110394,0,0.0,0.0,5.664735,0.023899,0.397622,0.049703,3852,36.339622641509436,563.6603773584906,15.268996575305245,0.027089001087607215
FAPI_TEMPO_2_73,732.0248,12.2982,115.1726,7.2354,0.306515,0.087908,0,0.0,0.0,5.448716,0.023865,0.329538,0.041192,3853,36.34905660377358,563.6509433962265,15.264689016541155,0.02708181223749079
FAPI_TEMPO_31_30,731.6116,12.2947,104.8417,6.9033,0.163584,0.11104,0,0.0,0.0,5.617999,0.023911,0.361527,0.045191,3854,36.35849056603774,563.6415094339623,15.260380241879329,0.02707462098950907
FAPI_TEMPO_5_38,731.405,12.293,103.4458,6.8572,0.141101,0.11478,0,0.0,0.0,5.130715,0.023749,0.179243,0.022405,3855,36.367924528301884,563.6320754716982,15.258225398264878,0.027071251020438145
FAPI_TEMPO_16_56,731.405,12.293,113.2631,7.1752,0.283541,0.09157,1,23.9669,0.0,5.860423,0.023986,0.693287,0.086661,3856,36.37735849056604,563.622641509434,15.258225398264878,0.02707170414127071
FAPI_TEMPO_29_138,731.1983,12.2912,120.3152,7.3952,0.365248,0.078756,0,0.0,0.0,5.659879,0.023914,0.55772,0.069715,3857,36.386792452830186,563.6132075471698,15.256069207065797,0.027068331619586803
FAPI_TEMPO_17_51,730.9917,12.2895,115.88,7.2576,0.315923,0.086456,0,0.0,0.0,5.426861,0.02389,0.245011,0.030626,3858,36.39622641509434,563.6037735849056,15.253913754453173,0.027064960295471133
FAPI_TEMPO_32_73,730.9917,12.2895,128.4324,7.6406,0.443105,0.066919,0,0.0,0.0,5.786823,0.023988,0.72492,0.090615,3859,36.405660377358494,563.5943396226415,15.253913754453173,0.027065413333757993
FAPI_TEMPO_20_81,730.9917,12.2895,114.8874,7.2264,0.304051,0.088329,0,0.0,0.0,5.657615,0.023951,0.394157,0.04927,3860,36.41509433962264,563.5849056603773,15.253913754453173,0.027065866387211857
FAPI_TEMPO_1_29,730.7851,12.2877,106.4583,6.9563,0.189709,0.106767,0,0.0,0.0,5.278575,0.023885,0.303002,0.037875,3861,36.424528301886795,563.5754716981132,15.251757997221503,0.027062494312015253
FAPI_TEMPO_21_114,730.5785,12.286,109.5353,7.0561,0.234812,0.099421,0,0.0,0.0,5.187958,0.023726,0.253904,0.031738,3862,36.43396226415094,563.566037735849,15.249601935241605,0.027059121583173362
FAPI_TEMPO_47_110,730.5785,12.286,105.2183,6.9157,0.170733,0.109899,0,0.0,0.0,5.457408,0.023863,0.338504,0.042313,3863,36.443396226415096,563.5566037735849,15.249601935241605,0.027059574554055443
FAPI_TEMPO_6_128,730.1653,12.2825,113.3355,7.1775,0.28567,0.091271,0,0.0,0.0,5.293851,0.023863,0.371538,0.046442,3864,36.45283018867924,563.5471698113207,15.245288896519913,0.027052374163504603
FAPI_TEMPO_5_12,729.9587,12.2808,104.4841,6.8915,0.159751,0.111739,0,0.0,0.0,5.329297,0.023859,0.105403,0.013175,3865,36.4622641509434,563.5377358490566,15.24313191951929,0.02704899947215275
FAPI_TEMPO_35_104,729.7521,12.2791,102.8219,6.8365,0.132611,0.116262,0,0.0,0.0,5.494982,0.023889,0.230567,0.028821,3866,36.471698113207545,563.5283018867924,15.240974637252773,0.027045624126105637
FAPI_TEMPO_20_79,729.7521,12.2791,109.3872,7.0513,0.233606,0.099645,0,0.0,0.0,5.469382,0.023872,0.340236,0.042529,3867,36.4811320754717,563.5188679245283,15.240974637252773,0.027046076901357605
FAPI_TEMPO_28_132,729.1322,12.2738,107.2838,6.9832,0.203936,0.104496,0,0.0,0.0,5.3514,0.023859,0.223827,0.027978,3868,36.490566037735846,563.5094339622642,15.234499912860182,0.02703503969000166
FAPI_TEMPO_3_17,728.9256,12.2721,108.6987,7.0291,0.224745,0.101111,0,0.0,0.0,5.12214,0.023808,0.134982,0.016873,3869,36.5,563.5,15.232341408084686,0.027031661771223934
FAPI_TEMPO_21_84,728.9256,12.2721,109.6078,7.0584,0.237552,0.099035,0,0.0,0.0,5.484302,0.023947,0.609753,0.076219,3870,36.509433962264154,563.4905660377358,15.232341408084686,0.02703211433545918
FAPI_TEMPO_1_33,728.9256,12.2721,106.8994,6.9707,0.198428,0.105405,0,0.0,0.0,5.325656,0.023904,0.470469,0.058809,3871,36.5188679245283,563.4811320754717,15.232341408084686,0.027032566914848344
FAPI_TEMPO_9_32,728.719,12.2704,109.6991,7.0614,0.239037,0.098802,0,0.0,0.0,5.445854,0.023968,0.194245,0.024281,3872,36.528301886792455,563.4716981132076,15.230182597394089,0.027029188242093712
FAPI_TEMPO_41_141,728.5124,12.2686,106.4393,6.9557,0.191942,0.106484,0,0.0,0.0,5.232341,0.023871,0.748128,0.093516,3873,36.5377358490566,563.4622641509434,15.228023480658289,0.027025808913050692
FAPI_TEMPO_47_89,728.3058,12.2669,108.8546,7.0342,0.227622,0.100666,0,0.0,0.0,5.259612,0.023844,0.352629,0.044079,3874,36.54716981132076,563.4528301886793,15.225864057747087,0.027022428927455232
FAPI_TEMPO_2_87,728.0992,12.2651,123.9516,7.5061,0.40448,0.07282,0,0.0,0.0,5.199762,0.023831,0.45751,0.057189,3875,36.556603773584904,563.4433962264151,15.223704328530197,0.02701904828504313
FAPI_TEMPO_13_130,727.8926,12.2634,105.1269,6.9127,0.172345,0.109735,0,0.0,0.0,5.39028,0.023949,0.159381,0.019923,3876,36.56603773584906,563.433962264151,15.221544292877233,0.027015666985549972
FAPI_TEMPO_23_140,727.4793,12.2599,114.8339,7.2248,0.306749,0.088011,2,40.9091,9.058,5.623054,0.023987,0.537916,0.06724,3877,36.575471698113205,563.4245283018868,15.217222255854178,0.02700844832176118
FAPI_TEMPO_2_41,727.2727,12.2582,117.5422,7.3095,0.338516,0.083022,0,0.0,0.0,4.931614,0.023732,0.288876,0.036109,3878,36.58490566037736,563.4150943396227,15.215061299961237,0.027005065098219937
FAPI_TEMPO_30_141,727.2727,12.2582,128.3143,7.6371,0.444918,0.066734,0,0.0,0.0,5.683869,0.024005,0.46146,0.057683,3879,36.594339622641506,563.4056603773585,15.215061299961237,0.027005517285308204
FAPI_TEMPO_23_117,727.2727,12.2582,109.4329,7.0528,0.236847,0.099206,0,0.0,0.0,5.120039,0.023797,0.373989,0.046749,3880,36.60377358490566,563.3962264150944,15.215061299961237,0.027005969487540037
FAPI_TEMPO_28_93,727.2727,12.2582,103.3812,6.855,0.144886,0.114315,0,0.0,0.0,5.421619,0.023931,0.478563,0.05982,3881,36.613207547169814,563.3867924528302,15.215061299961237,0.02700642170491621
FAPI_TEMPO_36_58,727.0661,12.2564,107.5501,6.9919,0.210118,0.103561,0,0.0,0.0,5.173202,0.023863,0.661534,0.082692,3882,36.62264150943396,563.377358490566,15.212900037109709,0.02700303767597088
FAPI_TEMPO_22_133,726.8595,12.2547,149.3604,8.2396,0.590561,0.045699,0,0.0,0.0,5.60756,0.024013,0.540796,0.0676,3883,36.632075471698116,563.3679245283018,15.210738467168746,0.026999652988594323
FAPI_TEMPO_35_64,726.8595,12.2547,113.9516,7.197,0.296572,0.089642,0,0.0,0.0,5.274592,0.023846,0.224099,0.028012,3884,36.64150943396226,563.3584905660377,15.210738467168746,0.02700010512291324
FAPI_TEMPO_43_12,726.4463,12.2512,104.4652,6.8909,0.163492,0.111256,0,0.0,0.0,5.442018,0.023956,0.415448,0.051931,3885,36.65094339622642,563.3490566037735,15.206414405494671,0.02699288163748531
FAPI_TEMPO_13_68,726.4463,12.2512,106.6788,6.9635,0.197848,0.105592,0,0.0,0.0,5.602597,0.024029,0.23083,0.028854,3886,36.660377358490564,563.3396226415094,15.206414405494671,0.02699333367355118
FAPI_TEMPO_27_119,726.4463,12.2512,112.9322,7.1647,0.284223,0.09162,0,0.0,0.0,5.134587,0.023831,0.249537,0.031192,3887,36.66981132075472,563.3301886792453,15.206414405494671,0.02699378572475734
FAPI_TEMPO_26_124,726.0331,12.2477,112.3807,7.1472,0.277592,0.092692,0,0.0,0.0,5.382594,0.023923,0.261615,0.032702,3888,36.679245283018865,563.3207547169811,15.20208911389039,0.026986559587225036
FAPI_TEMPO_48_71,725.4132,12.2425,110.9848,7.1026,0.259937,0.095543,0,0.0,0.0,5.140893,0.02387,0.734735,0.091842,3889,36.68867924528302,563.311320754717,15.195597820691997,0.026975488084161236
FAPI_TEMPO_14_107,725.4132,12.2425,110.802,7.0968,0.257494,0.095936,0,0.0,0.0,5.339562,0.024006,0.242501,0.030313,3890,36.698113207547166,563.3018867924528,15.195597820691997,0.026975939859208705
FAPI_TEMPO_50_85,724.7934,12.2373,102.9133,6.8395,0.140034,0.115223,0,0.0,0.0,5.749304,0.024044,0.511518,0.06394,3891,36.70754716981132,563.2924528301887,15.189104801164639,0.026964864742726417
FAPI_TEMPO_49_85,724.5868,12.2355,112.7762,7.1597,0.284079,0.091703,0,0.0,0.0,5.449176,0.023954,0.193377,0.024172,3892,36.716981132075475,563.2830188679245,15.186939844428077,0.026961472893236686
FAPI_TEMPO_44_137,724.1736,12.232,113.5104,7.183,0.293713,0.090181,0,0.0,0.0,5.03387,0.023818,0.34295,0.042869,3893,36.72641509433962,563.2735849056604,15.182609004822128,0.026954235759812845
FAPI_TEMPO_47_151,724.1736,12.232,118.3867,7.3357,0.350698,0.08121,0,0.0,0.0,5.397389,0.023949,0.380285,0.047536,3894,36.735849056603776,563.2641509433962,15.182609004822128,0.026954687209177396
FAPI_TEMPO_13_34,723.7603,12.2285,114.5755,7.2166,0.307178,0.088057,0,0.0,0.0,5.475257,0.024012,0.402038,0.050255,3895,36.74528301886792,563.2547169811321,15.178275880920935,0.026947445664142353
FAPI_TEMPO_3_51,723.5537,12.2268,109.0942,7.0419,0.236028,0.099468,0,0.0,0.0,4.968303,0.023814,0.171713,0.021464,3896,36.75471698113208,563.2452830188679,15.176109379378518,0.026944050552963335
FAPI_TEMPO_50_69,723.3471,12.2251,102.9779,6.8416,0.142826,0.114815,0,0.0,0.0,5.152359,0.02387,0.382449,0.047806,3897,36.764150943396224,563.2358490566038,15.173942568507865,0.026940654778852546
FAPI_TEMPO_30_75,723.3471,12.2251,104.9788,6.9078,0.175191,0.109439,0,0.0,0.0,5.619981,0.024045,0.228222,0.028528,3898,36.77358490566038,563.2264150943396,15.173942568507865,0.026941106030984454
FAPI_TEMPO_31_82,723.1405,12.2233,104.6211,6.896,0.169779,0.110343,0,0.0,0.0,5.273083,0.023972,0.467612,0.058452,3899,36.783018867924525,563.2169811320755,15.171775448176442,0.026937709544341014
FAPI_TEMPO_40_40,722.9339,12.2216,110.342,7.0821,0.253848,0.096607,0,0.0,0.0,4.967694,0.023899,0.39246,0.049057,3900,36.79245283018868,563.2075471698113,15.169608018251623,0.026934312394215613
FAPI_TEMPO_6_79,722.7273,12.2198,110.342,7.0821,0.254062,0.09658,0,0.0,0.0,5.15957,0.023959,0.21087,0.026359,3901,36.801886792452834,563.1981132075472,15.167440278600683,0.026930914580339242
FAPI_TEMPO_29_126,722.314,12.2163,121.1597,7.4211,0.381671,0.076464,0,0.0,0.0,5.543267,0.024034,0.383805,0.047976,3902,36.81132075471698,563.188679245283,15.163102819969222,0.02692366409120469
FAPI_TEMPO_44_124,722.1074,12.2146,109.1209,7.0428,0.237929,0.09921,0,0.0,0.0,5.119032,0.023881,0.505114,0.063139,3903,36.820754716981135,563.1792452830189,15.160934150192494,0.026920264333557875
FAPI_TEMPO_7_108,722.1074,12.2146,113.887,7.1949,0.300378,0.089187,0,0.0,0.0,4.973935,0.023832,0.755022,0.094378,3904,36.83018867924528,563.1698113207547,15.160934150192494,0.02692071528947341
FAPI_TEMPO_12_140,721.281,12.2076,109.737,7.0626,0.247324,0.097718,0,0.0,0.0,5.526569,0.024113,0.552961,0.06912,3905,36.839622641509436,563.1603773584906,15.152256367172868,0.02690575718100886
FAPI_TEMPO_23_22,721.281,12.2076,109.2312,7.0463,0.240337,0.098849,0,0.0,0.0,5.829921,0.024144,0.29976,0.03747,3906,36.84905660377358,563.1509433962265,15.152256367172868,0.026906207909008006
FAPI_TEMPO_45_87,721.0744,12.2058,108.4781,7.022,0.229973,0.100539,0,0.0,0.0,5.482062,0.024033,0.277656,0.034707,3907,36.85849056603774,563.1415094339623,15.150086144773077,0.02690280487403793
FAPI_TEMPO_16_5,720.6612,12.2023,105.6595,6.9302,0.188807,0.107294,0,0.0,0.0,5.649353,0.024083,0.499554,0.062444,3908,36.867924528301884,563.1320754716982,15.145744767064906,0.02689554622577364
