Repository: sandysanche-glitch/fira-fapi-kinetics

## Overview

The study combines bright-field optical microscopy, segmentation-informed computer vision, grain-resolved descriptor extraction, and video-anchored kinetics reconstruction to compare:

- pristine FAPI
- FAPI--TEMPO

The workflow links:
- time-resolved crystallization dynamics,
- grain-scale morphology,
- radial microstructural fingerprints,
- and effective growth-rate heterogeneity.

The repository is organized to preserve both:
- a **core reproducible pipeline**, and
- a **figure-centric structure**, since several manuscript figures were assembled from multiple panel-level scripts and then combined externally.

File: data/processed/kinetics/morpho_kinetics_from_cm_fapitempo_with_veff.csv (part 21 of 31)
file_name,area_(µm²),area_error_(µm²),perimeter_(µm),perimeter_error_(µm),circularity_distortion,circularity_distortion_error,defects_count,defects_area_(µm²),defects_area_error_(µm²),entropy_hm_(bits),entropy_hm_error_(bits),nucleus_circularity,nucleus_circularity_error,rank_for_t0,t0_ms,dt_ms,R_um_final,v_eff_um_per_ms
FAPI_TEMPO_22_42,688.6364,11.9281,105.1726,6.9142,0.217662,0.103752,0,0.0,0.0,5.150779,0.024463,0.199099,0.024887,4115,38.820754716981135,561.1792452830189,14.805396789887643,0.026382652092596288
FAPI_TEMPO_16_32,688.6364,11.9281,104.024,6.8763,0.20029,0.10663,0,0.0,0.0,5.516927,0.024589,0.449634,0.056204,4116,38.83018867924528,561.1698113207547,14.805396789887643,0.02638309561778109
FAPI_TEMPO_45_78,687.8099,11.921,103.3544,6.8541,0.190866,0.108231,0,0.0,0.0,5.661788,0.024667,0.375311,0.046914,4117,38.839622641509436,561.1603773584906,14.796509418950283,0.026367701669531295
FAPI_TEMPO_8_100,687.1901,11.9156,100.7374,6.7668,0.149048,0.11527,0,0.0,0.0,5.17574,0.024517,0.3212,0.04015,4118,38.84905660377358,561.1509433962265,14.789841193117246,0.026356261835016104
FAPI_TEMPO_26_121,686.7769,11.912,116.6788,7.2826,0.36607,0.079894,1,17.9752,0.0,5.383376,0.024563,0.378384,0.047298,4119,38.85849056603774,561.1415094339623,14.78539403846433,0.026348779746090668
FAPI_TEMPO_49_87,686.7769,11.912,110.3987,7.0839,0.291895,0.091699,1,11.9835,0.0,5.419226,0.024571,0.589602,0.0737,4120,38.867924528301884,561.1320754716982,14.78539403846433,0.026349222731627757
FAPI_TEMPO_41_89,686.7769,11.912,120.4712,7.4,0.405353,0.073777,0,0.0,0.0,5.301663,0.024552,0.258569,0.032321,4121,38.87735849056604,561.122641509434,14.78539403846433,0.026349665732060375
FAPI_TEMPO_22_45,686.7769,11.912,103.4647,6.8578,0.193803,0.107783,0,0.0,0.0,5.085657,0.024549,0.20672,0.02584,4122,38.886792452830186,561.1132075471698,14.78539403846433,0.02635010874738927
FAPI_TEMPO_21_104,686.3636,11.9084,103.5104,6.8593,0.194999,0.1076,0,0.0,0.0,5.438752,0.02466,0.360251,0.045031,4123,38.89622641509434,561.1037735849056,14.780944469035017,0.026342621748200346
FAPI_TEMPO_22_41,686.3636,11.9084,106.1463,6.9461,0.234484,0.101066,0,0.0,0.0,5.382754,0.024648,0.169533,0.021192,4124,38.905660377358494,561.0943396226415,14.780944469035017,0.026343064659992463
FAPI_TEMPO_50_55,686.157,11.9066,105.8422,6.9361,0.23031,0.10176,1,15.9091,0.0,5.285055,0.024594,0.202644,0.025331,4125,38.91509433962264,561.0849056603773,14.778719720402417,0.02633954250294504
FAPI_TEMPO_48_113,686.157,11.9066,117.9456,7.322,0.380173,0.077705,0,0.0,0.0,5.358322,0.024619,0.447031,0.055879,4126,38.924528301886795,561.0754716981132,14.778719720402417,0.026339985377856815
FAPI_TEMPO_2_47,686.157,11.9066,107.4776,6.9895,0.253556,0.097946,0,0.0,0.0,5.179276,0.024637,0.334314,0.041789,4127,38.93396226415094,561.066037735849,14.778719720402417,0.026340428267661902
FAPI_TEMPO_2_66,685.9504,11.9048,102.2704,6.8181,0.175857,0.110814,0,0.0,0.0,4.959593,0.024471,0.236338,0.029542,4128,38.943396226415096,561.0566037735849,14.776494636811725,0.026336905291600127
FAPI_TEMPO_4_83,685.7438,11.9031,106.1006,6.9446,0.234516,0.101084,0,0.0,0.0,5.020422,0.024482,0.292269,0.036534,4129,38.95283018867924,561.0471698113207,14.774269218111606,0.026333381599768464
FAPI_TEMPO_37_31,685.5372,11.9013,113.0235,7.1676,0.325623,0.086331,0,0.0,0.0,5.792217,0.024741,0.381732,0.047716,4130,38.9622641509434,561.0377358490566,14.772043464150602,0.026329857191860834
FAPI_TEMPO_4_105,685.5372,11.9013,112.5099,7.1513,0.319451,0.087316,1,33.8843,0.0,4.943544,0.02457,0.335225,0.041903,4131,38.971698113207545,561.0283018867924,14.772043464150602,0.0263302999411452
FAPI_TEMPO_21_68,685.3306,11.8995,110.186,7.077,0.290655,0.091948,0,0.0,0.0,5.29665,0.024578,0.302359,0.037795,4132,38.9811320754717,561.0188679245283,14.76981737477715,0.026326774765022834
FAPI_TEMPO_18_93,685.3306,11.8995,123.0882,7.4799,0.431569,0.069787,1,9.0909,0.0,5.555589,0.024659,0.467752,0.058469,4133,38.990566037735846,561.0094339622642,14.76981737477715,0.02632721747736354
FAPI_TEMPO_9_4,685.124,11.8977,98.9271,6.7057,0.120272,0.120239,0,0.0,0.0,5.074614,0.02455,0.091698,0.011462,4134,39.0,561.0,14.767590949839565,0.026323691532690846
FAPI_TEMPO_27_102,684.9174,11.8959,107.413,6.9874,0.254008,0.097917,0,0.0,0.0,5.524415,0.02473,0.318927,0.039866,4135,39.009433962264154,560.9905660377358,14.765364189186052,0.026320164870995068
FAPI_TEMPO_10_143,684.7107,11.8941,104.9063,6.9054,0.218168,0.10382,0,0.0,0.0,5.470515,0.024679,0.341484,0.042685,4136,39.0188679245283,560.9811320754717,14.763136014608266,0.026316635570235374
FAPI_TEMPO_42_104,684.5041,11.8923,105.2829,6.9178,0.223985,0.102866,0,0.0,0.0,5.839711,0.024773,0.450089,0.056261,4137,39.028301886792455,560.9716981132076,14.76090858190437,0.026313107473249973
FAPI_TEMPO_37_56,684.2975,11.8905,111.27,7.1118,0.305457,0.089599,0,0.0,0.0,5.587121,0.024703,0.23682,0.029602,4138,39.0377358490566,560.9622641509434,14.758680813028397,0.026309578658319767
FAPI_TEMPO_20_39,684.2975,11.8905,106.5953,6.9608,0.243204,0.09971,0,0.0,0.0,5.539828,0.024734,0.520501,0.065063,4139,39.04716981132076,560.9528301886793,14.758680813028397,0.026310021126133263
FAPI_TEMPO_6_123,684.2975,11.8905,107.5879,6.9931,0.257104,0.097434,0,0.0,0.0,5.145004,0.024594,0.270003,0.03375,4140,39.056603773584904,560.9433962264151,14.758680813028397,0.026310463608829635
FAPI_TEMPO_10_119,684.0909,11.8887,117.2571,7.3006,0.374761,0.078611,0,0.0,0.0,5.622046,0.024751,0.271121,0.03389,4141,39.06603773584906,560.933962264151,14.756452707828089,0.026306933971808763
FAPI_TEMPO_37_89,683.8843,11.8869,108.4135,7.0199,0.268817,0.095539,0,0.0,0.0,5.598069,0.024688,0.405538,0.050692,4142,39.075471698113205,560.9245283018868,14.75422426615108,0.026303403616199917
FAPI_TEMPO_40_96,683.8843,11.8869,111.8671,7.1308,0.313267,0.08836,0,0.0,0.0,5.145682,0.024619,0.290281,0.036285,4143,39.08490566037736,560.9150943396227,14.75422426615108,0.02630384600992338
FAPI_TEMPO_17_65,683.4711,11.8833,113.9059,7.1955,0.338031,0.084422,0,0.0,0.0,5.384392,0.024676,0.298355,0.037294,4144,39.094339622641506,560.9056603773585,14.7497663727569,0.026296340747985595
FAPI_TEMPO_40_66,683.4711,11.8833,105.7965,6.9346,0.232661,0.101474,0,0.0,0.0,5.363404,0.024685,0.485884,0.060736,4145,39.10377358490566,560.8962264150944,14.7497663727569,0.02629678303779718
FAPI_TEMPO_43_83,683.2645,11.8815,110.0757,7.0735,0.291376,0.091903,0,0.0,0.0,5.525912,0.024682,0.248358,0.031045,4146,39.113207547169814,560.8867924528302,14.747536920734413,0.026293250472598107
FAPI_TEMPO_46_78,682.438,11.8743,105.8422,6.9361,0.234482,0.101214,0,0.0,0.0,5.484391,0.02471,0.477528,0.059691,4147,39.12264150943396,560.877358490566,14.738614660391042,0.026277785040308317
FAPI_TEMPO_2_64,682.438,11.8743,105.1915,6.9148,0.224982,0.10278,1,19.6281,0.0,5.464972,0.024776,0.433826,0.054228,4148,39.132075471698116,560.8679245283018,14.738614660391042,0.026278227040325817
FAPI_TEMPO_41_80,682.2314,11.8725,105.2829,6.9178,0.226561,0.102528,0,0.0,0.0,5.477047,0.024746,0.29877,0.037346,4149,39.14150943396226,560.8584905660377,14.736383521237773,0.02627469097662283
FAPI_TEMPO_7_71,682.2314,11.8725,114.6668,7.2195,0.347972,0.082885,0,0.0,0.0,5.179114,0.024682,0.403327,0.050416,4150,39.15094339622642,560.8490566037735,14.736383521237773,0.026275132939465165
FAPI_TEMPO_27_78,682.0248,11.8707,100.5893,6.7618,0.152955,0.114831,0,0.0,0.0,5.617289,0.024776,0.315824,0.039478,4151,39.160377358490564,560.8396226415094,14.734152044231205,0.02627159610234836
FAPI_TEMPO_3_41,682.0248,11.8707,108.0748,7.0089,0.266228,0.096027,0,0.0,0.0,5.255452,0.024649,0.195853,0.024482,4152,39.16981132075472,560.8301886792453,14.734152044231205,0.02627203802799939
FAPI_TEMPO_1_94,682.0248,11.8707,104.2635,6.8842,0.211602,0.105012,0,0.0,0.0,5.024678,0.024553,0.243577,0.030447,4153,39.179245283018865,560.8207547169811,14.734152044231205,0.026272479968518305
FAPI_TEMPO_46_147,681.8182,11.8689,106.3936,6.9542,0.243085,0.099822,0,0.0,0.0,5.683623,0.024777,0.570448,0.071306,4154,39.18867924528302,560.811320754717,14.731920229217813,0.026268942305572925
FAPI_TEMPO_4_31,681.6116,11.8671,105.1726,6.9142,0.225642,0.102703,0,0.0,0.0,5.074919,0.024623,0.176064,0.022008,4155,39.198113207547166,560.8018867924528,14.729688076043955,0.026265403920609963
FAPI_TEMPO_25_118,681.405,11.8653,103.1795,6.8483,0.195681,0.107685,0,0.0,0.0,5.528092,0.024741,0.142388,0.017799,4156,39.20754716981132,560.7924528301887,14.72745558455587,0.026261864813318787
FAPI_TEMPO_13_80,681.1983,11.8635,104.0619,6.8776,0.209503,0.105393,0,0.0,0.0,5.409306,0.024723,0.200094,0.025012,4157,39.216981132075475,560.7830188679245,14.725221673767486,0.026258323056026
FAPI_TEMPO_13_126,681.1983,11.8635,108.1661,7.0119,0.268354,0.09571,0,0.0,0.0,5.567049,0.024788,0.337233,0.042154,4158,39.22641509433962,560.7735849056604,14.725221673767486,0.026258764802990366
FAPI_TEMPO_15_61,681.1983,11.8635,106.9262,6.9716,0.251287,0.098499,0,0.0,0.0,5.456125,0.024723,0.320885,0.040111,4159,39.235849056603776,560.7641509433962,14.725221673767486,0.026259206564818116
FAPI_TEMPO_24_119,680.9917,11.8617,107.6147,6.994,0.261061,0.096907,0,0.0,0.0,5.399812,0.024741,0.382909,0.047864,4160,39.24528301886792,560.7547169811321,14.722988505025267,0.02625566590734654
FAPI_TEMPO_8_126,680.7851,11.8599,106.8159,6.968,0.250195,0.098693,0,0.0,0.0,5.068286,0.024597,0.225799,0.028225,4161,39.25471698113208,560.7452830188679,14.720754997506772,0.02625212452658554
FAPI_TEMPO_37_73,680.5785,11.8581,108.2118,7.0134,0.269637,0.095523,0,0.0,0.0,5.633285,0.024798,0.470779,0.058847,4162,39.264150943396224,560.7358490566038,14.71852115105777,0.026248582422223554
FAPI_TEMPO_28_5,680.5785,11.8581,98.9382,6.7061,0.126304,0.119414,0,0.0,0.0,5.351331,0.024702,0.258993,0.032374,4163,39.27358490566038,560.7264150943396,14.71852115105777,0.026249024042467213
FAPI_TEMPO_5_95,680.3719,11.8563,101.5362,6.7936,0.170695,0.111911,0,0.0,0.0,5.069237,0.024633,0.296398,0.03705,4164,39.283018867924525,560.7169811320755,14.716286965523926,0.02624548116201521
FAPI_TEMPO_22_107,679.9587,11.8527,112.1145,7.1387,0.320219,0.087375,0,0.0,0.0,5.268905,0.024705,0.305037,0.03813,4165,39.29245283018868,560.7075471698113,14.71181757658374,0.02623795176441283
FAPI_TEMPO_12_63,679.7521,11.8509,102.2247,6.8166,0.182574,0.109943,0,0.0,0.0,5.324597,0.02471,0.589601,0.0737,4166,39.301886792452834,560.6981132075472,14.709582372868127,0.02623440676252686
FAPI_TEMPO_7_73,679.7521,11.8509,105.1537,6.9135,0.227477,0.102471,0,0.0,0.0,5.133255,0.024648,0.156847,0.019606,4167,39.31132075471698,560.688679245283,14.709582372868127,0.02623484817397778
FAPI_TEMPO_46_87,679.5455,11.8491,114.7314,7.2215,0.351271,0.082446,0,0.0,0.0,5.6087,0.024824,0.355191,0.044399,4168,39.320754716981135,560.6792452830189,14.707346829449122,0.026231302394696576
FAPI_TEMPO_40_57,679.3388,11.8473,110.0489,7.0726,0.295105,0.091435,0,0.0,0.0,5.286537,0.024694,0.208571,0.026071,4169,39.33018867924528,560.6698113207547,14.705109863861368,0.02622775395953804
FAPI_TEMPO_12_64,678.9256,11.8437,104.7771,6.9012,0.22286,0.103267,0,0.0,0.0,5.539689,0.024802,0.257817,0.032227,4170,39.339622641509436,560.6603773584906,14.700637076782142,0.026220217569222732
FAPI_TEMPO_36_88,678.9256,11.8437,104.9709,6.9075,0.225727,0.102792,1,17.3554,0.0,5.468681,0.024721,0.200765,0.025096,4171,39.34905660377358,560.6509433962265,14.700637076782142,0.02622065877162508
FAPI_TEMPO_41_87,678.5124,11.8401,104.3092,6.8857,0.216349,0.104362,0,0.0,0.0,5.874744,0.024901,0.665508,0.083188,4172,39.35849056603774,560.6415094339623,14.696162928407219,0.02621311958018384
FAPI_TEMPO_5_92,678.3058,11.8383,112.9322,7.1647,0.331656,0.085601,0,0.0,0.0,5.372688,0.024727,0.376916,0.047115,4173,39.367924528301884,560.6320754716982,14.693925343345294,0.026209569495256383
FAPI_TEMPO_46_39,678.3058,11.8383,99.3683,6.7207,0.136743,0.117739,1,9.2975,0.0,5.311145,0.024698,0.321773,0.040222,4174,39.37735849056604,560.622641509434,14.693925343345294,0.02621001054074986
FAPI_TEMPO_30_42,678.3058,11.8383,105.5492,6.9265,0.234887,0.101303,0,0.0,0.0,5.38605,0.024799,0.17567,0.021959,4175,39.386792452830186,560.6132075471698,14.693925343345294,0.026210451601087103
FAPI_TEMPO_5_91,678.3058,11.8383,109.2044,7.0455,0.285249,0.093066,0,0.0,0.0,4.995432,0.024591,0.406421,0.050803,4176,39.39622641509434,560.6037735849056,14.693925343345294,0.026210892676268867
FAPI_TEMPO_41_113,678.0992,11.8365,114.0162,7.199,0.344504,0.083563,0,0.0,0.0,5.734789,0.024861,0.466076,0.058259,4177,39.405660377358494,560.5943396226415,14.691687417492911,0.026207341706986326
FAPI_TEMPO_22_111,678.0992,11.8365,101.9317,6.8068,0.179867,0.110465,0,0.0,0.0,5.158966,0.02466,0.215225,0.026903,4178,39.41509433962264,560.5849056603773,14.691687417492911,0.026207782744677874
FAPI_TEMPO_18_91,678.0992,11.8365,123.282,7.4858,0.439334,0.068788,0,0.0,0.0,5.668853,0.024865,0.34108,0.042635,4179,39.424528301886795,560.5754716981132,14.691687417492911,0.026208223797213923
FAPI_TEMPO_7_51,678.0992,11.8365,114.8339,7.2248,0.353806,0.082089,0,0.0,0.0,5.253996,0.024754,0.345221,0.043153,4180,39.43396226415094,560.566037735849,14.691687417492911,0.026208664864595232
FAPI_TEMPO_10_87,677.8926,11.8347,108.0558,7.0083,0.270418,0.095492,0,0.0,0.0,5.464171,0.02479,0.361197,0.04515,4181,39.443396226415096,560.5566037735849,14.689449150694315,0.026205113010545403
FAPI_TEMPO_49_46,677.8926,11.8347,102.647,6.8306,0.191503,0.108525,0,0.0,0.0,5.572762,0.024831,0.701557,0.087695,4182,39.45283018867924,560.5471698113207,14.689449150694315,0.026205554040418688
FAPI_TEMPO_14_31,677.8926,11.8347,102.0042,6.8092,0.181281,0.110237,0,0.0,0.0,4.987239,0.024648,0.272497,0.034062,4183,39.4622641509434,560.5377358490566,14.689449150694315,0.026205995085137206
FAPI_TEMPO_30_117,677.686,11.8329,115.6138,7.2493,0.362883,0.080668,0,0.0,0.0,5.262578,0.02468,0.453023,0.056628,4184,39.471698113207545,560.5283018867924,14.68721054279363,0.026202442398278663
FAPI_TEMPO_11_32,677.686,11.8329,106.3023,6.9512,0.246379,0.099435,0,0.0,0.0,5.719466,0.024885,0.415256,0.051907,4185,39.4811320754717,560.5188679245283,14.68721054279363,0.0262028834054721
FAPI_TEMPO_6_85,677.4793,11.8311,111.8293,7.1296,0.319239,0.087614,0,0.0,0.0,4.956777,0.024671,0.346501,0.043313,4186,39.490566037735846,560.5094339622642,14.684970509840126,0.02619932800422549
FAPI_TEMPO_26_109,677.4793,11.8311,104.8417,6.9033,0.225471,0.10289,0,0.0,0.0,5.187921,0.024706,0.180304,0.022538,4187,39.5,560.5,14.684970509840126,0.026199768973845006
FAPI_TEMPO_7_98,677.2727,11.8293,102.8676,6.838,0.195703,0.107848,0,0.0,0.0,5.245635,0.02478,0.362841,0.045355,4188,39.509433962264154,560.4905660377358,14.682731219101868,0.026196214724715516
FAPI_TEMPO_28_141,677.0661,11.8275,110.4255,7.0847,0.302246,0.09036,0,0.0,0.0,5.653049,0.024879,0.398717,0.04984,4189,39.5188679245283,560.4811320754717,14.680491586793103,0.026192659746512748
FAPI_TEMPO_40_62,677.0661,11.8275,102.2515,6.8175,0.18623,0.109441,0,0.0,0.0,5.179083,0.024704,0.400645,0.050081,4190,39.528301886792455,560.4716981132076,14.680491586793103,0.02619310062615837
FAPI_TEMPO_46_155,677.0661,11.8275,105.5759,6.9274,0.236672,0.101056,0,0.0,0.0,5.586812,0.024837,0.427291,0.053411,4191,39.5377358490566,560.4622641509434,14.680491586793103,0.02619354152064618
FAPI_TEMPO_13_88,677.0661,11.8275,104.9063,6.9054,0.226897,0.10267,0,0.0,0.0,5.356641,0.024778,0.256144,0.032018,4192,39.54716981132076,560.4528301886793,14.680491586793103,0.02619398242997692
FAPI_TEMPO_27_91,676.8595,11.8257,109.9197,7.0685,0.296025,0.091371,0,0.0,0.0,5.745706,0.024903,0.454568,0.056821,4193,39.556603773584904,560.4433962264151,14.678251612757478,0.02619042656508985
FAPI_TEMPO_28_31,676.8595,11.8257,98.1661,6.6799,0.117357,0.121108,0,0.0,0.0,5.563431,0.024842,0.413358,0.05167,4194,39.56603773584906,560.433962264151,14.678251612757478,0.02619086743682949
FAPI_TEMPO_0_87,676.2397,11.8203,104.2635,6.8842,0.21829,0.104129,0,0.0,0.0,5.059648,0.024691,0.499612,0.062451,4195,39.575471698113205,560.4245283018868,14.671529638724136,0.026179313891166713
FAPI_TEMPO_12_42,676.0331,11.8185,112.2437,7.1428,0.325699,0.086626,0,0.0,0.0,5.344412,0.024767,0.450076,0.05626,4196,39.58490566037736,560.4150943396227,14.669288296215164,0.026175755157881748
FAPI_TEMPO_26_98,676.0331,11.8185,105.4656,6.9238,0.236242,0.101166,0,0.0,0.0,5.179555,0.024699,0.334187,0.041773,4197,39.594339622641506,560.4056603773585,14.669288296215164,0.026176195804905603
FAPI_TEMPO_12_124,675.8264,11.8167,118.4056,7.3363,0.394241,0.075808,1,63.4298,0.0,5.533166,0.024907,0.704704,0.088088,4198,39.60377358490566,560.3962264150944,14.66704552607651,0.02617263435177452
FAPI_TEMPO_42_123,675.8264,11.8167,100.0032,6.7421,0.150787,0.115465,0,0.0,0.0,5.777711,0.024933,0.640253,0.080032,4199,39.613207547169814,560.3867924528302,14.66704552607651,0.026173074961096787
FAPI_TEMPO_1_81,675.4132,11.8131,111.9317,7.1329,0.322557,0.08715,0,0.0,0.0,5.51807,0.024917,0.320825,0.040103,4200,39.62264150943396,560.377358490566,14.662561127546232,0.02616551312323065
FAPI_TEMPO_19_89,675.4132,11.8131,113.5293,7.1836,0.341488,0.084127,0,0.0,0.0,5.6336,0.02487,0.315599,0.03945,4201,39.632075471698116,560.3679245283018,14.662561127546232,0.026165953627500474
FAPI_TEMPO_2_38,674.7934,11.8076,110.5625,7.0891,0.306311,0.089781,0,0.0,0.0,5.345833,0.024821,0.234523,0.029315,4202,39.64150943396226,560.3584905660377,14.655831956991495,0.026154385458114725
FAPI_TEMPO_30_30,674.5868,11.8058,101.6465,6.7973,0.17953,0.110668,0,0.0,0.0,5.553736,0.024879,0.169235,0.021154,4203,39.65094339622642,560.3490566037735,14.65358821344068,0.02615082160083358
FAPI_TEMPO_25_12,674.5868,11.8058,103.3544,6.8541,0.206422,0.106168,0,0.0,0.0,5.394734,0.024869,0.38924,0.048655,4204,39.660377358490564,560.3396226415094,14.65358821344068,0.026151261880003905
FAPI_TEMPO_14_83,674.5868,11.8058,108.6987,7.0291,0.282538,0.093637,0,0.0,0.0,5.177119,0.024782,0.460367,0.057546,4205,39.66981132075472,560.3301886792453,14.65358821344068,0.026151702173999695
FAPI_TEMPO_33_67,674.3802,11.804,108.2575,7.0148,0.2769,0.094561,0,0.0,0.0,5.518634,0.024877,0.260651,0.032581,4206,39.679245283018865,560.3207547169811,14.651344126277355,0.026148137478287363
FAPI_TEMPO_46_68,673.9669,11.8004,116.192,7.2674,0.37267,0.079239,0,0.0,0.0,5.726351,0.024924,0.404959,0.05062,4207,39.68867924528302,560.311320754717,14.646853833866242,0.02614056381037869
FAPI_TEMPO_1_121,673.9669,11.8004,109.7559,7.0632,0.29694,0.091323,1,28.719,0.0,5.448839,0.024888,0.483135,0.060392,4208,39.698113207547166,560.3018867924528,14.646853833866242,0.026141003946488106
FAPI_TEMPO_10_17,673.7603,11.7986,100.9848,6.7751,0.16976,0.112347,0,0.0,0.0,5.461578,0.024897,0.125584,0.015698,4209,39.70754716981132,560.2924528301887,14.644608714750854,0.02613743704877154
FAPI_TEMPO_34_44,673.7603,11.7986,101.0951,6.7788,0.171571,0.112042,0,0.0,0.0,5.247114,0.024766,0.238937,0.029867,4210,39.716981132075475,560.2830188679245,14.644608714750854,0.0261378771470549
FAPI_TEMPO_42_95,673.5537,11.7968,103.9783,6.8748,0.217118,0.104429,0,0.0,0.0,5.315617,0.024787,0.311511,0.038939,4211,39.72641509433962,560.2735849056604,14.642363251390504,0.026134309462146076
FAPI_TEMPO_4_98,673.1405,11.7932,102.2058,6.816,0.190225,0.108933,0,0.0,0.0,4.899425,0.024596,0.408884,0.05111,4212,39.735849056603776,560.2641509433962,14.637871291301202,0.026126731947159823
FAPI_TEMPO_2_70,673.1405,11.7932,104.8607,6.9039,0.230709,0.102191,0,0.0,0.0,5.524764,0.024946,0.525077,0.065635,4213,39.74528301886792,560.2547169811321,14.637871291301202,0.026127171887415215
FAPI_TEMPO_43_55,672.9339,11.7913,104.6668,6.8975,0.228095,0.102632,0,0.0,0.0,5.604201,0.024943,0.329323,0.041165,4214,39.75471698113208,560.2452830188679,14.635624794255092,0.026123601996952815
FAPI_TEMPO_36_92,672.9339,11.7913,110.0946,7.0741,0.30233,0.090487,0,0.0,0.0,5.540473,0.02491,0.302677,0.037835,4215,39.764150943396224,560.2358490566038,14.635624794255092,0.02612404189931868
FAPI_TEMPO_4_99,672.9339,11.7913,102.2704,6.8181,0.191496,0.108729,0,0.0,0.0,5.035355,0.024727,0.199483,0.024935,4216,39.77358490566038,560.2264150943396,14.635624794255092,0.026124481816500063
FAPI_TEMPO_17_23,672.5207,11.7877,101.2054,6.7825,0.174897,0.111534,0,0.0,0.0,5.692576,0.024973,0.414934,0.051867,4217,39.783018867924525,560.2169811320755,14.63113076536613,0.026116899805143052
FAPI_TEMPO_7_57,672.1074,11.7841,99.3415,6.7198,0.144171,0.11675,0,0.0,0.0,5.407214,0.02495,0.317339,0.039667,4218,39.79245283018868,560.2075471698113,14.626634267571042,0.02610931313129451
FAPI_TEMPO_15_79,672.1074,11.7841,104.336,6.8866,0.224145,0.103319,0,0.0,0.0,5.410059,0.024859,0.955251,0.119406,4219,39.801886792452834,560.1981132075472,14.626634267571042,0.026109752822662643
FAPI_TEMPO_11_128,671.9008,11.7823,109.6456,7.0597,0.297684,0.091274,0,0.0,0.0,5.302441,0.024926,0.60378,0.075472,4220,39.81132075471698,560.188679245283,14.624386044371159,0.026106179196755522
FAPI_TEMPO_32_62,671.9008,11.7823,113.575,7.1851,0.34544,0.08361,0,0.0,0.0,5.315149,0.024849,0.386437,0.048305,4221,39.820754716981135,560.1792452830189,14.624386044371159,0.026106618850154816
FAPI_TEMPO_10_144,671.6942,11.7805,131.7568,7.7388,0.513777,0.05775,0,0.0,0.0,5.729208,0.025024,0.411019,0.051377,4222,39.83018867924528,560.1698113207547,14.622137475496267,0.026103044434009303
FAPI_TEMPO_46_58,671.6942,11.7805,101.7568,6.801,0.184818,0.1099,0,0.0,0.0,4.964292,0.024671,0.165624,0.020703,4223,39.839622641509436,560.1603773584906,14.622137475496267,0.02610348404942325
FAPI_TEMPO_11_140,671.6942,11.7805,107.2381,6.9817,0.266022,0.096434,0,0.0,0.0,5.48024,0.024888,0.554488,0.069311,4224,39.84905660377358,560.1509433962265,14.622137475496267,0.026103923679645043
FAPI_TEMPO_50_34,671.4876,11.7787,111.2889,7.1124,0.318691,0.0879,0,0.0,0.0,5.611533,0.024971,0.331354,0.041419,4225,39.85849056603774,560.1415094339623,14.61988856078687,0.02610034842009951
FAPI_TEMPO_28_78,671.281,11.7769,107.413,6.9874,0.26886,0.095985,0,0.0,0.0,5.53622,0.024921,0.611456,0.076432,4226,39.867924528301884,560.1320754716982,14.617639300083347,0.02609677242242117
FAPI_TEMPO_25_141,671.281,11.7769,108.2307,7.014,0.279867,0.094189,0,0.0,0.0,5.929,0.025038,0.420336,0.052542,4227,39.87735849056604,560.122641509434,14.617639300083347,0.02609721196181488
FAPI_TEMPO_37_84,671.0744,11.775,103.9059,6.8724,0.218911,0.104228,0,0.0,0.0,5.460269,0.024877,0.347427,0.043428,4228,39.886792452830186,560.1132075471698,14.615389693225959,0.026093635172841603
FAPI_TEMPO_28_153,671.0744,11.775,112.0498,7.1366,0.328327,0.086368,0,0.0,0.0,5.246833,0.024852,0.562605,0.070326,4229,39.89622641509434,560.1037735849056,14.615389693225959,0.026094074674200395
FAPI_TEMPO_39_107,670.8678,11.7732,100.0489,6.7436,0.157787,0.114494,0,0.0,0.0,5.517087,0.02492,0.406969,0.050871,4230,39.905660377358494,560.0943396226415,14.61313974005484,0.026090497093579468
FAPI_TEMPO_45_151,670.8678,11.7732,120.3609,7.3966,0.418063,0.072249,0,0.0,0.0,5.749125,0.024999,0.493505,0.061688,4231,39.91509433962264,560.0849056603773,14.61313974005484,0.026090936556886813
FAPI_TEMPO_39_94,670.8678,11.7732,106.9908,6.9737,0.263532,0.096872,0,0.0,0.0,5.366582,0.024884,0.266448,0.033306,4232,39.924528301886795,560.0754716981132,14.61313974005484,0.02609137603499887
FAPI_TEMPO_7_84,670.6612,11.7714,108.7822,7.0318,0.287808,0.092919,0,0.0,0.0,5.032257,0.024785,0.393834,0.049229,4233,39.93396226415094,560.066037735849,14.610889440410002,0.026087797609504613
FAPI_TEMPO_13_13,670.6612,11.7714,101.0305,6.7766,0.174327,0.111709,0,0.0,0.0,5.37596,0.02496,0.193959,0.024245,4234,39.943396226415096,560.0566037735849,14.610889440410002,0.026088237049547894
FAPI_TEMPO_25_72,670.2479,11.7678,101.0494,6.7773,0.175144,0.111588,0,0.0,0.0,5.460272,0.024911,0.18865,0.023581,4235,39.95283018867924,560.0471698113207,14.606386711432938,0.026080636594152978
FAPI_TEMPO_13_131,670.0413,11.766,113.4647,7.1816,0.345982,0.083583,0,0.0,0.0,5.406343,0.024952,0.61648,0.07706,4236,39.9622641509434,560.0377358490566,14.604135371237803,0.026077055948911916
FAPI_TEMPO_22_66,670.0413,11.766,112.2247,7.1422,0.33145,0.085902,0,0.0,0.0,4.904062,0.024719,0.289385,0.036173,4237,39.971698113207545,560.0283018867924,14.604135371237803,0.02607749523021423
FAPI_TEMPO_27_63,670.0413,11.766,104.3549,6.8872,0.226811,0.102957,0,0.0,0.0,5.523067,0.025007,0.261953,0.032744,4238,39.9811320754717,560.0188679245283,14.604135371237803,0.02607793452631662
FAPI_TEMPO_36_87,669.6281,11.7624,100.2963,6.752,0.163485,0.113583,0,0.0,0.0,5.28116,0.024767,0.477603,0.0597,4239,39.990566037735846,560.0094339622642,14.59963164934198,0.026070331612173814
FAPI_TEMPO_36_45,669.2149,11.7587,101.7111,6.7994,0.187098,0.10962,0,0.0,0.0,5.379221,0.024941,0.412646,0.051581,4240,40.0,560.0,14.595126537700756,0.02606272596017992
FAPI_TEMPO_12_88,669.2149,11.7587,111.0226,7.1039,0.317736,0.088129,0,0.0,0.0,5.650568,0.025022,0.321114,0.040139,4241,40.009433962264154,559.9905660377358,14.595126537700756,0.026063165029671664
FAPI_TEMPO_45_91,669.2149,11.7587,105.2372,6.9163,0.240659,0.100697,0,0.0,0.0,5.489898,0.024928,0.282615,0.035327,4242,40.0188679245283,559.9811320754717,14.595126537700756,0.026063604113957344
FAPI_TEMPO_12_19,669.0083,11.7569,99.6078,6.7288,0.152665,0.115444,0,0.0,0.0,5.613056,0.025005,0.231787,0.028973,4243,40.028301886792455,559.9716981132076,14.592873460323407,0.026060019657231346
FAPI_TEMPO_34_89,668.8017,11.7551,103.5104,6.8593,0.215597,0.10487,0,0.0,0.0,5.645228,0.024983,0.265386,0.033173,4244,40.0377358490566,559.9622641509434,14.59062003502681,0.026056434458400866
FAPI_TEMPO_6_142,668.8017,11.7551,110.0946,7.0741,0.306614,0.089936,1,19.8347,0.0,5.201266,0.024947,0.285793,0.035724,4245,40.04716981132076,559.9528301886793,14.59062003502681,0.02605687345148415
FAPI_TEMPO_34_11,668.8017,11.7551,101.3157,6.7862,0.181245,0.110622,0,0.0,0.0,5.482802,0.024976,0.178847,0.022356,4246,40.056603773584904,559.9433962264151,14.59062003502681,0.026057312459359806
FAPI_TEMPO_8_87,668.595,11.7533,105.2183,6.9157,0.241089,0.10065,0,0.0,0.0,5.017403,0.024888,0.152461,0.019058,4247,40.06603773584906,559.933962264151,14.58836517067802,0.02605372446366435
FAPI_TEMPO_5_108,668.595,11.7533,113.0425,7.1682,0.342509,0.084182,0,0.0,0.0,5.295735,0.024946,0.399345,0.049918,4248,40.075471698113205,559.9245283018868,14.58836517067802,0.026054163433277232
FAPI_TEMPO_27_72,667.9752,11.7478,101.0494,6.7773,0.177941,0.111213,0,0.0,0.0,5.536619,0.02503,0.199816,0.024977,4249,40.08490566037736,559.9150943396227,14.581601759943755,0.026042523067076172
FAPI_TEMPO_26_75,667.7686,11.746,106.0628,6.9434,0.25405,0.098544,0,0.0,0.0,5.306872,0.02489,0.209253,0.026157,4250,40.094339622641506,559.9056603773585,14.579346592461173,0.02603893409942518
FAPI_TEMPO_13_39,667.7686,11.746,103.419,6.8563,0.215424,0.10494,0,0.0,0.0,5.402013,0.024923,0.178884,0.02236,4251,40.10377358490566,559.8962264150944,14.579346592461173,0.02603937284201729
FAPI_TEMPO_44_144,667.3554,11.7424,105.5492,6.9265,0.247238,0.099682,0,0.0,0.0,5.147768,0.024938,0.311481,0.038935,4252,40.113207547169814,559.8867924528302,14.574835210668358,0.0260317539315705
FAPI_TEMPO_43_67,667.3554,11.7424,106.348,6.9527,0.258504,0.097827,0,0.0,0.0,5.394155,0.024959,0.354072,0.044259,4253,40.12264150943396,559.877358490566,14.574835210668358,0.026032192567962086
FAPI_TEMPO_22_71,666.9421,11.7387,102.4264,6.8233,0.201134,0.10736,0,0.0,0.0,5.047193,0.024925,0.229503,0.028688,4254,40.132075471698116,559.8679245283018,14.570321339702097,0.02602456883376171
FAPI_TEMPO_37_43,666.7355,11.7369,99.0295,6.7092,0.145654,0.116736,0,0.0,0.0,5.576158,0.02502,0.552969,0.069121,4255,40.14150943396226,559.8584905660377,14.56806442598648,0.026020976142127675
FAPI_TEMPO_25_73,666.3223,11.7333,106.4315,6.9554,0.260814,0.097486,0,0.0,0.0,5.615988,0.025045,0.41784,0.05223,4256,40.15094339622642,559.8490566037735,14.563549549293318,0.026013350165561673
FAPI_TEMPO_1_117,666.1157,11.7315,103.4647,6.8578,0.218057,0.104568,0,0.0,0.0,4.963386,0.024832,0.486706,0.060838,4257,40.160377358490564,559.8396226415094,14.561291585990443,0.02600975528899764
FAPI_TEMPO_28_101,665.9091,11.7296,112.3996,7.1478,0.337639,0.085047,0,0.0,0.0,5.426499,0.024962,0.407113,0.050889,4258,40.16981132075472,559.8301886792453,14.559033272499603,0.02600615966575036
FAPI_TEMPO_48_48,665.9091,11.7296,104.18,6.8815,0.228997,0.102757,0,0.0,0.0,5.293273,0.024831,0.340858,0.042607,4259,40.179245283018865,559.8207547169811,14.559033272499603,0.026006597915184407
FAPI_TEMPO_25_131,665.4959,11.726,103.9783,6.8748,0.226483,0.10319,0,0.0,0.0,5.64009,0.025118,0.547684,0.068461,4260,40.18867924528302,559.811320754717,14.554515594301973,0.025998966177890277
FAPI_TEMPO_40_158,665.2893,11.7242,103.887,6.8718,0.225363,0.103385,0,0.0,0.0,5.196874,0.024968,0.663013,0.082877,4261,40.198113207547166,559.8018867924528,14.552256229268842,0.025995368312618974
FAPI_TEMPO_1_101,665.0826,11.7224,104.5109,6.8924,0.234822,0.101823,0,0.0,0.0,5.309725,0.025006,0.245597,0.0307,4262,40.20754716981132,559.7924528301887,14.549995419546343,0.025991767745321925
FAPI_TEMPO_7_119,664.6694,11.7187,100.7831,6.7683,0.177682,0.111397,0,0.0,0.0,5.105793,0.024926,0.341549,0.042694,4263,40.216981132075475,559.7830188679245,14.545474934282772,0.02598413035768532
FAPI_TEMPO_28_123,664.6694,11.7187,106.5953,6.9608,0.264912,0.096875,0,0.0,0.0,5.784184,0.025157,0.339934,0.042492,4264,40.22641509433962,559.7735849056604,14.545474934282772,0.02598456827278505
FAPI_TEMPO_45_114,664.4628,11.7169,102.2704,6.8181,0.201674,0.107372,0,0.0,0.0,5.76503,0.025151,0.366898,0.045862,4265,40.235849056603776,559.7641509433962,14.543214164735485,0.02598096741319561
FAPI_TEMPO_12_135,664.0496,11.7133,115.5492,7.2472,0.375005,0.079171,1,7.6446,0.0,5.445454,0.025034,0.307703,0.038463,4266,40.24528301886792,559.7547169811321,14.538691570990553,0.025973325690582104
FAPI_TEMPO_4_63,663.843,11.7114,104.6211,6.896,0.237857,0.101368,0,0.0,0.0,4.264855,0.024527,0.222853,0.027857,4267,40.25471698113208,559.7452830188679,14.536429746464782,0.02596972263538447
FAPI_TEMPO_1_84,663.843,11.7114,102.5556,6.8276,0.206848,0.106531,0,0.0,0.0,5.279343,0.025064,0.434519,0.054315,4268,40.264150943396224,559.7358490566038,14.536429746464782,0.025970160337174995
FAPI_TEMPO_47_21,663.843,11.7114,111.0037,7.1033,0.322982,0.087466,0,0.0,0.0,5.704405,0.025133,0.403145,0.050393,4269,40.27358490566038,559.7264150943396,14.536429746464782,0.025970598053720095
FAPI_TEMPO_28_82,663.843,11.7114,105.0166,6.909,0.243587,0.100419,0,0.0,0.0,5.570056,0.025098,0.431557,0.053945,4270,40.283018867924525,559.7169811320755,14.536429746464782,0.02597103578502051
FAPI_TEMPO_12_39,663.6364,11.7096,115.1726,7.2354,0.371303,0.079768,0,0.0,0.0,5.562142,0.0251,0.331147,0.041393,4271,40.29245283018868,559.7075471698113,14.53416756995118,0.025967431819427685
FAPI_TEMPO_40_46,663.2231,11.706,99.102,6.7117,0.151397,0.115915,0,0.0,0.0,5.134991,0.024935,0.215867,0.026983,4272,40.301886792452834,559.6981132075472,14.529641064921764,0.025959782107633948
FAPI_TEMPO_26_86,663.0165,11.7041,97.7628,6.6662,0.12826,0.119875,0,0.0,0.0,5.631949,0.025112,0.367935,0.045992,4273,40.31132075471698,559.688679245283,14.527377831287215,0.025956175942091205
FAPI_TEMPO_47_38,663.0165,11.7041,103.7121,6.866,0.225403,0.103468,0,0.0,0.0,5.651364,0.025123,0.386961,0.04837,4274,40.320754716981135,559.6792452830189,14.527377831287215,0.025956613459805898
FAPI_TEMPO_24_120,662.6033,11.7005,112.5556,7.1527,0.342752,0.084337,0,0.0,0.0,5.466515,0.025156,0.446566,0.055821,4275,40.33018867924528,559.6698113207547,14.522850305914611,0.02594896135570078
FAPI_TEMPO_29_1,662.6033,11.7005,98.7633,6.7002,0.146365,0.116799,0,0.0,0.0,5.674407,0.025154,0.211661,0.026458,4276,40.339622641509436,559.6603773584906,14.522850305914611,0.025949398766552303
FAPI_TEMPO_28_39,662.3967,11.6987,101.3157,6.7862,0.189086,0.109571,0,0.0,0.0,5.567859,0.025162,0.313211,0.039151,4277,40.34905660377358,559.6509433962265,14.520586013846636,0.02594579029158578
FAPI_TEMPO_28_119,662.3967,11.6987,104.5755,6.8945,0.238853,0.101259,0,0.0,0.0,5.554098,0.025161,0.55563,0.069454,4278,40.35849056603774,559.6415094339623,14.520586013846636,0.025946227663729195
FAPI_TEMPO_43_65,662.3967,11.6987,106.1463,6.9461,0.261215,0.097567,0,0.0,0.0,5.217317,0.02504,0.346586,0.043323,4279,40.367924528301884,559.6320754716982,14.520586013846636,0.025946665050618555
FAPI_TEMPO_22_131,662.1901,11.6968,107.1278,6.9781,0.274917,0.095326,0,0.0,0.0,5.303001,0.025045,0.283631,0.035454,4280,40.37735849056604,559.622641509434,14.518321368637388,0.025943055716041184
FAPI_TEMPO_6_72,662.1901,11.6968,104.2635,6.8842,0.234531,0.101984,0,0.0,0.0,5.287622,0.025069,0.510464,0.063808,4281,40.386792452830186,559.6132075471698,14.518321368637388,0.025943493064204775
FAPI_TEMPO_23_110,662.1901,11.6968,100.8288,6.7699,0.181491,0.11086,0,0.0,0.0,5.612165,0.025126,0.34197,0.042746,4282,40.39622641509434,559.6037735849056,14.518321368637388,0.02594393042711425
FAPI_TEMPO_40_52,661.9835,11.695,99.8283,6.7362,0.165264,0.113614,0,0.0,0.0,4.745362,0.024641,0.138856,0.017357,4283,40.405660377358494,559.5943396226415,14.516056370121584,0.025940320232528413
FAPI_TEMPO_18_86,661.5702,11.6914,104.7504,6.9003,0.242339,0.100714,0,0.0,0.0,5.549537,0.025092,0.230177,0.028772,4284,40.41509433962264,559.5849056603773,14.511524215759957,0.025932658420502994
FAPI_TEMPO_3_56,661.3636,11.6895,114.1075,7.2019,0.361705,0.081358,0,0.0,0.0,5.359252,0.025081,0.324587,0.040573,4285,40.424528301886795,559.5754716981132,14.509258156160227,0.025929046017921
FAPI_TEMPO_10_77,661.3636,11.6895,102.4453,6.8239,0.208108,0.106421,0,0.0,0.0,5.638485,0.025181,0.56361,0.070451,4286,40.43396226415094,559.566037735849,14.509258156160227,0.025929483166756317
FAPI_TEMPO_3_18,661.3636,11.6895,100.5625,6.7609,0.178178,0.111455,0,0.0,0.0,5.367707,0.025112,0.207064,0.025883,4287,40.443396226415096,559.5566037735849,14.509258156160227,0.025929920330332035
FAPI_TEMPO_34_88,661.157,11.6877,111.4527,7.1176,0.331143,0.086244,0,0.0,0.0,5.542192,0.025137,0.406123,0.050765,4288,40.45283018867924,559.5471698113207,14.506991742591449,0.025926307066271474
FAPI_TEMPO_23_59,660.9504,11.6859,99.0106,6.7086,0.152743,0.115787,0,0.0,0.0,5.470179,0.025094,0.142278,0.017785,4289,40.4622641509434,559.5377358490566,14.504724974887697,0.0259226930474633
FAPI_TEMPO_47_160,660.7438,11.6841,105.2907,6.9181,0.251033,0.099308,0,0.0,0.0,5.721219,0.0252,0.428114,0.053514,4290,40.471698113207545,559.5283018867924,14.502457852882916,0.025919078273572572
FAPI_TEMPO_2_88,660.5372,11.6822,112.9322,7.1647,0.349164,0.08338,0,0.0,0.0,5.073327,0.024926,0.36653,0.045816,4291,40.4811320754717,559.5188679245283,14.500190376410917,0.02591546274426406
FAPI_TEMPO_45_108,660.5372,11.6822,108.5427,7.0241,0.29546,0.092033,0,0.0,0.0,5.404716,0.02512,0.333477,0.041685,4292,40.490566037735846,559.5094339622642,14.500190376410917,0.025915899708294953
FAPI_TEMPO_14_80,660.3306,11.6804,111.1864,7.1091,0.328776,0.086651,0,0.0,0.0,4.956233,0.02482,0.24531,0.030664,4293,40.5,559.5,14.497922545305386,0.025912283369625356
FAPI_TEMPO_17_48,660.3306,11.6804,101.7568,6.801,0.198609,0.108056,0,0.0,0.0,5.691585,0.025204,0.221102,0.027638,4294,40.509433962264154,559.4905660377358,14.497922545305386,0.0259127202947825
FAPI_TEMPO_22_29,660.124,11.6786,97.1089,6.6438,0.120335,0.121369,0,0.0,0.0,4.819127,0.024887,0.141864,0.017733,4295,40.5188679245283,559.4811320754717,14.495654359399877,0.025909103146385414
FAPI_TEMPO_13_105,660.124,11.6786,106.7056,6.9644,0.271447,0.095971,0,0.0,0.0,5.325632,0.02503,0.276451,0.034556,4296,40.528301886792455,559.4716981132076,14.495654359399877,0.025909540032651876
FAPI_TEMPO_36_54,659.9174,11.6768,97.2192,6.6476,0.122605,0.120988,0,0.0,0.0,5.083943,0.024973,0.29129,0.036411,4297,40.5377358490566,559.4622641509434,14.493385818527813,0.025905922074160634
FAPI_TEMPO_47_51,659.9174,11.6768,102.8486,6.8374,0.216025,0.105156,1,15.4959,0.0,4.902121,0.024911,0.313585,0.039198,4298,40.54716981132076,559.4528301886793,14.493385818527813,0.025906358921519476
FAPI_TEMPO_39_58,659.7107,11.6749,102.1601,6.8144,0.205671,0.106897,0,0.0,0.0,5.557438,0.025164,0.295589,0.036949,4299,40.556603773584904,559.4433962264151,14.491115824229302,0.025902738189378022
FAPI_TEMPO_48_20,659.7107,11.6749,98.7633,6.7002,0.150091,0.116294,0,0.0,0.0,5.192061,0.025075,0.133332,0.016667,4300,40.56603773584906,559.433962264151,14.491115824229302,0.02590317499777919
FAPI_TEMPO_45_80,659.5041,11.6731,102.5178,6.8263,0.21145,0.105938,0,0.0,0.0,5.168235,0.024998,0.240007,0.030001,4301,40.575471698113205,559.4245283018868,14.488846572751859,0.025899555417657923
FAPI_TEMPO_9_83,659.2975,11.6713,105.7697,6.9338,0.259426,0.097978,0,0.0,0.0,5.371569,0.025162,0.282064,0.035258,4302,40.58490566037736,559.4150943396227,14.486576965807268,0.02589593508002918
FAPI_TEMPO_12_99,659.2975,11.6713,108.4781,7.022,0.295944,0.091998,0,0.0,0.0,5.560551,0.025186,0.46719,0.058399,4303,40.594339622641506,559.4056603773585,14.486576965807268,0.025896371795800302
FAPI_TEMPO_14_127,659.0909,11.6694,107.9188,7.0039,0.28885,0.093161,1,26.4463,0.0,5.196012,0.025136,0.511826,0.063978,4304,40.60377358490566,559.3962264150944,14.48430700322843,0.025892750646623948
FAPI_TEMPO_27_64,658.8843,11.6676,108.4781,7.022,0.296385,0.091941,0,0.0,0.0,5.389022,0.025128,0.372122,0.046515,4305,40.613207547169814,559.3867924528302,14.482036684848115,0.025889128739251206
FAPI_TEMPO_17_41,658.4711,11.664,108.946,7.0371,0.302854,0.090904,1,10.7438,0.0,5.774618,0.02525,0.172244,0.021531,4306,40.62264150943396,559.377358490566,14.477494980013477,0.02588144614769502
FAPI_TEMPO_6_127,658.4711,11.664,108.8736,7.0348,0.301926,0.091054,0,0.0,0.0,5.220398,0.025068,0.496912,0.062114,4307,40.632075471698116,559.3679245283018,14.477494980013477,0.02588188264856608
FAPI_TEMPO_1_38,658.4711,11.664,98.9649,6.707,0.155142,0.115489,0,0.0,0.0,5.289452,0.025162,0.262434,0.032804,4308,40.64150943396226,559.3584905660377,14.477494980013477,0.025882319164160908
FAPI_TEMPO_24_121,658.4711,11.664,119.2312,7.3618,0.417941,0.072613,1,16.5289,0.0,5.636638,0.025193,0.586269,0.073284,4309,40.65094339622642,559.3490566037735,14.477494980013477,0.02588275569448025
FAPI_TEMPO_12_113,658.2645,11.6621,112.9968,7.1667,0.352145,0.082977,0,0.0,0.0,5.450775,0.025127,0.573822,0.071728,4310,40.660377358490564,559.3396226415094,14.47522359322404,0.025879131402964214
FAPI_TEMPO_16_29,658.2645,11.6621,98.5238,6.6921,0.147826,0.116745,0,0.0,0.0,5.184233,0.025035,0.352732,0.044092,4311,40.66981132075472,559.3301886792453,14.47522359322404,0.025879567894242575
FAPI_TEMPO_50_107,657.8512,11.6585,105.9714,6.9404,0.26386,0.097302,0,0.0,0.0,5.358901,0.025099,0.361642,0.045205,4312,40.679245283018865,559.3207547169811,14.47067865021783,0.025871878574468526
FAPI_TEMPO_8_93,657.6446,11.6566,107.3217,6.9845,0.282493,0.094252,0,0.0,0.0,5.318035,0.025169,0.210335,0.026292,4313,40.68867924528302,559.311320754717,14.468406193336726,0.025868252002862226
FAPI_TEMPO_14_105,657.438,11.6548,105.9257,6.9389,0.263688,0.097346,0,0.0,0.0,5.238947,0.025137,0.379447,0.047431,4314,40.698113207547166,559.3018867924528,14.466133379479777,0.025864624670661814
FAPI_TEMPO_4_76,657.2314,11.653,106.3936,6.9542,0.27038,0.096253,0,0.0,0.0,5.018928,0.025068,0.235199,0.0294,4315,40.70754716981132,559.2924528301887,14.463860208478696,0.0258609965775279
FAPI_TEMPO_7_111,657.2314,11.653,113.2441,7.1746,0.355984,0.082398,0,0.0,0.0,5.432548,0.025204,0.433674,0.054209,4316,40.716981132075475,559.2830188679245,14.463860208478696,0.025861432799722386
FAPI_TEMPO_8_49,656.8182,11.6493,104.5755,6.8945,0.245263,0.100414,0,0.0,0.0,5.214573,0.025142,0.18339,0.022924,4317,40.72641509433962,559.2735849056604,14.459312794370355,0.025853738107100812
FAPI_TEMPO_11_70,656.8182,11.6493,107.2838,6.9832,0.282889,0.094218,0,0.0,0.0,5.473068,0.025243,0.350217,0.043777,4318,40.735849056603776,559.2641509433962,14.459312794370355,0.025854174221572445
FAPI_TEMPO_45_2,656.6116,11.6475,96.7513,6.6316,0.118535,0.121843,0,0.0,0.0,5.557469,0.025251,0.51103,0.063879,4319,40.74528301886792,559.2547169811321,14.457038550925866,0.02585054378971579
FAPI_TEMPO_21_126,656.6116,11.6475,109.9386,7.0691,0.317319,0.088625,0,0.0,0.0,5.413889,0.025137,0.425833,0.053229,4320,40.75471698113208,559.2452830188679,14.457038550925866,0.02585097986501589
