Repository: sandysanche-glitch/fira-fapi-kinetics

## Overview

The study combines bright-field optical microscopy, segmentation-informed computer vision, grain-resolved descriptor extraction, and video-anchored kinetics reconstruction to compare:

- pristine FAPI
- FAPI--TEMPO

The workflow links:
- time-resolved crystallization dynamics,
- grain-scale morphology,
- radial microstructural fingerprints,
- and effective growth-rate heterogeneity.

The repository is organized to preserve both:
- a **core reproducible pipeline**, and
- a **figure-centric structure**, since several manuscript figures were assembled from multiple panel-level scripts and then combined externally.

File: data/processed/kinetics/morpho_kinetics_from_cm_fapitempo_with_veff.csv (part 22 of 31)
file_name,area_(µm²),area_error_(µm²),perimeter_(µm),perimeter_error_(µm),circularity_distortion,circularity_distortion_error,defects_count,defects_area_(µm²),defects_area_error_(µm²),entropy_hm_(bits),entropy_hm_error_(bits),nucleus_circularity,nucleus_circularity_error,rank_for_t0,t0_ms,dt_ms,R_um_final,v_eff_um_per_ms
FAPI_TEMPO_36_37,656.405,11.6456,95.5948,6.5918,0.097364,0.12551,0,0.0,0.0,5.270022,0.025158,0.103285,0.012911,4321,40.764150943396224,559.2358490566038,14.454763949662793,0.025847348616951298
FAPI_TEMPO_1_103,656.1983,11.6438,113.6396,7.1871,0.361464,0.081559,0,0.0,0.0,5.068796,0.025061,0.395955,0.049494,4322,40.77358490566038,559.2264150943396,14.45248788918354,0.0258437146370231
FAPI_TEMPO_43_127,655.5785,11.6383,107.0822,6.9767,0.281544,0.094483,0,0.0,0.0,5.510215,0.025232,0.284663,0.035583,4323,40.783018867924525,559.2169811320755,14.445660861294654,0.025831942427876464
FAPI_TEMPO_5_140,655.5785,11.6383,101.5173,6.793,0.200618,0.107917,0,0.0,0.0,5.1121,0.025133,0.298792,0.037349,4324,40.79245283018868,559.2075471698113,14.445660861294654,0.025832378218794003
FAPI_TEMPO_30_32,654.7521,11.631,105.6862,6.931,0.263369,0.0975,0,0.0,0.0,5.233803,0.025144,0.447852,0.055981,4325,40.801886792452834,559.1981132075472,14.436553135343559,0.025816526905886414
FAPI_TEMPO_19_61,654.5455,11.6291,106.9908,6.9737,0.28145,0.094536,0,0.0,0.0,5.260432,0.025119,0.386985,0.048373,4326,40.81132075471698,559.188679245283,14.434275305920707,0.02581288899732758
FAPI_TEMPO_49_89,654.3388,11.6273,109.2501,7.0469,0.31108,0.089713,0,0.0,0.0,4.664702,0.024795,0.981977,0.122747,4327,40.820754716981135,559.1792452830189,14.43199601419146,0.025809248350923603
FAPI_TEMPO_5_153,654.1322,11.6255,115.6595,7.2507,0.385512,0.077815,0,0.0,0.0,5.1419,0.025163,0.470593,0.058824,4328,40.83018867924528,559.1698113207547,14.429717465395939,0.02580560891031127
FAPI_TEMPO_7_54,654.1322,11.6255,107.0097,6.9743,0.282158,0.094436,0,0.0,0.0,5.389413,0.025278,0.207817,0.025977,4329,40.839622641509436,559.1603773584906,14.429717465395939,0.025806044293701296
FAPI_TEMPO_35_79,653.9256,11.6236,99.4975,6.725,0.169931,0.113175,0,0.0,0.0,5.529384,0.025288,0.269331,0.033666,4330,40.84905660377358,559.1509433962265,14.427438556745512,0.025802404032647615
FAPI_TEMPO_23_87,653.719,11.6218,105.7965,6.9346,0.266064,0.097095,0,0.0,0.0,5.410658,0.02521,0.560768,0.070096,4331,40.85849056603774,559.1415094339623,14.42515928806963,0.025798763004865624
FAPI_TEMPO_34_62,653.5124,11.6199,110.2584,7.0794,0.324477,0.087574,0,0.0,0.0,5.75728,0.025328,0.423451,0.052931,4332,40.867924528301884,559.1320754716982,14.4228796591976,0.025795121210011228
FAPI_TEMPO_13_117,653.5124,11.6199,112.5367,7.1521,0.351552,0.083225,0,0.0,0.0,5.66595,0.025349,0.759086,0.094886,4333,40.87735849056604,559.122641509434,14.4228796591976,0.02579555644582897
FAPI_TEMPO_34_69,653.3058,11.6181,101.1675,6.7812,0.197871,0.108475,0,0.0,0.0,5.773797,0.025345,0.350435,0.043804,4334,40.886792452830186,559.1132075471698,14.420599669958607,0.025791913829440356
FAPI_TEMPO_5_128,653.0992,11.6163,104.3738,6.8879,0.246634,0.100331,0,0.0,0.0,5.235129,0.025206,0.195192,0.024399,4335,40.89622641509434,559.1037735849056,14.418319320181695,0.02578827044527562
FAPI_TEMPO_26_76,653.0992,11.6163,105.7241,6.9323,0.265754,0.09717,0,0.0,0.0,5.51215,0.025323,0.770695,0.096337,4336,40.905660377358494,559.0943396226415,14.418319320181695,0.025788705587528004
FAPI_TEMPO_31_35,653.0992,11.6163,106.7891,6.9671,0.280327,0.094774,0,0.0,0.0,5.381559,0.025226,0.310012,0.038751,4337,40.91509433962264,559.0849056603773,14.418319320181695,0.025789140744465512
FAPI_TEMPO_20_64,652.4793,11.6108,103.0235,6.8432,0.227491,0.103542,0,0.0,0.0,5.294411,0.025242,0.444664,0.055583,4338,40.924528301886795,559.0754716981132,14.411475001549265,0.025777333707337282
FAPI_TEMPO_0_80,651.8595,11.6052,104.7771,6.9012,0.253842,0.099185,0,0.0,0.0,5.107874,0.025085,0.314824,0.039353,4339,40.93396226415094,559.066037735849,14.404628535745818,0.02576552243109392
FAPI_TEMPO_5_144,651.6529,11.6034,108.1205,7.0104,0.299496,0.091692,1,7.6446,0.0,5.154868,0.025165,0.396669,0.049584,4340,40.943396226415096,559.0566037735849,14.402345657230184,0.02576187377094835
FAPI_TEMPO_0_60,651.4463,11.6016,107.3941,6.9868,0.290214,0.093215,0,0.0,0.0,5.403854,0.025277,0.341626,0.042703,4341,40.95283018867924,559.0471698113207,14.400062416804017,0.025758224340289678
FAPI_TEMPO_26_54,650.8264,11.596,101.4259,6.7899,0.204982,0.107382,0,0.0,0.0,5.395289,0.025285,0.165944,0.020743,4342,40.9622641509434,559.0377358490566,14.393209416575798,0.025746400454909626
FAPI_TEMPO_42_23,650.8264,11.596,103.6018,6.8623,0.238025,0.101852,0,0.0,0.0,5.649509,0.025351,0.39706,0.049632,4343,40.971698113207545,559.0283018867924,14.393209416575798,0.025746834941982124
FAPI_TEMPO_26_44,650.4132,11.5924,104.5487,6.8936,0.25224,0.099507,0,0.0,0.0,5.452681,0.025303,0.191898,0.023987,4344,40.9811320754717,559.0188679245283,14.388639673868933,0.02573909486685073
FAPI_TEMPO_35_87,649.7934,11.5868,101.407,6.7893,0.205948,0.107263,0,0.0,0.0,5.564736,0.025307,0.36988,0.046235,4345,40.990566037735846,559.0094339622642,14.38178233728276,0.025727262302792545
FAPI_TEMPO_7_48,649.5868,11.585,104.3738,6.8879,0.250686,0.099797,0,0.0,0.0,4.800288,0.025081,0.264673,0.033084,4346,41.0,559.0,14.379495831721389,0.025723606139036473
FAPI_TEMPO_42_79,649.3802,11.5832,108.0748,7.0089,0.301349,0.091471,0,0.0,0.0,5.699758,0.025393,0.406054,0.050757,4347,41.009433962264154,558.9905660377358,14.377208962521454,0.025719949201344645
FAPI_TEMPO_34_20,649.1736,11.5813,97.7439,6.6655,0.146131,0.117449,0,0.0,0.0,5.497476,0.025332,0.110281,0.013785,4348,41.0188679245283,558.9811320754717,14.374921729509404,0.025716291489367396
FAPI_TEMPO_32_20,648.7603,11.5776,107.2114,6.9809,0.290729,0.093229,0,0.0,0.0,5.315442,0.025311,0.317918,0.03974,4349,41.028301886792455,558.9716981132076,14.37034506383065,0.025708537860391366
FAPI_TEMPO_45_129,648.5537,11.5758,108.7254,7.03,0.310565,0.09,0,0.0,0.0,5.516335,0.025369,0.429461,0.053683,4350,41.0377358490566,558.9622641509434,14.36805673816318,0.025704877877557757
FAPI_TEMPO_7_29,648.1405,11.5721,104.4195,6.8894,0.253008,0.099468,0,0.0,0.0,5.196428,0.025304,0.181357,0.02267,4351,41.04716981132076,558.9528301886793,14.36347899313064,0.025697121863184992
FAPI_TEMPO_5_89,648.1405,11.5721,97.7061,6.6642,0.146829,0.117377,0,0.0,0.0,5.125569,0.025202,0.360778,0.045097,4352,41.056603773584904,558.9433962264151,14.36347899313064,0.025697555584523493
FAPI_TEMPO_27_108,647.9339,11.5702,109.9654,7.07,0.326669,0.087411,0,0.0,0.0,5.575114,0.025405,0.329593,0.041199,4353,41.06603773584906,558.933962264151,14.361189573416945,0.02569389327362054
FAPI_TEMPO_33_63,647.5207,11.5666,100.6918,6.7653,0.197443,0.108793,0,0.0,0.0,5.144333,0.025205,0.405311,0.050664,4354,41.075471698113205,558.9245283018868,14.356609638722105,0.025686132763469992
FAPI_TEMPO_4_40,647.5207,11.5666,103.8223,6.8696,0.245113,0.100804,0,0.0,0.0,4.573252,0.025154,0.241851,0.030231,4355,41.08490566037736,558.9150943396227,14.356609638722105,0.025686566321285225
FAPI_TEMPO_14_103,647.5207,11.5666,102.491,6.8255,0.225374,0.104097,0,0.0,0.0,4.834517,0.025154,0.252181,0.031523,4356,41.094339622641506,558.9056603773585,14.356609638722105,0.025686999893736805
FAPI_TEMPO_2_48,647.314,11.5647,98.8546,6.7033,0.167603,0.113864,0,0.0,0.0,5.163564,0.025283,0.293843,0.03673,4357,41.10377358490566,558.8962264150944,14.354318014631495,0.025683333213222463
FAPI_TEMPO_15_82,647.314,11.5647,101.8214,6.8031,0.215403,0.105777,0,0.0,0.0,5.742089,0.025465,0.621117,0.07764,4358,41.113207547169814,558.8867924528302,14.354318014631495,0.025683766745736785
FAPI_TEMPO_39_127,647.1074,11.5629,105.0891,6.9114,0.263672,0.097742,0,0.0,0.0,5.73284,0.025468,0.451527,0.056441,4359,41.12264150943396,558.877358490566,14.352027133568578,0.025680101216358085
FAPI_TEMPO_17_58,646.9008,11.561,104.1265,6.8797,0.250235,0.099977,0,0.0,0.0,5.784459,0.025483,0.163162,0.020395,4360,41.132075471698116,558.8679245283018,14.34973588677517,0.025676434908814452
FAPI_TEMPO_12_90,646.9008,11.561,100.7374,6.7668,0.198939,0.108567,0,0.0,0.0,5.530112,0.025424,0.187214,0.023402,4361,41.14150943396226,558.8584905660377,14.34973588677517,0.02567686834683516
FAPI_TEMPO_39_84,646.6942,11.5592,100.2774,6.7513,0.191829,0.109777,0,0.0,0.0,5.101872,0.02523,0.228376,0.028547,4362,41.15094339622642,558.8490566037735,14.347444274076048,0.025673201206186252
FAPI_TEMPO_30_27,646.6942,11.5592,96.0817,6.6086,0.119706,0.122113,0,0.0,0.0,5.41962,0.02538,0.393651,0.049206,4363,41.160377358490564,558.8396226415094,14.347444274076048,0.025673634604251754
FAPI_TEMPO_50_108,646.4876,11.5573,112.2058,7.1416,0.354733,0.082945,2,22.314,5.2595,5.655583,0.025422,0.65238,0.081547,4364,41.16981132075472,558.8301886792453,14.345152295295858,0.025669966630112784
FAPI_TEMPO_3_34,646.281,11.5555,101.8939,6.8055,0.217769,0.105423,0,0.0,0.0,5.255712,0.025335,0.196186,0.024523,4365,41.179245283018865,558.8207547169811,14.342859950259097,0.025666297876719243
FAPI_TEMPO_19_75,646.0744,11.5536,110.1135,7.0747,0.330407,0.086871,1,21.281,0.0,5.625114,0.025447,0.32011,0.040014,4366,41.18867924528302,558.811320754717,14.340567238790133,0.025662628343717356
FAPI_TEMPO_15_90,646.0744,11.5536,105.0166,6.909,0.263833,0.097755,0,0.0,0.0,5.392225,0.025373,0.481863,0.060233,4367,41.198113207547166,558.8018867924528,14.340567238790133,0.025663061592554052
FAPI_TEMPO_27_123,645.8678,11.5518,102.7305,6.8334,0.23095,0.103232,0,0.0,0.0,5.427802,0.02542,0.565385,0.070673,4368,41.20754716981132,558.7924528301887,14.338274160713182,0.025659391224939175
FAPI_TEMPO_28_19,645.4545,11.5481,98.0558,6.6761,0.156416,0.115858,0,0.0,0.0,5.57525,0.025443,0.288519,0.036065,4369,41.216981132075475,558.7830188679245,14.333685793675524,0.025651613076422913
FAPI_TEMPO_25_137,645.2479,11.5462,109.7181,7.062,0.326434,0.087542,0,0.0,0.0,5.495106,0.025401,0.305429,0.038179,4370,41.22641509433962,558.7735849056604,14.331391614540786,0.025647940421092745
FAPI_TEMPO_22_70,644.6281,11.5407,100.4901,6.7585,0.197819,0.108854,0,0.0,0.0,5.349967,0.025411,0.200305,0.025038,4371,41.235849056603776,558.7641509433962,14.324506872554924,0.02563605207737463
FAPI_TEMPO_45_116,644.6281,11.5407,99.2044,6.7151,0.176892,0.112402,0,0.0,0.0,5.277032,0.025379,0.46099,0.057624,4372,41.24528301886792,558.7547169811321,14.324506872554924,0.025636484914074793
FAPI_TEMPO_9_88,644.6281,11.5407,102.6013,6.8291,0.230492,0.103359,0,0.0,0.0,5.193059,0.025349,0.167019,0.020877,4373,41.25471698113208,558.7452830188679,14.324506872554924,0.025636917765391155
FAPI_TEMPO_31_76,644.0083,11.5351,101.563,6.7945,0.215433,0.10591,0,0.0,0.0,4.988764,0.025165,0.290108,0.036263,4374,41.264150943396224,558.7358490566038,14.317618819985972,0.025625022708244908
FAPI_TEMPO_4_16,643.8017,11.5333,98.1472,6.6792,0.160142,0.115296,0,0.0,0.0,5.102371,0.025418,0.152265,0.019033,4375,41.27358490566038,558.7264150943396,14.315322065951955,0.02562134468536779
FAPI_TEMPO_37_65,643.8017,11.5333,102.5556,6.8276,0.230793,0.103342,0,0.0,0.0,5.26454,0.025336,0.340181,0.042523,4376,41.283018867924525,558.7169811320755,14.315322065951955,0.025621777302966824
FAPI_TEMPO_11_107,643.1818,11.5277,99.7181,6.7325,0.187177,0.110718,0,0.0,0.0,5.319128,0.025408,0.582555,0.072819,4377,41.29245283018868,558.7075471698113,14.308428479518133,0.025609871482851633
FAPI_TEMPO_43_119,643.1818,11.5277,102.335,6.8203,0.228218,0.103799,0,0.0,0.0,5.491353,0.02548,0.390332,0.048791,4378,41.301886792452834,558.6981132075472,14.308428479518133,0.025610303921328594
FAPI_TEMPO_41_71,643.1818,11.5277,108.9839,7.0383,0.319514,0.088736,0,0.0,0.0,5.396114,0.025504,0.4786,0.059825,4379,41.31132075471698,558.688679245283,14.308428479518133,0.02561073637440979
FAPI_TEMPO_2_77,643.1818,11.5277,103.2252,6.8499,0.241471,0.101583,0,0.0,0.0,5.103235,0.025339,0.455135,0.056892,4380,41.320754716981135,558.6792452830189,14.308428479518133,0.02561116884209595
FAPI_TEMPO_29_131,642.562,11.5222,106.7891,6.9671,0.291939,0.093259,0,0.0,0.0,5.407291,0.025472,0.312818,0.039102,4381,41.33018867924528,558.6698113207547,14.30153268310879,0.0255992580828709
FAPI_TEMPO_1_129,642.562,11.5222,101.6922,6.7988,0.219183,0.10534,0,0.0,0.0,4.571061,0.02497,0.35666,0.044583,4382,41.339622641509436,558.6603773584906,14.30153268310879,0.02559969037133189
FAPI_TEMPO_45_79,642.562,11.5222,101.5552,6.7942,0.217074,0.105695,0,0.0,0.0,5.60249,0.02549,0.20123,0.025154,4383,41.34905660377358,558.6509433962265,14.30153268310879,0.025600122674393024
FAPI_TEMPO_48_101,642.3554,11.5203,103.7042,6.8657,0.249428,0.100291,0,0.0,0.0,5.243289,0.025432,0.379769,0.047471,4384,41.35849056603774,558.6415094339623,14.29923334530713,0.02559643904692238
FAPI_TEMPO_14_8,641.5289,11.5129,98.5616,6.6933,0.170129,0.113693,0,0.0,0.0,5.031775,0.025278,0.19199,0.023999,4385,41.367924528301884,558.6320754716982,14.290031180603226,0.025580398634534186
FAPI_TEMPO_44_140,641.5289,11.5129,111.6276,7.1232,0.353032,0.083381,0,0.0,0.0,5.281611,0.025442,0.368417,0.046052,4386,41.37735849056604,558.622641509434,14.290031180603226,0.025580830633700508
FAPI_TEMPO_49_47,641.3223,11.5111,98.8546,6.7033,0.175308,0.112819,0,0.0,0.0,5.536864,0.025493,0.25123,0.031404,4387,41.386792452830186,558.6132075471698,14.28772999185409,0.02557714318032414
FAPI_TEMPO_12_65,641.1157,11.5092,95.264,6.5804,0.112254,0.123674,0,0.0,0.0,5.585532,0.02554,0.554001,0.06925,4388,41.39622641509434,558.6037735849056,14.285428432414664,0.02557345493879542
FAPI_TEMPO_20_61,640.9091,11.5074,110.7374,7.0947,0.343224,0.084979,1,6.8182,0.0,5.378452,0.025476,0.329518,0.04119,4389,41.405660377358494,558.5943396226415,14.283126502105752,0.025569765908753605
FAPI_TEMPO_39_77,640.9091,11.5074,98.8546,6.7033,0.175839,0.112747,0,0.0,0.0,5.769237,0.025577,0.508293,0.063537,4390,41.41509433962264,558.5849056603773,14.283126502105752,0.02557019775752761
FAPI_TEMPO_23_7,640.9091,11.5074,98.8546,6.7033,0.175839,0.112747,0,0.0,0.0,5.67162,0.025548,0.248924,0.031116,4391,41.424528301886795,558.5754716981132,14.283126502105752,0.02557062962088888
FAPI_TEMPO_26_80,640.7025,11.5055,100.342,6.7535,0.200348,0.108595,0,0.0,0.0,5.298961,0.025438,0.172791,0.021599,4392,41.43396226415094,558.566037735849,14.280824200748015,0.025566939691921524
FAPI_TEMPO_30_59,640.7025,11.5055,108.8279,7.0333,0.320193,0.088713,0,0.0,0.0,5.674742,0.025588,0.31533,0.039416,4393,41.443396226415096,558.5566037735849,14.280824200748015,0.025567371514842663
FAPI_TEMPO_22_26,640.4959,11.5036,105.5035,6.925,0.276909,0.095809,0,0.0,0.0,5.192721,0.025417,0.329385,0.041173,4394,41.45283018867924,558.5471698113207,14.278521528161962,0.025563680741566192
FAPI_TEMPO_21_43,640.4959,11.5036,104.9709,6.9075,0.269554,0.097024,0,0.0,0.0,5.442726,0.025489,0.274904,0.034363,4395,41.4622641509434,558.5377358490566,14.278521528161962,0.025564112524029525
FAPI_TEMPO_15_35,640.4959,11.5036,100.4255,6.7563,0.201935,0.108335,0,0.0,0.0,5.210747,0.025376,0.299365,0.037421,4396,41.471698113207545,558.5283018867924,14.278521528161962,0.025564544321079116
FAPI_TEMPO_31_111,640.2893,11.5018,101.2054,6.7825,0.214441,0.106234,0,0.0,0.0,5.541591,0.025552,0.525142,0.065643,4397,41.4811320754717,558.5188679245283,14.276218484167963,0.025560852648038174
FAPI_TEMPO_44_21,640.0826,11.4999,96.4204,6.6202,0.134817,0.11982,1,77.8926,0.0,5.194765,0.025454,0.389144,0.048643,4398,41.490566037735846,558.5094339622642,14.273913953580665,0.025557158188567117
FAPI_TEMPO_49_52,640.0826,11.4999,111.2889,7.1124,0.350555,0.083827,0,0.0,0.0,5.646306,0.025561,0.426692,0.053336,4399,41.5,558.5,14.273913953580665,0.02555758989002805
FAPI_TEMPO_12_126,639.876,11.4981,107.3863,6.9866,0.302718,0.091591,0,0.0,0.0,5.572272,0.025546,0.507213,0.063402,4400,41.509433962264154,558.4905660377358,14.271610166051316,0.0255538965811054
FAPI_TEMPO_10_94,639.876,11.4981,102.7762,6.8349,0.238762,0.102169,0,0.0,0.0,5.65812,0.0256,0.230576,0.028822,4401,41.5188679245283,558.4811320754717,14.271610166051316,0.025554328242055432
FAPI_TEMPO_2_65,639.6694,11.4962,97.6147,6.6611,0.156403,0.116126,0,0.0,0.0,5.067004,0.025365,0.292577,0.036572,4402,41.528301886792455,558.4716981132076,14.269306006574169,0.025550634087247233
FAPI_TEMPO_7_21,639.6694,11.4962,98.2954,6.6843,0.168046,0.114133,0,0.0,0.0,5.016273,0.02545,0.177937,0.022242,4403,41.5377358490566,558.4622641509434,14.269306006574169,0.025551065707668665
FAPI_TEMPO_41_61,639.6694,11.4962,103.7121,6.866,0.252679,0.099856,0,0.0,0.0,5.720048,0.0256,0.393944,0.049243,4404,41.54716981132076,558.4528301886793,14.269306006574169,0.025551497342672848
FAPI_TEMPO_10_92,639.6694,11.4962,103.3544,6.8541,0.247499,0.100719,0,0.0,0.0,5.4053,0.025466,0.259901,0.032488,4405,41.556603773584904,558.4433962264151,14.269306006574169,0.02555192899226053
FAPI_TEMPO_13_108,639.2562,11.4925,100.1403,6.7467,0.198936,0.108896,0,0.0,0.0,5.364939,0.025459,0.199227,0.024903,4406,41.56603773584906,558.433962264151,14.2646965710555,0.025544106438691132
FAPI_TEMPO_12_136,639.0496,11.4907,102.2247,6.8166,0.23152,0.103415,0,0.0,0.0,5.480698,0.025562,0.210411,0.026301,4407,41.575471698113205,558.4245283018868,14.262391294653115,0.025540409799017286
FAPI_TEMPO_34_32,638.6364,11.4869,108.653,7.0276,0.320202,0.088784,0,0.0,0.0,5.722488,0.025625,0.256337,0.032042,4408,41.58490566037736,558.4150943396227,14.257779623659001,0.025532582783279058
FAPI_TEMPO_22_19,638.4298,11.4851,101.1786,6.7816,0.216308,0.105998,0,0.0,0.0,5.372767,0.025527,0.293162,0.036645,4409,41.594339622641506,558.4056603773585,14.255473228705537,0.025528883820898227
FAPI_TEMPO_31_96,638.0165,11.4814,101.5362,6.7936,0.222322,0.105003,0,0.0,0.0,4.867105,0.025291,0.255064,0.031883,4410,41.60377358490566,558.3962264150944,14.25085820217086,0.02552105033671416
FAPI_TEMPO_35_92,638.0165,11.4814,104.2635,6.8842,0.262474,0.098294,0,0.0,0.0,5.42256,0.025491,0.338575,0.042322,4411,41.613207547169814,558.3867924528302,14.25085820217086,0.02552148151565513
FAPI_TEMPO_6_83,637.1901,11.4739,113.9059,7.1955,0.382856,0.078759,1,25.2066,0.0,5.135995,0.025431,0.38481,0.048101,4412,41.62264150943396,558.377358490566,14.241625897643788,0.02550537854210721
FAPI_TEMPO_44_9,636.9835,11.4721,96.036,6.607,0.1321,0.120437,0,0.0,0.0,5.389137,0.025578,0.402869,0.050359,4413,41.632075471698116,558.3679245283018,14.239316886211665,0.02550167418416944
FAPI_TEMPO_10_41,636.5702,11.4683,103.4647,6.8578,0.25274,0.09997,0,0.0,0.0,5.387535,0.025594,0.310526,0.038816,4414,41.64150943396226,558.3584905660377,14.23469662163521,0.02549383032969507
FAPI_TEMPO_26_116,636.3636,11.4665,102.7116,6.8328,0.241988,0.101773,0,0.0,0.0,5.078276,0.025411,0.354358,0.044295,4415,41.65094339622642,558.3490566037735,14.232386486022198,0.02549012363805615
FAPI_TEMPO_1_7,636.3636,11.4665,107.2114,6.9809,0.304281,0.091464,0,0.0,0.0,5.181787,0.025512,0.221876,0.027735,4416,41.660377358490564,558.3396226415094,14.232386486022198,0.025490554330872415
FAPI_TEMPO_47_17,636.157,11.4646,108.0748,7.0089,0.315576,0.089626,0,0.0,0.0,5.508318,0.025615,0.41355,0.051694,4417,41.66981132075472,558.3301886792453,14.230075975377705,0.02548684678691578
FAPI_TEMPO_43_102,635.9504,11.4628,99.6534,6.7303,0.195273,0.109661,0,0.0,0.0,5.375038,0.025565,0.402548,0.050318,4418,41.679245283018865,558.3207547169811,14.22776508951902,0.02548313844562563
FAPI_TEMPO_12_66,635.124,11.4553,104.6858,6.8981,0.271729,0.096872,0,0.0,0.0,5.320273,0.025572,0.36761,0.045951,4419,41.68867924528302,558.311320754717,14.21851779028299,0.025467006062249654
FAPI_TEMPO_30_36,635.124,11.4553,98.8279,6.7024,0.182836,0.111814,0,0.0,0.0,5.457936,0.025619,0.222144,0.027768,4420,41.698113207547166,558.3018867924528,14.21851779028299,0.025467436393545064
FAPI_TEMPO_34_35,634.9174,11.4534,102.1145,6.8129,0.234839,0.103029,0,0.0,0.0,5.437029,0.025566,0.151953,0.018994,4421,41.70754716981132,558.2924528301887,14.216205025607513,0.02546372417097951
FAPI_TEMPO_40_136,634.9174,11.4534,101.0305,6.7766,0.218332,0.105805,0,0.0,0.0,5.323497,0.025556,0.387196,0.048399,4422,41.716981132075475,558.2830188679245,14.216205025607513,0.02546415446136058
FAPI_TEMPO_18_34,634.7107,11.4516,98.2843,6.6839,0.174309,0.113288,0,0.0,0.0,5.621021,0.025661,0.453928,0.056741,4423,41.72641509433962,558.2735849056604,14.213890764904383,0.025460439378134487
FAPI_TEMPO_41_59,634.7107,11.4516,96.964,6.6389,0.151671,0.11717,0,0.0,0.0,5.462259,0.025619,0.450971,0.056371,4424,41.735849056603776,558.2641509433962,14.213890764904383,0.025460869627549423
FAPI_TEMPO_0_14,634.5041,11.4497,107.7171,6.9973,0.312813,0.090136,0,0.0,0.0,5.067598,0.025527,0.501442,0.06268,4425,41.74528301886792,558.2547169811321,14.21157724723574,0.025457155694245684
FAPI_TEMPO_9_90,634.5041,11.4497,97.9188,6.6715,0.168404,0.114307,0,0.0,0.0,5.384416,0.02564,0.228797,0.0286,4426,41.75471698113208,558.2452830188679,14.21157724723574,0.025457585902710456
FAPI_TEMPO_24_38,634.2975,11.4478,96.8426,6.6347,0.150097,0.11746,0,0.0,0.0,5.558073,0.025673,0.303083,0.037885,4427,41.764150943396224,558.2358490566038,14.209263352885785,0.0254538711136142
FAPI_TEMPO_42_138,634.0909,11.446,120.4066,7.398,0.450382,0.068264,0,0.0,0.0,5.585424,0.025683,0.497655,0.062207,4428,41.77358490566038,558.2264150943396,14.20694908167047,0.02545015552384692
FAPI_TEMPO_4_96,633.6777,11.4423,105.108,6.912,0.279213,0.095689,0,0.0,0.0,4.838827,0.025382,0.188121,0.023515,4429,41.783018867924525,558.2169811320755,14.202319407906803,0.025442291954472986
FAPI_TEMPO_33_69,633.4711,11.4404,98.4781,6.6905,0.179162,0.112515,0,0.0,0.0,5.33465,0.02561,0.646264,0.080783,4430,41.79245283018868,558.2075471698113,14.2000040049896,0.025438574016036802
FAPI_TEMPO_37_45,633.4711,11.4404,94.8685,6.5667,0.115511,0.123485,0,0.0,0.0,5.645387,0.025682,0.332673,0.041584,4431,41.801886792452834,558.1981132075472,14.2000040049896,0.025439003946811634
FAPI_TEMPO_43_69,633.4711,11.4404,100.186,6.7483,0.20691,0.107797,0,0.0,0.0,5.275831,0.025626,0.3425,0.042812,4432,41.81132075471698,558.188679245283,14.2000040049896,0.02543943389211901
FAPI_TEMPO_5_117,633.4711,11.4404,101.0037,6.7757,0.219699,0.105636,1,17.7686,0.0,5.256255,0.02565,0.228174,0.028522,4433,41.820754716981135,558.1792452830189,14.2000040049896,0.025439863851959666
FAPI_TEMPO_1_107,633.4711,11.4404,110.2963,7.0806,0.345643,0.084841,0,0.0,0.0,5.114382,0.025517,0.270628,0.033828,4434,41.83018867924528,558.1698113207547,14.2000040049896,0.025440293826334344
FAPI_TEMPO_34_63,633.2645,11.4385,103.887,6.8718,0.262651,0.098451,0,0.0,0.0,5.719843,0.025719,0.294989,0.036874,4435,41.839622641509436,558.1603773584906,14.197688224469331,0.02543657486341163
FAPI_TEMPO_40_143,633.2645,11.4385,104.9063,6.9054,0.276911,0.096086,0,0.0,0.0,5.164286,0.025506,0.280419,0.035052,4436,41.84905660377358,558.1509433962265,14.197688224469331,0.025437004796730257
FAPI_TEMPO_3_47,633.0579,11.4367,96.348,6.6177,0.143025,0.118738,0,0.0,0.0,5.161068,0.025545,0.106282,0.013285,4437,41.85849056603774,558.1415094339623,14.195372066161195,0.025433284975628124
FAPI_TEMPO_5_18,633.0579,11.4367,100.6728,6.7646,0.215074,0.106434,0,0.0,0.0,5.203137,0.025569,0.352929,0.044116,4438,41.867924528301884,558.1320754716982,14.195372066161195,0.02543371486787273
FAPI_TEMPO_7_70,632.8512,11.4348,102.5367,6.827,0.243598,0.101647,0,0.0,0.0,4.875613,0.025422,0.453267,0.056658,4439,41.87735849056604,558.122641509434,14.193054408522338,0.02542999217902618
FAPI_TEMPO_8_116,632.8512,11.4348,109.7637,7.0635,0.339924,0.085787,0,0.0,0.0,5.199432,0.025612,0.230949,0.028869,4440,41.886792452830186,558.1132075471698,14.193054408522338,0.025430422030144822
FAPI_TEMPO_27_9,632.8512,11.4348,102.1145,6.8129,0.237329,0.102697,0,0.0,0.0,5.616448,0.025678,0.456179,0.057022,4441,41.89622641509434,558.1037735849056,14.193054408522338,0.025430851895795532
FAPI_TEMPO_24_73,632.6446,11.4329,100.958,6.7742,0.220012,0.105618,1,17.1488,0.0,5.357362,0.02557,0.220863,0.027608,4442,41.905660377358494,558.0943396226415,14.190737493900372,0.025427130301116322
FAPI_TEMPO_30_105,632.438,11.4311,100.8934,6.772,0.219268,0.105753,0,0.0,0.0,5.53597,0.025735,0.314992,0.039374,4443,41.91509433962264,558.0849056603773,14.188420200935134,0.025423407902684794
FAPI_TEMPO_28_43,632.438,11.4311,101.8482,6.804,0.233837,0.1033,0,0.0,0.0,5.523351,0.025728,0.449937,0.056242,4444,41.924528301886795,558.0754716981132,14.188420200935134,0.025423837671565423
FAPI_TEMPO_26_97,632.2314,11.4292,104.3549,6.8872,0.270441,0.097198,0,0.0,0.0,5.592281,0.025726,0.433116,0.05414,4445,41.93396226415094,558.066037735849,14.186102529441222,0.025420114413333948
FAPI_TEMPO_47_44,631.8182,11.4255,104.0162,6.8761,0.266162,0.097925,0,0.0,0.0,5.463012,0.025638,0.280199,0.035025,4446,41.943396226415096,558.0566037735849,14.181466050124984,0.025412235881144947
FAPI_TEMPO_30_128,631.405,11.4217,104.4919,6.8918,0.273305,0.096755,0,0.0,0.0,5.276404,0.025576,0.389119,0.04864,4447,41.95283018867924,558.0471698113207,14.17682805446537,0.025404354365346292
FAPI_TEMPO_24_15,631.1983,11.4198,100.6271,6.7631,0.216669,0.106244,0,0.0,0.0,5.403225,0.025668,0.335687,0.041961,4448,41.9622641509434,558.0377358490566,14.174507364716495,0.025400625180212816
FAPI_TEMPO_24_19,631.1983,11.4198,112.8219,7.1612,0.376855,0.079906,0,0.0,0.0,5.186456,0.025603,0.468711,0.058589,4449,41.971698113207545,558.0283018867924,14.174507364716495,0.025401054600259484
FAPI_TEMPO_50_103,630.7851,11.4161,106.7891,6.9671,0.304916,0.091565,0,0.0,0.0,5.482755,0.025651,0.211416,0.026427,4450,41.9811320754717,558.0188679245283,14.169867091382017,0.025393168413972843
FAPI_TEMPO_44_27,630.5785,11.4142,101.8214,6.8031,0.235688,0.103067,0,0.0,0.0,5.512824,0.025719,0.339341,0.042418,4451,41.990566037735846,558.0094339622642,14.167546384781856,0.02538943882038372
FAPI_TEMPO_27_71,630.3719,11.4124,96.9451,6.6382,0.157141,0.116432,1,11.7769,0.0,5.377605,0.025636,0.277666,0.034708,4452,42.0,558.0,14.165225297977434,0.0253857084193144
FAPI_TEMPO_4_71,629.9587,11.4086,102.5745,6.8282,0.24761,0.101093,0,0.0,0.0,5.161667,0.025696,0.259881,0.032485,4453,42.009433962264154,557.9905660377358,14.160581983007928,0.025377816122522538
FAPI_TEMPO_24_90,629.9587,11.4086,103.5182,6.8596,0.261266,0.098813,0,0.0,0.0,5.32648,0.025654,0.357385,0.044673,4454,42.0188679245283,557.9811320754717,14.160581983007928,0.025378245193230994
FAPI_TEMPO_27_33,629.7521,11.4068,99.874,6.7378,0.206633,0.108005,0,0.0,0.0,5.555741,0.025752,0.364897,0.045612,4455,42.028301886792455,557.9716981132076,14.158259754468526,0.02537451236746409
FAPI_TEMPO_8_40,629.3388,11.403,102.7573,6.8343,0.251022,0.100548,0,0.0,0.0,5.133484,0.025658,0.402304,0.050288,4456,42.0377358490566,557.9622641509434,14.153613029860729,0.025366613370168357
FAPI_TEMPO_27_28,628.9256,11.3993,103.6396,6.8636,0.264204,0.098365,0,0.0,0.0,5.099179,0.02561,0.266391,0.033299,4457,42.04716981132076,557.9528301886793,14.148965904053634,0.02535871338670147
FAPI_TEMPO_48_104,628.719,11.3974,118.1929,7.3297,0.434434,0.070892,0,0.0,0.0,4.948283,0.025515,0.366538,0.045817,4458,42.056603773584904,557.9433962264151,14.146641768687957,0.025354976623734798
FAPI_TEMPO_27_104,628.0992,11.3918,101.2243,6.7831,0.229685,0.10418,0,0.0,0.0,5.183973,0.025575,0.250897,0.031362,4459,42.06603773584906,557.933962264151,14.139667070484014,0.02534290440593337
FAPI_TEMPO_45_128,628.0992,11.3918,98.341,6.6858,0.183853,0.111956,0,0.0,0.0,5.704356,0.02585,0.545745,0.068218,4460,42.075471698113205,557.9245283018868,14.139667070484014,0.025343332929849603
FAPI_TEMPO_44_42,627.686,11.388,103.9783,6.8748,0.270431,0.097379,0,0.0,0.0,5.281203,0.025674,0.388192,0.048524,4461,42.08490566037736,557.9150943396227,14.135015359707214,0.025335423800351115
FAPI_TEMPO_34_21,627.686,11.388,97.1468,6.6451,0.164213,0.115342,0,0.0,0.0,5.557713,0.025787,0.258401,0.0323,4462,42.094339622641506,557.9056603773585,14.135015359707214,0.02533585221226563
FAPI_TEMPO_9_71,627.686,11.388,100.1135,6.7458,0.213015,0.107014,0,0.0,0.0,5.033717,0.025557,0.234579,0.029322,4463,42.10377358490566,557.8962264150944,14.135015359707214,0.025336280638668933
FAPI_TEMPO_43_101,627.4793,11.3862,107.8542,7.0018,0.322147,0.088866,0,0.0,0.0,5.30672,0.025622,0.332308,0.041539,4464,42.113207547169814,557.8867924528302,14.132687804012535,0.025332536986359053
FAPI_TEMPO_19_85,627.2727,11.3843,114.8339,7.2248,0.402241,0.075994,0,0.0,0.0,5.499769,0.025786,0.64832,0.08104,4465,42.12264150943396,557.877358490566,14.13036099125564,0.025328794539157824
FAPI_TEMPO_6_25,627.0661,11.3824,107.4776,6.9895,0.317839,0.089585,0,0.0,0.0,5.335484,0.025811,0.319759,0.03997,4466,42.132075471698116,557.8679245283018,14.128033795284944,0.02532505127845578
FAPI_TEMPO_48_107,626.8595,11.3805,109.8094,7.0649,0.346718,0.084895,0,0.0,0.0,5.266041,0.025667,0.225297,0.028162,4467,42.14150943396226,557.8584905660377,14.125706215911045,0.025321307203872132
FAPI_TEMPO_39_92,626.6529,11.3787,112.9322,7.1647,0.38255,0.079143,0,0.0,0.0,5.541091,0.025773,0.368317,0.04604,4468,42.15094339622642,557.8490566037735,14.123378252944384,0.02531756231502579
FAPI_TEMPO_20_12,626.6529,11.3787,99.6991,6.7318,0.207765,0.107949,1,17.3554,0.0,5.523904,0.025783,0.291575,0.036447,4469,42.160377358490564,557.8396226415094,14.123378252944384,0.02531799047558987
FAPI_TEMPO_20_80,626.6529,11.3787,108.8546,7.0342,0.335427,0.086733,0,0.0,0.0,5.435186,0.025763,0.563277,0.07041,4470,42.16981132075472,557.8301886792453,14.123378252944384,0.025318418650635964
FAPI_TEMPO_6_89,626.4463,11.3768,112.3996,7.1478,0.376891,0.080054,0,0.0,0.0,5.201902,0.025726,0.372663,0.046583,4471,42.179245283018865,557.8207547169811,14.121049906195246,0.025314672834932033
FAPI_TEMPO_5_56,626.4463,11.3768,101.2054,6.7825,0.231424,0.103957,0,0.0,0.0,4.942747,0.025586,0.346223,0.043278,4472,42.18867924528302,557.811320754717,14.121049906195246,0.025315100968351642
FAPI_TEMPO_23_112,626.2397,11.3749,100.4255,6.7563,0.219698,0.105945,0,0.0,0.0,5.193435,0.025698,0.322162,0.04027,4473,42.198113207547166,557.8018867924528,14.118721175473762,0.02531135428146564
FAPI_TEMPO_41_24,626.2397,11.3749,100.7831,6.7683,0.225226,0.105011,0,0.0,0.0,5.640685,0.025849,0.562686,0.070336,4474,42.20754716981132,557.7924528301887,14.118721175473762,0.025311782373240516
FAPI_TEMPO_40_71,626.2397,11.3749,104.3092,6.8857,0.276722,0.096391,0,0.0,0.0,5.362421,0.025831,0.235584,0.029448,4475,42.216981132075475,557.7830188679245,14.118721175473762,0.025312210479496302
FAPI_TEMPO_21_87,626.0331,11.373,98.4592,6.6899,0.188488,0.111258,0,0.0,0.0,5.374554,0.02575,0.526108,0.065764,4476,42.22641509433962,557.7735849056604,14.116392060589904,0.025308462864869253
FAPI_TEMPO_1_138,625.4132,11.3674,107.12,6.9779,0.315086,0.090096,0,0.0,0.0,5.05857,0.025666,0.286666,0.035833,4477,42.235849056603776,557.7641509433962,14.109401281055137,0.025296357353176337
FAPI_TEMPO_6_106,625.2066,11.3655,98.3867,6.6874,0.188366,0.111317,0,0.0,0.0,5.305549,0.025779,0.398959,0.04987,4478,42.24528301886792,557.7547169811321,14.107070627432002,0.025292606584821083
FAPI_TEMPO_17_57,625.2066,11.3655,97.9456,6.6724,0.181038,0.11257,0,0.0,0.0,5.663914,0.025844,0.195055,0.024382,4479,42.25471698113208,557.7452830188679,14.107070627432002,0.025293034395693446
FAPI_TEMPO_25_145,625.0,11.3636,98.2386,6.6824,0.186185,0.111699,0,0.0,0.0,5.609366,0.025883,0.579726,0.072466,4480,42.264150943396224,557.7358490566038,14.104739588693908,0.025289282753747533
FAPI_TEMPO_43_110,624.7934,11.3618,100.6918,6.7653,0.225612,0.105008,0,0.0,0.0,5.365021,0.025806,0.355992,0.044499,4481,42.27358490566038,557.7264150943396,14.10240816464988,0.02528553029403216
FAPI_TEMPO_46_67,624.5868,11.3599,100.5358,6.76,0.223464,0.105379,0,0.0,0.0,4.885192,0.025538,0.301512,0.037689,4482,42.283018867924525,557.7169811320755,14.100076355108792,0.025281777016163128
FAPI_TEMPO_3_55,624.3802,11.358,102.2437,6.8172,0.249439,0.101016,0,0.0,0.0,5.089202,0.025645,0.208084,0.02601,4483,42.29245283018868,557.7075471698113,14.097744159879355,0.025278022919755935
FAPI_TEMPO_28_149,624.3802,11.358,108.6798,7.0285,0.335704,0.086768,0,0.0,0.0,5.681316,0.025906,0.439455,0.054932,4484,42.301886792452834,557.6981132075472,14.097744159879355,0.025278450520116576
FAPI_TEMPO_36_81,624.3802,11.358,104.7693,6.9009,0.285189,0.095059,0,0.0,0.0,5.074887,0.025677,0.343311,0.042914,4485,42.31132075471698,557.688679245283,14.097744159879355,0.025278878134943953
FAPI_TEMPO_2_78,624.1736,11.3561,101.3157,6.7862,0.235879,0.103303,0,0.0,0.0,5.130572,0.025629,0.291701,0.036463,4486,42.320754716981135,557.6792452830189,14.095411578770124,0.025275123107041192
FAPI_TEMPO_36_24,624.1736,11.3561,95.3553,6.5836,0.137369,0.120146,0,0.0,0.0,5.21779,0.02574,0.346379,0.043297,4487,42.33018867924528,557.6698113207547,14.095411578770124,0.025275550680047252
FAPI_TEMPO_40_149,624.1736,11.3561,113.2252,7.174,0.388173,0.078326,0,0.0,0.0,5.054502,0.025795,0.408685,0.051086,4488,42.339622641509436,557.6603773584906,14.095411578770124,0.025275978267519844
FAPI_TEMPO_0_55,623.9669,11.3542,102.8943,6.8389,0.259392,0.099367,0,0.0,0.0,5.086197,0.025804,0.37224,0.04653,4489,42.34905660377358,557.6509433962265,14.093077482276634,0.02527222028254171
FAPI_TEMPO_47_79,623.5537,11.3505,101.4338,6.7902,0.238415,0.102902,0,0.0,0.0,5.700312,0.025964,0.481443,0.06018,4490,42.35849056603774,557.6415094339623,14.088410388559867,0.025264278483967957
FAPI_TEMPO_12_115,623.3471,11.3486,111.6008,7.1223,0.371066,0.081089,0,0.0,0.0,5.439629,0.025887,0.308725,0.038591,4491,42.367924528301884,557.6320754716982,14.08607626182664,0.02526052011967084
FAPI_TEMPO_1_44,623.3471,11.3486,103.868,6.8712,0.273934,0.096968,0,0.0,0.0,5.313696,0.025797,0.356897,0.044612,4492,42.37735849056604,557.622641509434,14.08607626182664,0.025260947481789673
FAPI_TEMPO_9_77,622.7273,11.343,110.7185,7.0941,0.361638,0.082626,0,0.0,0.0,5.336756,0.025885,0.303497,0.037937,4493,42.386792452830186,557.6132075471698,14.079071559820246,0.0252488129213282
FAPI_TEMPO_14_108,622.1074,11.3373,102.1334,6.8135,0.250555,0.100923,0,0.0,0.0,5.150788,0.025767,0.383196,0.047899,4494,42.39622641509434,557.6037735849056,14.072062240058987,0.02523666966883654
FAPI_TEMPO_22_80,622.1074,11.3373,103.5104,6.8593,0.270362,0.097612,0,0.0,0.0,5.189473,0.025865,0.155715,0.019464,4495,42.405660377358494,557.5943396226415,14.072062240058987,0.02523709664912025
FAPI_TEMPO_22_114,622.1074,11.3373,96.1274,6.6102,0.153979,0.11737,0,0.0,0.0,5.274642,0.025759,0.352911,0.044114,4496,42.41509433962264,557.5849056603773,14.072062240058987,0.025237523643852407
FAPI_TEMPO_12_61,621.9008,11.3354,104.4652,6.8909,0.283876,0.095373,0,0.0,0.0,5.576354,0.025925,0.196809,0.024601,4497,42.424528301886795,557.5754716981132,14.06972540121549,0.025233759581219935
FAPI_TEMPO_5_61,621.6942,11.3335,109.9654,7.07,0.353937,0.083905,0,0.0,0.0,5.083707,0.02575,0.424752,0.053094,4498,42.43396226415094,557.566037735849,14.067388174182257,0.025229994694990345
FAPI_TEMPO_41_133,621.6942,11.3335,111.8671,7.1308,0.375717,0.080398,0,0.0,0.0,5.578022,0.025959,0.503814,0.062977,4499,42.443396226415096,557.5566037735849,14.067388174182257,0.02523042159123059
FAPI_TEMPO_46_103,621.4876,11.3317,103.6853,6.8651,0.273546,0.097106,0,0.0,0.0,5.387982,0.025827,0.200313,0.025039,4500,42.45283018867924,557.5471698113207,14.065050558765769,0.02522665582452067
FAPI_TEMPO_24_45,621.4876,11.3317,99.3415,6.7198,0.208628,0.10803,0,0.0,0.0,5.380345,0.025887,0.418139,0.052267,4501,42.4622641509434,557.5377358490566,14.065050558765769,0.02522708267871151
FAPI_TEMPO_25_27,621.281,11.3298,101.27,6.7847,0.238734,0.102944,0,0.0,0.0,5.377277,0.025911,0.215475,0.026934,4502,42.471698113207545,557.5283018867924,14.062712554772343,0.025223316031098657
FAPI_TEMPO_4_10,621.0744,11.3279,97.1468,6.6451,0.173016,0.114137,0,0.0,0.0,4.226835,0.025512,0.38924,0.048655,4503,42.4811320754717,557.5188679245283,14.06037416200814,0.025219548558689322
FAPI_TEMPO_23_137,621.0744,11.3279,105.7241,6.9323,0.301758,0.092448,0,0.0,0.0,5.56572,0.025991,0.326523,0.040815,4504,42.490566037735846,557.5094339622642,14.06037416200814,0.025219975314282907
FAPI_TEMPO_25_121,621.0744,11.3279,106.0092,6.9416,0.30551,0.09183,0,0.0,0.0,5.645886,0.026007,0.417278,0.05216,4505,42.5,557.5,14.06037416200814,0.025220402084319533
FAPI_TEMPO_1_35,620.4545,11.3222,101.9317,6.8068,0.249586,0.101154,0,0.0,0.0,4.966125,0.025664,0.368119,0.046015,4506,42.509433962264154,557.4905660377358,14.053355516645153,0.02520823915734908
FAPI_TEMPO_8_105,620.4545,11.3222,106.9262,6.9716,0.318051,0.089792,0,0.0,0.0,5.05503,0.025799,0.572372,0.071547,4507,42.5188679245283,557.4811320754717,14.053355516645153,0.025208665743224855
FAPI_TEMPO_39_99,620.2479,11.3204,101.7836,6.8019,0.24765,0.101487,0,0.0,0.0,5.677477,0.025962,0.285641,0.035705,4508,42.528301886792455,557.4716981132076,14.051015566667598,0.02520489491076229
FAPI_TEMPO_23_107,620.0413,11.3185,108.8736,7.0348,0.342667,0.085789,0,0.0,0.0,5.746574,0.026004,0.507759,0.06347,4509,42.5377358490566,557.4622641509434,14.048675226947545,0.025201123251534747
FAPI_TEMPO_4_86,620.0413,11.3185,109.8094,7.0649,0.353823,0.08398,0,0.0,0.0,5.088097,0.025715,0.466991,0.058374,4510,42.54716981132076,557.4528301886793,14.048675226947545,0.025201549738643417
FAPI_TEMPO_13_54,620.0413,11.3185,102.6013,6.8291,0.259841,0.099452,0,0.0,0.0,5.710196,0.026028,0.290679,0.036335,4511,42.556603773584904,557.4433962264151,14.048675226947545,0.02520197624018751
FAPI_TEMPO_9_20,619.8347,11.3166,105.1726,6.9142,0.295825,0.093475,0,0.0,0.0,5.445182,0.025936,0.171243,0.021405,4512,42.56603773584906,557.433962264151,14.046334497290175,0.025198203640548984
FAPI_TEMPO_28_21,619.6281,11.3147,95.9257,6.6032,0.153804,0.117519,0,0.0,0.0,5.396515,0.025884,0.171129,0.021391,4513,42.575471698113205,557.4245283018868,14.04399337750052,0.02519443021333043
FAPI_TEMPO_1_75,619.4215,11.3128,99.1477,6.7132,0.208172,0.108199,0,0.0,0.0,5.032427,0.025809,0.283366,0.035421,4514,42.58490566037736,557.4150943396227,14.041651867383443,0.025190655958139744
FAPI_TEMPO_31_65,619.0083,11.309,101.3803,6.7884,0.243168,0.102293,0,0.0,0.0,4.96289,0.025651,0.316567,0.039571,4515,42.594339622641506,557.4056603773585,14.036967675385656,0.02518267874402775
FAPI_TEMPO_30_72,618.8017,11.3071,98.0102,6.6746,0.190496,0.111244,0,0.0,0.0,5.317075,0.025922,0.28361,0.035451,4516,42.60377358490566,557.3962264150944,14.034624993113859,0.02517890205927271
FAPI_TEMPO_22_36,618.595,11.3053,105.5492,6.9265,0.302239,0.092463,0,0.0,0.0,5.252237,0.025915,0.365751,0.045719,4517,42.613207547169814,557.3867924528302,14.032280785526707,0.02517512251012696
FAPI_TEMPO_49_79,618.595,11.3053,103.4915,6.8587,0.274216,0.09711,0,0.0,0.0,5.46135,0.025938,0.69319,0.086649,4518,42.62264150943396,557.377358490566,14.032280785526707,0.02517554861490523
FAPI_TEMPO_26_126,618.3884,11.3034,106.4583,6.9563,0.314334,0.090479,3,50.8264,10.38,5.438484,0.026001,0.458698,0.057337,4519,42.632075471698116,557.3679245283018,14.029937320650312,0.025171770213586995
FAPI_TEMPO_9_80,618.1818,11.3015,106.1006,6.9446,0.309935,0.09121,0,0.0,0.0,5.489914,0.025999,0.316678,0.039585,4520,42.64150943396226,557.3584905660377,14.027593464272153,0.02516799098193717
FAPI_TEMPO_10_54,618.1818,11.3015,96.4126,6.62,0.164284,0.115778,0,0.0,0.0,5.352776,0.025932,0.166402,0.0208,4521,42.65094339622642,557.3490566037735,14.027593464272153,0.025168416987641096
FAPI_TEMPO_18_46,617.3554,11.2939,102.2247,6.8166,0.257608,0.099936,0,0.0,0.0,5.565814,0.025993,0.26572,0.033215,4522,42.660377358490564,557.3396226415094,14.018214119813857,0.025152014230344102
FAPI_TEMPO_14_100,617.3554,11.2939,102.6013,6.8291,0.263048,0.099025,0,0.0,0.0,5.2098,0.025937,0.62912,0.07864,4523,42.66981132075472,557.3301886792453,14.018214119813857,0.025152439980030614
FAPI_TEMPO_2_74,616.9421,11.2901,102.0688,6.8114,0.255836,0.10025,2,40.7025,1.8993,5.249749,0.025777,0.553771,0.069221,4524,42.679245283018865,557.3207547169811,14.013520957738951,0.025144444808726536
FAPI_TEMPO_27_121,616.9421,11.2901,106.6142,6.9614,0.317938,0.089941,0,0.0,0.0,5.458255,0.025991,0.225465,0.028183,4525,42.68867924528302,557.311320754717,14.013520957738951,0.025144870444694517
FAPI_TEMPO_1_88,616.7355,11.2883,104.659,6.8973,0.292452,0.094153,0,0.0,0.0,5.159822,0.025894,0.519943,0.064993,4526,42.698113207547166,557.3018867924528,14.01117435515322,0.02514108544615637
FAPI_TEMPO_20_87,616.5289,11.2864,103.2898,6.852,0.273813,0.09726,0,0.0,0.0,5.386259,0.025976,0.198273,0.024784,4527,42.70754716981132,557.2924528301887,14.00882735949079,0.02513729961413884
