Repository: sandysanche-glitch/fira-fapi-kinetics

## Overview

The study combines bright-field optical microscopy, segmentation-informed computer vision, grain-resolved descriptor extraction, and video-anchored kinetics reconstruction to compare:

- pristine FAPI
- FAPI--TEMPO

The workflow links:
- time-resolved crystallization dynamics,
- grain-scale morphology,
- radial microstructural fingerprints,
- and effective growth-rate heterogeneity.

The repository is organized to preserve both:
- a **core reproducible pipeline**, and
- a **figure-centric structure**, since several manuscript figures were assembled from multiple panel-level scripts and then combined externally.

File: data/processed/kinetics/morpho_kinetics_from_cm_fapitempo_with_veff.csv (part 23 of 31)
file_name,area_(µm²),area_error_(µm²),perimeter_(µm),perimeter_error_(µm),circularity_distortion,circularity_distortion_error,defects_count,defects_area_(µm²),defects_area_error_(µm²),entropy_hm_(bits),entropy_hm_error_(bits),nucleus_circularity,nucleus_circularity_error,rank_for_t0,t0_ms,dt_ms,R_um_final,v_eff_um_per_ms
FAPI_TEMPO_35_50,616.5289,11.2864,96.2377,6.614,0.163486,0.115994,0,0.0,0.0,5.782503,0.026092,0.231589,0.028949,4528,42.716981132075475,557.2830188679245,14.00882735949079,0.02513772515076557
FAPI_TEMPO_36_83,616.3223,11.2845,99.2958,6.7182,0.214482,0.107263,0,0.0,0.0,5.31744,0.026017,0.306693,0.038337,4529,42.72641509433962,557.2735849056604,14.006479970554063,0.02513393842797194
FAPI_TEMPO_45_119,616.3223,11.2845,100.5625,6.7609,0.234147,0.103929,0,0.0,0.0,5.405195,0.025949,0.351363,0.04392,4530,42.735849056603776,557.2641509433962,14.006479970554063,0.025134363922104802
FAPI_TEMPO_23_39,616.3223,11.2845,99.4518,6.7235,0.216944,0.106844,0,0.0,0.0,5.678747,0.026092,0.262599,0.032825,4531,42.74528301886792,557.2547169811321,14.006479970554063,0.02513478943064434
FAPI_TEMPO_42_94,616.1157,11.2826,98.6987,6.698,0.205215,0.10885,0,0.0,0.0,5.633065,0.026099,0.161159,0.020145,4532,42.75471698113208,557.2452830188679,14.004132188145272,0.025131001759724367
FAPI_TEMPO_11_74,616.1157,11.2826,93.9594,6.5352,0.123016,0.123047,0,0.0,0.0,5.704863,0.02612,0.540894,0.067612,4533,42.764150943396224,557.2358490566038,14.004132188145272,0.0251314272257504
FAPI_TEMPO_22_35,615.7025,11.2788,98.3946,6.6877,0.200831,0.109617,0,0.0,0.0,4.846682,0.025855,0.205787,0.025723,4534,42.77358490566038,557.2264150943396,13.999435442119635,0.025123423913328842
FAPI_TEMPO_0_28,615.7025,11.2788,103.6207,6.863,0.279411,0.09636,0,0.0,0.0,5.183683,0.025942,0.557387,0.069673,4535,42.783018867924525,557.2169811320755,13.999435442119635,0.025123849265464848
FAPI_TEMPO_17_47,614.876,11.2712,105.9525,6.9398,0.311704,0.091044,0,0.0,0.0,5.421888,0.025984,0.433355,0.054169,4536,42.79245283018868,557.2075471698113,13.990036082052987,0.025107405944358945
FAPI_TEMPO_2_25,614.0496,11.2636,96.4583,6.6215,0.170656,0.114875,0,0.0,0.0,5.054559,0.025932,0.257887,0.032236,4537,42.801886792452834,557.1981132075472,13.980631541071462,0.025090952768291062
FAPI_TEMPO_34_57,613.843,11.2618,109.5432,7.0564,0.357169,0.083653,0,0.0,0.0,5.791074,0.026148,0.380449,0.047556,4538,42.81132075471698,557.188679245283,13.978279417178518,0.025087156178607618
FAPI_TEMPO_22_123,613.843,11.2618,112.6202,7.1548,0.391817,0.078077,0,0.0,0.0,5.323848,0.02599,0.29535,0.036919,4539,42.820754716981135,557.1792452830189,13.978279417178518,0.02508758094547879
FAPI_TEMPO_37_101,613.6364,11.2599,101.0226,6.7764,0.244414,0.10231,0,0.0,0.0,5.674637,0.026122,0.448906,0.056113,4540,42.83018867924528,557.1698113207547,13.975926897427271,0.025083783459656128
FAPI_TEMPO_33_68,613.6364,11.2599,103.0692,6.8447,0.274123,0.097325,0,0.0,0.0,5.1611,0.025914,0.488159,0.06102,4541,42.839622641509436,557.1603773584906,13.975926897427271,0.025084208183804173
FAPI_TEMPO_7_127,613.4298,11.258,112.198,7.1414,0.387643,0.078759,0,0.0,0.0,5.395983,0.026108,0.440853,0.055107,4542,42.84905660377358,557.1509433962265,13.973573981617784,0.025080409801406838
FAPI_TEMPO_36_86,613.4298,11.258,101.0683,6.7779,0.245352,0.102161,0,0.0,0.0,5.162811,0.025921,0.266411,0.033301,4543,42.85849056603774,557.1415094339623,13.973573981617784,0.025080834482812963
FAPI_TEMPO_8_63,613.4298,11.258,100.0032,6.7421,0.229191,0.104892,0,0.0,0.0,4.988889,0.025806,0.283168,0.035396,4544,42.867924528301884,557.1320754716982,13.973573981617784,0.025081259178601413
FAPI_TEMPO_47_122,612.8099,11.2523,117.4587,7.3069,0.441832,0.070197,2,39.876,12.4182,5.320732,0.026035,0.419617,0.052452,4545,42.87735849056604,557.122641509434,13.966511716291228,0.025069007567976805
FAPI_TEMPO_12_122,612.8099,11.2523,109.8473,7.0662,0.3618,0.082939,0,0.0,0.0,5.51945,0.026144,0.374887,0.046861,4546,42.886792452830186,557.1132075471698,13.966511716291228,0.025069432077875674
FAPI_TEMPO_49_26,612.8099,11.2523,104.1532,6.8806,0.290111,0.094695,0,0.0,0.0,5.344224,0.026007,0.433615,0.054202,4547,42.89622641509434,557.1037735849056,13.966511716291228,0.0250698566021518
FAPI_TEMPO_47_97,612.6033,11.2504,100.8934,6.772,0.243753,0.102465,0,0.0,0.0,5.080598,0.025939,0.196755,0.024594,4548,42.905660377358494,557.0943396226415,13.964157214053936,0.02506605474310298
FAPI_TEMPO_40_64,612.1901,11.2466,95.9257,6.6032,0.163962,0.116121,0,0.0,0.0,4.913389,0.026012,0.169841,0.02123,4549,42.91509433962264,557.0849056603773,13.959447018196798,0.025058024147412587
FAPI_TEMPO_29_63,611.9835,11.2447,106.5496,6.9593,0.322599,0.08936,0,0.0,0.0,5.579611,0.026136,0.682442,0.085305,4550,42.924528301886795,557.0754716981132,13.957091324174886,0.025054219819856696
FAPI_TEMPO_44_64,611.9835,11.2447,103.9705,6.8745,0.288574,0.094983,0,0.0,0.0,5.562408,0.026164,0.463444,0.057931,4551,42.93396226415094,557.066037735849,13.957091324174886,0.02505464411526932
FAPI_TEMPO_39_93,611.7769,11.2428,98.7444,6.6995,0.211542,0.107966,0,0.0,0.0,5.227744,0.025979,0.261772,0.032722,4552,42.943396226415096,557.0566037735849,13.954735232489089,0.025050838887749685
FAPI_TEMPO_37_77,611.5702,11.2409,95.0245,6.5721,0.148891,0.118765,0,0.0,0.0,5.561356,0.026124,0.51704,0.06463,4553,42.95283018867924,557.0471698113207,13.952377602236764,0.025047030769337935
FAPI_TEMPO_5_139,611.5702,11.2409,106.6599,6.9629,0.324456,0.08907,0,0.0,0.0,5.118433,0.025969,0.522961,0.06537,4554,42.9622641509434,557.0377358490566,13.952377602236764,0.0250474549645547
FAPI_TEMPO_12_121,611.157,11.2371,99.0752,6.7108,0.217593,0.106963,0,0.0,0.0,5.501095,0.026091,0.288111,0.036014,4555,42.971698113207545,557.0283018867924,13.947663428346234,0.02503941609627743
FAPI_TEMPO_48_61,610.9504,11.2352,100.6539,6.764,0.2422,0.102798,0,0.0,0.0,5.31622,0.026121,0.459374,0.057422,4556,42.9811320754717,557.0188679245283,13.9453057437957,0.025035607493434458
FAPI_TEMPO_11_30,610.7438,11.2333,96.8159,6.6338,0.181204,0.113213,0,0.0,0.0,5.532475,0.026215,0.723055,0.090382,4557,42.990566037735846,557.0094339622642,13.9429476605722,0.025031798045842064
FAPI_TEMPO_43_134,610.5372,11.2314,98.497,6.6911,0.209183,0.108425,0,0.0,0.0,5.657544,0.026219,0.499027,0.062378,4558,43.0,557.0,13.940589178473422,0.025027987753094116
FAPI_TEMPO_13_129,610.124,11.2276,99.2312,6.716,0.22137,0.106366,0,0.0,0.0,5.41091,0.026131,0.433733,0.054217,4559,43.009433962264154,556.9905660377358,13.935871016839927,0.025019940851019332
FAPI_TEMPO_11_137,609.9174,11.2257,105.7241,6.9323,0.314301,0.090803,0,0.0,0.0,5.429895,0.026121,0.410145,0.051268,4560,43.0188679245283,556.9811320754717,13.93351133689974,0.02501612807776715
FAPI_TEMPO_36_98,609.9174,11.2257,110.4255,7.0847,0.371447,0.08148,0,0.0,0.0,5.498311,0.026191,0.633442,0.07918,4561,43.028301886792455,556.9716981132076,13.93351133689974,0.025016551799850476
FAPI_TEMPO_49_67,609.7107,11.2238,106.1731,6.947,0.320319,0.08982,0,0.0,0.0,5.565687,0.026124,0.320617,0.040077,4562,43.0377358490566,556.9622641509434,13.931150114833999,0.025012736071215215
FAPI_TEMPO_47_63,609.7107,11.2238,102.1601,6.8144,0.265874,0.098865,0,0.0,0.0,5.577539,0.026186,0.333268,0.041659,4563,43.04716981132076,556.9528301886793,13.931150114833999,0.025013159750197397
FAPI_TEMPO_11_15,609.2975,11.22,93.1338,6.5064,0.117277,0.124402,1,17.1488,0.0,5.538656,0.026185,0.124341,0.015543,4564,43.056603773584904,556.9433962264151,13.926428755322313,0.025005106173591796
FAPI_TEMPO_5_99,608.6777,11.2143,106.348,6.9527,0.323701,0.089302,0,0.0,0.0,5.230373,0.02613,0.372414,0.046552,4565,43.06603773584906,556.933962264151,13.919343713322531,0.02499280822583532
FAPI_TEMPO_49_73,608.4711,11.2124,105.6405,6.9295,0.314845,0.090768,0,0.0,0.0,5.86306,0.026303,0.618169,0.077271,4566,43.075471698113205,556.9245283018868,13.91698123111208,0.024988989573769025
FAPI_TEMPO_8_94,608.4711,11.2124,99.5621,6.7272,0.228632,0.105204,0,0.0,0.0,5.050176,0.026017,0.276435,0.034554,4567,43.08490566037736,556.9150943396227,13.91698123111208,0.02498941287920113
FAPI_TEMPO_47_74,608.4711,11.2124,99.1666,6.7138,0.222467,0.106253,0,0.0,0.0,5.378475,0.026162,0.300547,0.037568,4568,43.094339622641506,556.9056603773585,13.91698123111208,0.024989836198974803
FAPI_TEMPO_48_95,608.0579,11.2086,104.6401,6.8966,0.302155,0.092882,0,0.0,0.0,5.295846,0.026095,0.328347,0.041043,4569,43.10377358490566,556.8962264150944,13.91225506315043,0.024981772910740892
FAPI_TEMPO_7_122,607.8512,11.2067,102.9779,6.8416,0.27969,0.096629,0,0.0,0.0,5.447056,0.026251,0.254867,0.031858,4570,43.113207547169814,556.8867924528302,13.909890232804878,0.02497794959643092
FAPI_TEMPO_48_109,607.8512,11.2067,109.9008,7.0679,0.36758,0.082175,0,0.0,0.0,5.542319,0.026256,0.409298,0.051162,4571,43.12264150943396,556.877358490566,13.909890232804878,0.02497837274352127
FAPI_TEMPO_45_133,607.6446,11.2047,104.2178,6.8827,0.296967,0.093759,0,0.0,0.0,5.658671,0.026258,0.415742,0.051968,4572,43.132075471698116,556.8679245283018,13.907526144724482,0.024974550574994838
FAPI_TEMPO_17_16,607.438,11.2028,96.6599,6.6284,0.183006,0.113059,0,0.0,0.0,5.590723,0.026261,0.297073,0.037134,4573,43.14150943396226,556.8584905660377,13.90516165471331,0.024970727555180018
FAPI_TEMPO_17_54,607.438,11.2028,110.0946,7.0741,0.370233,0.08176,0,0.0,0.0,5.703106,0.026279,0.516683,0.064585,4574,43.15094339622642,556.8490566037735,13.90516165471331,0.02497115060142329
FAPI_TEMPO_5_149,607.0248,11.199,106.8348,6.9686,0.33167,0.088055,1,18.595,0.0,5.018341,0.026005,0.548412,0.068551,4575,43.160377358490564,556.8396226415094,13.900431468078187,0.02496307896003876
FAPI_TEMPO_41_96,607.0248,11.199,97.4587,6.6558,0.19689,0.11069,1,13.6364,0.0,5.771994,0.026289,0.412334,0.051542,4576,43.16981132075472,556.8301886792453,13.900431468078187,0.024963501891032254
FAPI_TEMPO_7_91,606.6116,11.1952,98.6987,6.698,0.217476,0.107186,0,0.0,0.0,4.810882,0.026056,0.549944,0.068743,4577,43.179245283018865,556.8207547169811,13.895699671256828,0.024955426954801074
FAPI_TEMPO_6_111,606.6116,11.1952,107.569,6.9925,0.341211,0.086507,0,0.0,0.0,5.157772,0.026185,0.3193,0.039912,4578,43.18867924528302,556.811320754717,13.895699671256828,0.024955849770479207
FAPI_TEMPO_50_89,606.1983,11.1914,102.9779,6.8416,0.281649,0.096369,0,0.0,0.0,5.655584,0.026266,0.535079,0.066885,4579,43.198113207547166,556.8018867924528,13.890965116859498,0.024947769478441687
FAPI_TEMPO_45_103,606.1983,11.1914,99.1398,6.7129,0.224953,0.105931,0,0.0,0.0,5.806288,0.026315,0.484114,0.060514,4580,43.20754716981132,556.7924528301887,13.890965116859498,0.02494819217870394
FAPI_TEMPO_22_96,606.1983,11.1914,108.7633,7.0312,0.356038,0.084105,0,0.0,0.0,5.272746,0.026188,0.414552,0.051819,4581,43.216981132075475,556.7830188679245,13.890965116859498,0.02494861489329041
FAPI_TEMPO_45_135,605.9917,11.1895,107.5879,6.9931,0.342116,0.086382,0,0.0,0.0,5.740181,0.026308,0.334736,0.041842,4582,43.22641509433962,556.7735849056604,13.888597807385807,0.02494478578709708
FAPI_TEMPO_2_51,605.9917,11.1895,97.1011,6.6436,0.19234,0.11152,0,0.0,0.0,5.294313,0.026163,0.345147,0.043143,4583,43.235849056603776,556.7641509433962,13.888597807385807,0.02494520845828991
FAPI_TEMPO_46_21,605.9917,11.1895,97.1468,6.6451,0.1931,0.11139,0,0.0,0.0,5.335351,0.026168,0.455721,0.056965,4584,43.24528301886792,556.7547169811321,13.888597807385807,0.024945631143806688
FAPI_TEMPO_21_80,605.9917,11.1895,100.5893,6.7618,0.247385,0.102135,0,0.0,0.0,5.682397,0.026295,0.439091,0.054886,4585,43.25471698113208,556.7452830188679,13.888597807385807,0.02494605384364815
FAPI_TEMPO_2_75,605.7851,11.1876,98.3678,6.6868,0.213276,0.107941,1,9.7107,0.0,5.475468,0.026288,0.276605,0.034576,4586,43.264150943396224,556.7358490566038,13.886230094335765,0.024942223709621295
FAPI_TEMPO_35_102,605.7851,11.1876,99.3604,6.7204,0.228916,0.105275,0,0.0,0.0,5.614519,0.026259,0.201096,0.025137,4587,43.27358490566038,556.7264150943396,13.886230094335765,0.02494264636604801
FAPI_TEMPO_7_137,605.1653,11.1819,99.5621,6.7272,0.232822,0.104638,0,0.0,0.0,5.162806,0.026121,0.755985,0.094498,4588,43.283018867924525,556.7169811320755,13.879124531661914,0.024930305706570913
FAPI_TEMPO_0_53,604.9587,11.18,95.6673,6.5943,0.169368,0.115535,0,0.0,0.0,5.118169,0.026189,0.661737,0.082717,4589,43.29245283018868,556.7075471698113,13.876755202239968,0.024926472207511086
FAPI_TEMPO_35_81,604.7521,11.178,108.3221,7.0169,0.352331,0.08476,0,0.0,0.0,5.628857,0.02631,0.304891,0.038111,4590,43.301886792452834,556.6981132075472,13.874385468207535,0.024922637851720025
FAPI_TEMPO_15_83,604.7521,11.178,99.0563,6.7101,0.225497,0.105902,0,0.0,0.0,5.258126,0.026147,0.37657,0.047071,4591,43.31132075471698,556.688679245283,13.874385468207535,0.02492306020488398
FAPI_TEMPO_12_98,604.7521,11.178,103.4647,6.8578,0.290091,0.095018,0,0.0,0.0,5.597637,0.026287,0.383949,0.047994,4592,43.320754716981135,556.6792452830189,13.874385468207535,0.024923482572363046
FAPI_TEMPO_34_84,604.7521,11.178,101.6922,6.7988,0.265128,0.099197,0,0.0,0.0,5.659435,0.026281,0.304248,0.038031,4593,43.33018867924528,556.6698113207547,13.874385468207535,0.02492390495415796
FAPI_TEMPO_28_69,604.5455,11.1761,107.1468,6.9788,0.33827,0.087064,0,0.0,0.0,5.631793,0.026325,0.503615,0.062952,4594,43.339622641509436,556.6603773584906,13.872015329357259,0.024920069567702766
FAPI_TEMPO_21_129,604.5455,11.1761,116.5229,7.2777,0.440479,0.070654,0,0.0,0.0,4.826262,0.025948,0.561223,0.070153,4595,43.34905660377358,556.6509433962265,13.872015329357259,0.024920491905971856
FAPI_TEMPO_19_95,604.3388,11.1742,101.6465,6.7973,0.26497,0.09924,0,0.0,0.0,5.517982,0.026257,0.290702,0.036338,4596,43.35849056603774,556.6415094339623,13.869643637976019,0.0249166535425642
FAPI_TEMPO_30_139,604.3388,11.1742,106.5229,6.9584,0.330725,0.08831,1,19.2149,0.0,5.602587,0.026265,0.439176,0.054897,4597,43.367924528301884,556.6320754716982,13.869643637976019,0.024917075837253323
FAPI_TEMPO_44_33,604.3388,11.1742,99.7181,6.7325,0.236265,0.10409,0,0.0,0.0,5.232033,0.026175,0.36437,0.045546,4598,43.37735849056604,556.622641509434,13.869643637976019,0.02491749814625704
FAPI_TEMPO_44_91,604.1322,11.1723,103.1984,6.849,0.287154,0.095533,0,0.0,0.0,5.244488,0.026181,0.381343,0.047668,4599,43.386792452830186,556.6132075471698,13.867272688671088,0.024913660870140086
FAPI_TEMPO_4_108,604.1322,11.1723,103.419,6.8563,0.290192,0.095026,0,0.0,0.0,4.731202,0.026112,0.460143,0.057518,4600,43.39622641509434,556.6037735849056,13.867272688671088,0.024914083135578566
FAPI_TEMPO_0_103,604.1322,11.1723,110.0757,7.0735,0.373445,0.081355,0,0.0,0.0,5.149936,0.026119,0.418024,0.052253,4601,43.405660377358494,556.5943396226415,13.867272688671088,0.024914505415331367
FAPI_TEMPO_28_58,603.5124,11.1666,95.3364,6.5829,0.165592,0.11626,0,0.0,0.0,5.58534,0.026308,0.234636,0.029329,4602,43.41509433962264,556.5849056603773,13.860157407277391,0.024902143889138674
FAPI_TEMPO_6_96,603.3058,11.1647,97.2838,6.6498,0.198938,0.110512,0,0.0,0.0,5.155109,0.026179,0.503492,0.062937,4603,43.424528301886795,556.5754716981132,13.857784834959041,0.024898303176528608
FAPI_TEMPO_10_75,603.3058,11.1647,97.3673,6.6527,0.200312,0.110276,0,0.0,0.0,5.16521,0.026174,0.196116,0.024514,4604,43.43396226415094,556.566037735849,13.857784834959041,0.024898725210279655
FAPI_TEMPO_29_119,603.3058,11.1647,96.641,6.6278,0.188246,0.112352,0,0.0,0.0,5.741939,0.026392,0.556636,0.069579,4605,43.443396226415096,556.5566037735849,13.857784834959041,0.024899147258338136
FAPI_TEMPO_5_77,603.0992,11.1628,96.6221,6.6272,0.188206,0.112368,0,0.0,0.0,5.321326,0.026325,0.349417,0.043677,4606,43.45283018867924,556.5471698113207,13.855411856366278,0.02489530556963124
FAPI_TEMPO_26_67,602.8926,11.1609,102.0498,6.8107,0.272513,0.098034,0,0.0,0.0,5.417065,0.026275,0.204797,0.0256,4607,43.4622641509434,556.5377358490566,13.85303847129032,0.02489146302030366
FAPI_TEMPO_26_99,602.8926,11.1609,101.2967,6.7856,0.261656,0.099859,0,0.0,0.0,5.248772,0.026165,0.31088,0.03886,4608,43.471698113207545,556.5283018867924,13.85303847129032,0.02489188496672047
FAPI_TEMPO_50_92,602.686,11.1589,94.9063,6.568,0.159165,0.117418,0,0.0,0.0,5.949883,0.026451,0.526242,0.06578,4609,43.4811320754717,556.5188679245283,13.850664679522211,0.024888041498353212
FAPI_TEMPO_13_56,602.4793,11.157,103.2252,6.8499,0.289473,0.095212,0,0.0,0.0,5.44686,0.026301,0.238078,0.02976,4610,43.490566037735846,556.5094339622642,13.84828933157774,0.024884195103360575
FAPI_TEMPO_26_58,602.2727,11.1551,98.3032,6.6846,0.216809,0.107496,1,25.6198,0.0,5.632676,0.026408,0.432147,0.054018,4611,43.5,556.5,13.845914725600627,0.024880349911232034
FAPI_TEMPO_14_122,601.8595,11.1513,94.8874,6.5674,0.159984,0.117316,0,0.0,0.0,4.983819,0.026207,0.583757,0.07297,4612,43.509433962264154,556.4905660377358,13.841164291476103,0.024872235283387587
FAPI_TEMPO_26_92,601.6529,11.1494,105.9068,6.9383,0.325925,0.0892,0,0.0,0.0,5.349523,0.026297,0.236076,0.02951,4613,43.5188679245283,556.4811320754717,13.838788462909159,0.024868387561129926
FAPI_TEMPO_40_19,601.4463,11.1475,97.6982,6.664,0.208167,0.109014,0,0.0,0.0,5.393551,0.026294,0.228494,0.028562,4614,43.528301886792455,556.4716981132076,13.836412226392433,0.024864538975309356
FAPI_TEMPO_29_68,601.4463,11.1475,93.0314,6.5028,0.126732,0.12315,0,0.0,0.0,5.588858,0.02635,0.324251,0.040531,4615,43.5377358490566,556.4622641509434,13.836412226392433,0.024864960515344543
FAPI_TEMPO_14_12,601.2397,11.1455,100.2695,6.7511,0.248516,0.102148,0,0.0,0.0,5.103985,0.026247,0.350291,0.043786,4616,43.54716981132076,556.4528301886793,13.834035581715714,0.024861111007423463
FAPI_TEMPO_9_41,600.4132,11.1379,99.4329,6.7229,0.236867,0.10416,0,0.0,0.0,5.237528,0.026307,0.368454,0.046057,4617,43.556603773584904,556.4433962264151,13.824523765947438,0.024844438553319234
FAPI_TEMPO_29_134,600.2066,11.136,98.4781,6.6905,0.222265,0.106658,0,0.0,0.0,5.502676,0.026373,0.68511,0.085639,4618,43.56603773584906,556.433962264151,13.82214507711303,0.02484058489325525
FAPI_TEMPO_17_55,600.0,11.134,100.1592,6.7474,0.248413,0.102219,1,13.843,0.0,5.699995,0.026453,0.334367,0.041796,4619,43.575471698113205,556.4245283018868,13.81976597885342,0.0248367303667022
FAPI_TEMPO_45_111,599.7934,11.1321,95.6138,6.5925,0.175538,0.114717,0,0.0,0.0,5.556382,0.026355,0.188546,0.023568,4620,43.58490566037736,556.4150943396227,13.81738647095712,0.02483287497323592
FAPI_TEMPO_42_106,599.7934,11.1321,115.8879,7.2578,0.438777,0.071064,0,0.0,0.0,5.62732,0.02641,0.360184,0.045023,4621,43.594339622641506,556.4056603773585,13.81738647095712,0.024833296019285758
FAPI_TEMPO_9_95,599.3802,11.1283,98.5238,6.6921,0.224056,0.106389,0,0.0,0.0,5.388725,0.026376,0.417966,0.052246,4622,43.60377358490566,556.3962264150944,13.812626225407595,0.024825161583865253
FAPI_TEMPO_38_65,599.1736,11.1264,107.1924,6.9802,0.344709,0.086207,0,0.0,0.0,5.47905,0.026388,0.554304,0.069288,4623,43.613207547169814,556.3867924528302,13.810245487330487,0.02482130358711077
FAPI_TEMPO_39_35,598.7603,11.1225,96.7513,6.6316,0.196197,0.111196,0,0.0,0.0,5.572299,0.026421,0.275092,0.034387,4624,43.62264150943396,556.377358490566,13.80548162667179,0.02481316217490521
FAPI_TEMPO_9_65,598.3471,11.1187,96.2377,6.614,0.188155,0.112604,0,0.0,0.0,5.232505,0.026355,0.216676,0.027085,4625,43.632075471698116,556.3679245283018,13.80071727481587,0.024805019603738574
FAPI_TEMPO_10_134,598.3471,11.1187,98.6341,6.6958,0.227125,0.105912,0,0.0,0.0,5.55468,0.026432,0.350692,0.043836,4626,43.64150943396226,556.3584905660377,13.80071727481587,0.02480544021315295
FAPI_TEMPO_19_71,598.3471,11.1187,101.9663,6.808,0.276815,0.0975,0,0.0,0.0,5.515145,0.026374,0.403104,0.050388,4627,43.65094339622642,556.3490566037735,13.80071727481587,0.02480586083683181
FAPI_TEMPO_41_37,598.1405,11.1168,97.8085,6.6677,0.214294,0.108116,0,0.0,0.0,5.684374,0.02651,0.477626,0.059703,4628,43.660377358490564,556.3396226415094,13.7983344819915,0.02480199849235398
FAPI_TEMPO_10_121,598.1405,11.1168,105.7051,6.9317,0.327301,0.089106,0,0.0,0.0,5.444957,0.026367,0.433721,0.054215,4629,43.66981132075472,556.3301886792453,13.7983344819915,0.02480241907193534
FAPI_TEMPO_32_64,597.9339,11.1149,103.0235,6.8432,0.29207,0.094962,0,0.0,0.0,5.687002,0.026482,0.65331,0.081664,4630,43.679245283018865,556.3207547169811,13.795951277618737,0.02479855579833112
FAPI_TEMPO_36_39,597.9339,11.1149,92.7194,6.4919,0.12598,0.123466,0,0.0,0.0,5.312919,0.026354,0.553507,0.069188,4631,43.68867924528302,556.311320754717,13.795951277618737,0.024798976333795485
FAPI_TEMPO_12_105,597.9339,11.1149,97.3941,6.6536,0.207868,0.109228,0,0.0,0.0,5.506317,0.026454,0.508098,0.063512,4632,43.698113207547166,556.3018867924528,13.795951277618737,0.024799396883523034
FAPI_TEMPO_43_36,597.7273,11.1129,97.1735,6.646,0.204542,0.109809,0,0.0,0.0,5.291382,0.026368,0.11932,0.014915,4633,43.70754716981132,556.2924528301887,13.793567661484266,0.02479553262192976
FAPI_TEMPO_9_51,597.7273,11.1129,96.0628,6.6079,0.186041,0.112999,0,0.0,0.0,5.267793,0.02635,0.191945,0.023993,4634,43.716981132075475,556.2830188679245,13.793567661484266,0.024795953127519796
FAPI_TEMPO_8_111,597.7273,11.1129,98.946,6.7064,0.232786,0.104974,0,0.0,0.0,5.181279,0.026357,0.564185,0.070523,4635,43.72641509433962,556.2735849056604,13.793567661484266,0.024796373647372714
FAPI_TEMPO_36_97,597.7273,11.1129,101.9396,6.8071,0.277185,0.097464,0,0.0,0.0,5.520282,0.026409,0.728878,0.09111,4636,43.735849056603776,556.2641509433962,13.793567661484266,0.02479679418148925
FAPI_TEMPO_34_6,597.314,11.1091,93.4647,6.518,0.140755,0.120904,0,0.0,0.0,5.569501,0.026428,0.325473,0.040684,4637,43.74528301886792,556.2547169811321,13.788798038842426,0.024788640200079662
FAPI_TEMPO_9_66,596.9008,11.1053,96.8805,6.636,0.20083,0.110486,0,0.0,0.0,5.418086,0.026448,0.314364,0.039295,4638,43.75471698113208,556.2452830188679,13.784027920423464,0.024780485050793517
FAPI_TEMPO_43_112,596.0744,11.0976,96.2644,6.6149,0.191689,0.112102,0,0.0,0.0,5.504524,0.026477,0.143402,0.017925,4639,43.764150943396224,556.2358490566038,13.77448272789477,0.024763745003592977
FAPI_TEMPO_22_38,596.0744,11.0976,97.8353,6.6686,0.217437,0.107672,0,0.0,0.0,5.418315,0.02639,0.409273,0.051159,4640,43.77358490566038,556.2264150943396,13.77448272789477,0.024764165012836594
FAPI_TEMPO_0_83,595.6612,11.0937,103.419,6.8563,0.300145,0.093706,0,0.0,0.0,4.849923,0.026164,0.225154,0.028144,4641,43.783018867924525,556.2169811320755,13.76970765034974,0.02475600011765926
FAPI_TEMPO_31_75,595.6612,11.0937,96.5496,6.6247,0.197014,0.111203,0,0.0,0.0,5.273735,0.026376,0.291554,0.036444,4642,43.79245283018868,556.2075471698113,13.76970765034974,0.02475642000978786
FAPI_TEMPO_50_105,595.0413,11.0879,112.4264,7.1486,0.408411,0.076036,0,0.0,0.0,5.630573,0.026501,0.280866,0.035108,4643,43.801886792452834,556.1981132075472,13.762540771153226,0.02474395443700056
FAPI_TEMPO_0_47,594.8347,11.086,95.9525,6.6041,0.188116,0.112779,0,0.0,0.0,4.97423,0.026223,0.213642,0.026705,4644,43.81132075471698,556.188679245283,13.760151367451206,0.024740078108247302
FAPI_TEMPO_40_39,594.8347,11.086,93.6018,6.5227,0.146825,0.119967,0,0.0,0.0,5.413217,0.026525,0.32392,0.04049,4645,43.820754716981135,556.1792452830189,13.760151367451206,0.024740497751672086
FAPI_TEMPO_40_124,594.4215,11.0822,94.9331,6.569,0.171163,0.11574,0,0.0,0.0,5.272264,0.02641,0.146322,0.01829,4646,43.83018867924528,556.1698113207547,13.755371314879076,0.024732322817403098
FAPI_TEMPO_18_79,594.4215,11.0822,100.6728,6.7646,0.262979,0.099996,0,0.0,0.0,5.607951,0.02652,0.563424,0.070428,4647,43.839622641509436,556.1603773584906,13.755371314879076,0.02473274234351402
FAPI_TEMPO_11_142,594.2149,11.0802,101.3157,6.7862,0.272555,0.098389,0,0.0,0.0,5.618653,0.02653,0.522508,0.065314,4648,43.84905660377358,556.1509433962265,13.75298066557619,0.024728863321873323
FAPI_TEMPO_26_45,594.2149,11.0802,100.7374,6.7668,0.26418,0.099802,1,13.843,0.0,5.601314,0.026576,0.545842,0.06823,4649,43.85849056603774,556.1415094339623,13.75298066557619,0.02472928280353304
FAPI_TEMPO_14_129,594.0083,11.0783,102.2437,6.8172,0.285949,0.096147,0,0.0,0.0,5.150897,0.026454,0.236609,0.029576,4650,43.867924528301884,556.1320754716982,13.750589600639929,0.024725402844238038
FAPI_TEMPO_44_74,594.0083,11.0783,103.0425,6.8438,0.296977,0.094302,0,0.0,0.0,5.167573,0.026378,0.29424,0.03678,4651,43.87735849056604,556.122641509434,13.750589600639929,0.02472582228142687
FAPI_TEMPO_25_56,594.0083,11.0783,94.2446,6.5451,0.159593,0.117777,0,0.0,0.0,5.759343,0.026597,0.284128,0.035516,4652,43.886792452830186,556.1132075471698,13.750589600639929,0.024726241732846446
FAPI_TEMPO_46_92,593.8017,11.0764,100.0489,6.7436,0.254537,0.101451,0,0.0,0.0,5.587373,0.02653,0.24981,0.031226,4653,43.89622641509434,556.1037735849056,13.74819811985343,0.024722360776705577
FAPI_TEMPO_44_119,593.3884,11.0725,107.3217,6.9845,0.352598,0.085127,0,0.0,0.0,5.17875,0.026444,0.289157,0.036145,4654,43.905660377358494,556.0943396226415,13.74341275181611,0.02471417486670016
FAPI_TEMPO_31_8,593.3884,11.0725,95.8879,6.6019,0.188999,0.112696,0,0.0,0.0,5.298916,0.026432,0.271036,0.03388,4655,43.91509433962264,556.0849056603773,13.74341275181611,0.02471459414186967
FAPI_TEMPO_36_76,593.1818,11.0706,102.1601,6.8144,0.285776,0.09621,0,0.0,0.0,5.173317,0.02636,0.320609,0.040076,4656,43.924528301886795,556.0754716981132,13.741020021974208,0.024710710544402586
FAPI_TEMPO_8_106,593.1818,11.0706,107.413,6.9874,0.353924,0.084917,0,0.0,0.0,5.126068,0.026298,0.310852,0.038857,4657,43.93396226415094,556.066037735849,13.741020021974208,0.02471112977502445
FAPI_TEMPO_8_51,593.1818,11.0706,98.7633,6.7002,0.235801,0.104664,0,0.0,0.0,5.216668,0.026457,0.555115,0.069389,4658,43.943396226415096,556.0566037735849,13.741020021974208,0.0247115490198715
FAPI_TEMPO_8_72,592.9752,11.0687,95.8879,6.6019,0.189563,0.112619,0,0.0,0.0,5.277212,0.026525,0.195749,0.024469,4659,43.95283018867924,556.0471698113207,13.73862687541264,0.024707664423639572
FAPI_TEMPO_6_39,592.562,11.0648,97.6336,6.6617,0.218831,0.107595,0,0.0,0.0,5.172718,0.026478,0.541089,0.067636,4660,43.9622641509434,556.0377358490566,13.733839331259098,0.024699473517364512
FAPI_TEMPO_27_1,592.1488,11.061,96.9451,6.6382,0.208248,0.109433,1,17.3554,0.0,5.290191,0.026511,0.380991,0.047624,4661,43.971698113207545,556.0283018867924,13.729050117610768,0.02469127933060862
FAPI_TEMPO_34_24,592.1488,11.061,93.868,6.532,0.155489,0.118588,0,0.0,0.0,5.572229,0.026522,0.152719,0.01909,4662,43.9811320754717,556.0188679245283,13.729050117610768,0.024691698267106814
FAPI_TEMPO_24_130,591.9421,11.059,114.3816,7.2105,0.43144,0.072466,0,0.0,0.0,5.262595,0.026447,0.53833,0.067291,4663,43.990566037735846,556.0094339622642,13.726653724720896,0.024687807231796914
FAPI_TEMPO_7_104,591.9421,11.059,97.9077,6.6711,0.224011,0.106736,0,0.0,0.0,4.991773,0.026395,0.299462,0.037433,4664,44.0,556.0,13.726653724720896,0.024688226123598733
FAPI_TEMPO_5_73,591.7355,11.0571,100.03,6.743,0.256849,0.101149,0,0.0,0.0,5.238448,0.026463,0.35805,0.044756,4665,44.009433962264154,555.9905660377358,13.724258073058392,0.024684336230494437
FAPI_TEMPO_10_7,591.7355,11.0571,90.8745,6.427,0.099563,0.128472,0,0.0,0.0,5.483974,0.026608,0.559487,0.069936,4666,44.0188679245283,555.9811320754717,13.724258073058392,0.024684755077615462
FAPI_TEMPO_48_91,591.7355,11.0571,94.3092,6.5474,0.163955,0.11713,0,0.0,0.0,5.264057,0.026469,0.171227,0.021403,4667,44.028301886792455,555.9716981132076,13.724258073058392,0.02468517393895083
FAPI_TEMPO_17_38,591.5289,11.0552,98.1015,6.6777,0.227614,0.106138,1,6.8182,0.0,5.426795,0.026502,0.363277,0.04541,4668,44.0377358490566,555.9622641509434,13.721862003147493,0.02468128304373913
FAPI_TEMPO_6_82,590.9091,11.0494,103.0882,6.8453,0.301264,0.093711,0,0.0,0.0,4.957217,0.026349,0.358159,0.04477,4669,44.04716981132076,555.9528301886793,13.714671281732063,0.02466876781089068
FAPI_TEMPO_41_83,590.7025,11.0474,93.2252,6.5096,0.145894,0.120344,0,0.0,0.0,5.586459,0.026588,0.415801,0.051975,4670,44.056603773584904,555.9433962264151,13.712273536634273,0.02466487349199445
FAPI_TEMPO_43_1,590.7025,11.0474,92.9779,6.501,0.141343,0.121143,0,0.0,0.0,5.455676,0.026551,0.458673,0.057334,4671,44.06603773584906,555.933962264151,13.712273536634273,0.024665292044379384
FAPI_TEMPO_3_40,590.2893,11.0436,103.1984,6.849,0.303488,0.093365,0,0.0,0.0,5.121869,0.026395,0.46686,0.058357,4672,44.075471698113205,555.9245283018868,13.707476788180584,0.024657082194324293
FAPI_TEMPO_18_75,590.2893,11.0436,112.8408,7.1618,0.417438,0.074747,0,0.0,0.0,5.559728,0.026613,0.355892,0.044487,4673,44.08490566037736,555.9150943396227,13.707476788180584,0.024657500628695535
FAPI_TEMPO_18_23,590.0826,11.0416,100.4712,6.7579,0.265419,0.09977,0,0.0,0.0,5.77444,0.026675,0.349593,0.043699,4674,44.094339622641506,555.9056603773585,13.705076623099751,0.024653601501010994
FAPI_TEMPO_43_99,589.876,11.0397,100.8667,6.7712,0.271423,0.098764,0,0.0,0.0,5.307098,0.026526,0.270409,0.033801,4675,44.10377358490566,555.8962264150944,13.702677199093237,0.02464970357410069
FAPI_TEMPO_3_31,589.876,11.0397,101.1597,6.781,0.275638,0.098053,1,20.8678,0.0,5.586851,0.026648,0.328393,0.041049,4676,44.113207547169814,555.8867924528302,13.702677199093237,0.02465012190455304
FAPI_TEMPO_13_93,589.876,11.0397,100.0111,6.7424,0.258904,0.100882,0,0.0,0.0,5.554341,0.026603,0.278072,0.034759,4677,44.12264150943396,555.877358490566,13.702677199093237,0.024650540249204607
FAPI_TEMPO_43_85,589.876,11.0397,100.0946,6.7452,0.260141,0.100672,0,0.0,0.0,5.550169,0.02659,0.398611,0.049826,4678,44.132075471698116,555.8679245283018,13.702677199093237,0.02465095860805613
FAPI_TEMPO_35_78,589.6694,11.0378,94.9253,6.5687,0.177653,0.114847,0,0.0,0.0,5.637798,0.026639,0.485881,0.060735,4679,44.14150943396226,555.8584905660377,13.700277354859066,0.024647059615672866
FAPI_TEMPO_10_133,589.4628,11.0358,97.4776,6.6564,0.220428,0.107465,0,0.0,0.0,5.7577,0.026696,0.322927,0.040366,4680,44.15094339622642,555.8490566037735,13.697877090176366,0.02464315973453318
FAPI_TEMPO_44_83,588.6364,11.0281,94.7125,6.5613,0.175402,0.11529,2,27.4793,5.6978,5.561203,0.026655,0.328423,0.041053,4681,44.160377358490564,555.8396226415094,13.688271822536118,0.024626297343621387
FAPI_TEMPO_18_92,588.4298,11.0262,100.3609,6.7542,0.265866,0.099765,0,0.0,0.0,5.709595,0.026694,0.394076,0.049259,4682,44.16981132075472,555.8301886792453,13.685869452290955,0.024622393189565855
FAPI_TEMPO_12_74,588.4298,11.0262,95.245,6.5798,0.184884,0.113651,0,0.0,0.0,5.481449,0.026599,0.34186,0.042732,4683,44.179245283018865,555.8207547169811,13.685869452290955,0.02462281110618058
FAPI_TEMPO_37_63,588.4298,11.0262,99.6078,6.7288,0.254722,0.101655,0,0.0,0.0,4.785602,0.026291,0.29691,0.037114,4684,44.18867924528302,555.811320754717,13.685869452290955,0.024623229036982164
FAPI_TEMPO_6_124,588.4298,11.0262,105.7697,6.9338,0.33903,0.087541,1,14.0496,0.0,4.957093,0.026473,0.497068,0.062133,4685,44.198113207547166,555.8018867924528,13.685869452290955,0.024623646981971337
FAPI_TEMPO_35_45,588.4298,11.0262,91.251,6.4403,0.111968,0.126451,0,0.0,0.0,5.475082,0.026633,0.339522,0.04244,4686,44.20754716981132,555.7924528301887,13.685869452290955,0.024624064941148813
FAPI_TEMPO_13_48,588.2231,11.0242,95.8689,6.6013,0.195741,0.111779,0,0.0,0.0,5.611264,0.026679,0.339258,0.042407,4687,44.216981132075475,555.7830188679245,13.683465497149344,0.02462015756620492
FAPI_TEMPO_45_12,587.8099,11.0204,95.2829,6.5811,0.186389,0.113421,0,0.0,0.0,5.395597,0.026567,0.223128,0.027891,4688,44.22641509433962,555.7735849056604,13.67865864647208,0.02461192654342138
FAPI_TEMPO_7_82,587.8099,11.0204,103.0235,6.8432,0.304057,0.09337,0,0.0,0.0,5.053652,0.026592,0.393934,0.049242,4689,44.235849056603776,555.7641509433962,13.67865864647208,0.024612344324931517
FAPI_TEMPO_24_116,587.3967,11.0165,102.2894,6.8187,0.294527,0.094981,0,0.0,0.0,5.87615,0.026792,0.640257,0.080032,4690,44.24528301886792,555.7547169811321,13.673850106013823,0.02460410984955806
FAPI_TEMPO_47_144,587.1901,11.0145,100.3798,6.7548,0.267688,0.099511,0,0.0,0.0,5.666281,0.026727,0.456862,0.057108,4691,44.25471698113208,555.7452830188679,13.67144520155966,0.024600200162374578
FAPI_TEMPO_3_54,587.1901,11.0145,115.0355,7.2311,0.442398,0.070877,0,0.0,0.0,5.240555,0.026567,0.402813,0.050352,4692,44.264150943396224,555.7358490566038,13.67144520155966,0.024600617766098388
FAPI_TEMPO_13_83,586.9835,11.0126,93.0046,6.5019,0.14724,0.120301,0,0.0,0.0,5.37146,0.026624,0.18956,0.023695,4693,44.27358490566038,555.7264150943396,13.669039873991263,0.024596707125521144
FAPI_TEMPO_9_45,586.9835,11.0126,97.4776,6.6564,0.223707,0.107017,0,0.0,0.0,5.326373,0.02658,0.224005,0.028001,4694,44.283018867924525,555.7169811320755,13.669039873991263,0.024597124684125112
FAPI_TEMPO_9_91,586.7769,11.0107,113.7767,7.1914,0.430391,0.072795,0,0.0,0.0,5.031462,0.026487,0.445151,0.055644,4695,44.29245283018868,555.7075471698113,13.666634123085228,0.02459321308967039
FAPI_TEMPO_6_141,586.7769,11.0107,103.6018,6.8623,0.313013,0.091917,0,0.0,0.0,5.265789,0.026576,0.342731,0.042841,4696,44.301886792452834,555.6981132075472,13.666634123085228,0.024593630603134492
FAPI_TEMPO_45_21,586.5702,11.0087,96.2187,6.6133,0.203821,0.110461,0,0.0,0.0,5.525824,0.026647,0.422,0.05275,4697,44.31132075471698,555.688679245283,13.664226783861695,0.024589715958259168
FAPI_TEMPO_45_115,586.157,11.0049,102.0042,6.8092,0.292074,0.095444,0,0.0,0.0,5.679798,0.026718,0.363851,0.045481,4698,44.320754716981135,555.6792452830189,13.659413162937572,0.02458147083751626
FAPI_TEMPO_28_40,586.157,11.0049,98.9003,6.7048,0.246942,0.103079,0,0.0,0.0,5.488754,0.026634,0.328402,0.04105,4699,44.33018867924528,555.6698113207547,13.659413162937572,0.02458188817288981
FAPI_TEMPO_0_104,585.9504,11.0029,101.8482,6.804,0.290154,0.095775,0,0.0,0.0,5.317292,0.026636,0.300287,0.037536,4700,44.339622641509436,555.6603773584906,13.657005716237604,0.024577972935843566
FAPI_TEMPO_26_83,585.9504,11.0029,92.6013,6.4878,0.14131,0.121398,0,0.0,0.0,5.52039,0.026716,0.205651,0.025706,4701,44.34905660377358,555.6509433962265,13.657005716237604,0.024578390226000203
FAPI_TEMPO_46_81,585.9504,11.0029,94.4006,6.5505,0.173731,0.115716,0,0.0,0.0,5.476162,0.026677,0.353252,0.044157,4702,44.35849056603774,555.6415094339623,13.657005716237604,0.02457880753032677
FAPI_TEMPO_14_78,585.5372,10.999,105.2183,6.9157,0.335367,0.088256,0,0.0,0.0,5.272261,0.02668,0.295635,0.036954,4703,44.367924528301884,555.6320754716982,13.652189549239912,0.024570556942109623
FAPI_TEMPO_22_128,585.3306,10.9971,106.4583,6.9563,0.350988,0.085689,0,0.0,0.0,5.254601,0.026607,0.400007,0.050001,4704,44.37735849056604,555.622641509434,13.649780828492812,0.024566638953753023
FAPI_TEMPO_28_47,585.3306,10.9971,100.8934,6.772,0.277421,0.097946,0,0.0,0.0,5.594957,0.026701,0.285433,0.035679,4705,44.386792452830186,555.6132075471698,13.649780828492812,0.02456705607980708
FAPI_TEMPO_1_77,585.3306,10.9971,93.252,6.5105,0.154147,0.119174,0,0.0,0.0,4.889234,0.026476,0.268951,0.033619,4706,44.39622641509434,555.6037735849056,13.649780828492812,0.024567473220026455
FAPI_TEMPO_22_47,585.124,10.9952,95.401,6.5851,0.192111,0.112559,0,0.0,0.0,5.288073,0.026653,0.191647,0.023956,4707,44.405660377358494,555.5943396226415,13.64737168261363,0.024563554214542385
FAPI_TEMPO_9_89,584.9174,10.9932,98.3678,6.6868,0.240376,0.104256,0,0.0,0.0,5.518551,0.026727,0.211209,0.026401,4708,44.41509433962264,555.5849056603773,13.644962111377179,0.024559634310364415
FAPI_TEMPO_40_81,584.9174,10.9932,95.264,6.5804,0.190071,0.112923,0,0.0,0.0,5.411933,0.026721,0.398728,0.049841,4709,44.424528301886795,555.5754716981132,13.644962111377179,0.024560051345808034
FAPI_TEMPO_9_9,584.5041,10.9893,94.5376,6.5553,0.178158,0.115016,0,0.0,0.0,5.306931,0.026701,0.294729,0.036841,4710,44.43396226415094,555.566037735849,13.640140525117731,0.02455178970389675
FAPI_TEMPO_31_57,584.0909,10.9854,99.5621,6.7272,0.259539,0.101028,0,0.0,0.0,5.101527,0.026566,0.262286,0.032786,4711,44.443396226415096,555.5566037735849,13.635318401122428,0.02454352681347921
FAPI_TEMPO_20_77,584.0909,10.9854,99.4975,6.725,0.258577,0.101191,0,0.0,0.0,5.493721,0.026713,0.709769,0.088721,4712,44.45283018867924,555.5471698113207,13.635318401122428,0.024543943596640697
FAPI_TEMPO_10_140,583.8843,10.9835,100.4255,6.7563,0.272474,0.098844,0,0.0,0.0,5.397682,0.02669,0.385256,0.048157,4713,44.4622641509434,555.5377358490566,13.632906699508448,0.024540019191806265
FAPI_TEMPO_44_95,583.6777,10.9816,105.9525,6.9398,0.346628,0.086468,1,19.0083,0.0,5.023354,0.026602,0.370844,0.046355,4714,44.471698113207545,555.5283018867924,13.630494571181806,0.02453609388556315
FAPI_TEMPO_8_113,583.6777,10.9816,99.8283,6.7362,0.264004,0.100287,1,16.9421,0.0,4.91333,0.026576,0.512895,0.064112,4715,44.4811320754717,555.5188679245283,13.630494571181806,0.024536510563730518
FAPI_TEMPO_8_122,583.4711,10.9796,94.3549,6.5489,0.17643,0.11537,0,0.0,0.0,5.218501,0.026711,0.435078,0.054385,4716,44.490566037735846,555.5094339622642,13.628082015915927,0.024532584296024184
FAPI_TEMPO_47_67,582.8512,10.9738,94.5755,6.5566,0.181138,0.11458,0,0.0,0.0,5.788426,0.02685,0.490331,0.061291,4717,44.5,555.5,13.62084061774771,0.024519965108456724
FAPI_TEMPO_21_10,582.8512,10.9738,104.18,6.8815,0.325163,0.090052,0,0.0,0.0,5.20409,0.026634,0.383568,0.047946,4718,44.509433962264154,555.4905660377358,13.62084061774771,0.024520381533936642
FAPI_TEMPO_31_89,582.6446,10.9718,101.0037,6.7757,0.282307,0.097236,0,0.0,0.0,5.596446,0.026777,0.398992,0.049874,4719,44.5188679245283,555.4811320754717,13.618426352247907,0.02451645171342671
FAPI_TEMPO_16_87,582.6446,10.9718,93.0503,6.5035,0.154375,0.119273,0,0.0,0.0,5.233521,0.026679,0.430289,0.053786,4720,44.528301886792455,555.4716981132076,13.618426352247907,0.02451686809338108
FAPI_TEMPO_45_29,582.6446,10.9718,95.9068,6.6026,0.203997,0.11062,0,0.0,0.0,5.334059,0.02668,0.333765,0.041721,4721,44.5377358490566,555.4622641509434,13.618426352247907,0.024517284487479037
FAPI_TEMPO_25_88,582.6446,10.9718,99.5621,6.7272,0.261372,0.10078,0,0.0,0.0,5.490171,0.026757,0.317279,0.03966,4722,44.54716981132076,555.4528301886793,13.618426352247907,0.02451770089572129
FAPI_TEMPO_8_56,582.6446,10.9718,94.3738,6.5496,0.177926,0.11515,1,32.6446,0.0,5.052503,0.026624,0.186244,0.023281,4723,44.556603773584904,555.4433962264151,13.618426352247907,0.02451811731810857
FAPI_TEMPO_40_119,582.2314,10.9679,98.341,6.6858,0.243453,0.103852,0,0.0,0.0,5.201123,0.026714,0.349237,0.043655,4724,44.56603773584906,555.433962264151,13.613596536794716,0.024509838183644266
FAPI_TEMPO_4_81,582.2314,10.9679,98.8736,6.7039,0.251581,0.102465,0,0.0,0.0,5.25909,0.026761,0.314242,0.03928,4725,44.575471698113205,555.4245283018868,13.613596536794716,0.02451025448662828
FAPI_TEMPO_6_148,582.2314,10.9679,145.1458,8.1225,0.652707,0.039417,0,0.0,0.0,4.859639,0.026543,0.357339,0.044667,4726,44.58490566037736,555.4150943396227,13.613596536794716,0.024510670803754457
FAPI_TEMPO_30_119,582.2314,10.9679,93.6474,6.5243,0.165717,0.117305,0,0.0,0.0,5.532535,0.026784,0.243959,0.030495,4727,44.594339622641506,555.4056603773585,13.613596536794716,0.024511087135023524
FAPI_TEMPO_1_119,582.0248,10.966,105.1269,6.9127,0.338205,0.087922,0,0.0,0.0,4.842841,0.02638,0.350419,0.043802,4728,44.60377358490566,555.3962264150944,13.61118098638555,0.024507154242371047
FAPI_TEMPO_29_87,581.6116,10.9621,108.8736,7.0348,0.383408,0.080524,0,0.0,0.0,5.362793,0.02674,0.507437,0.06343,4729,44.613207547169814,555.3867924528302,13.606348599061116,0.024498869587750816
FAPI_TEMPO_48_42,581.405,10.9602,93.7767,6.5288,0.169195,0.116739,0,0.0,0.0,4.982938,0.026566,0.339192,0.042399,4730,44.62264150943396,555.377358490566,13.603931761688854,0.02449493403667434
FAPI_TEMPO_6_61,581.1983,10.9582,100.6728,6.7646,0.279374,0.097792,0,0.0,0.0,5.119551,0.02672,0.262858,0.032857,4731,44.632075471698116,555.3679245283018,13.601513324744884,0.024490995471690667
FAPI_TEMPO_47_66,580.5785,10.9524,97.1924,6.6467,0.227665,0.106635,1,19.8347,0.0,5.340131,0.026744,0.226872,0.028359,4732,44.64150943396226,555.3584905660377,13.594258944707354,0.024478348986528835
FAPI_TEMPO_46_46,580.5785,10.9524,94.1154,6.5406,0.176337,0.115532,0,0.0,0.0,5.403337,0.026731,0.367774,0.045972,4733,44.65094339622642,555.3490566037735,13.594258944707354,0.024478764811167203
FAPI_TEMPO_0_22,580.3719,10.9504,93.4725,6.5182,0.165266,0.11748,0,0.0,0.0,4.828753,0.026585,0.274244,0.03428,4734,44.660377358490564,555.3396226415094,13.591839957609505,0.02447482478012108
