Repository: sandysanche-glitch/fira-fapi-kinetics

## Overview

The study combines bright-field optical microscopy, segmentation-informed computer vision, grain-resolved descriptor extraction, and video-anchored kinetics reconstruction to compare:

- pristine FAPI
- FAPI--TEMPO

The workflow links:
- time-resolved crystallization dynamics,
- grain-scale morphology,
- radial microstructural fingerprints,
- and effective growth-rate heterogeneity.

The repository is organized to preserve both:
- a **core reproducible pipeline**, and
- a **figure-centric structure**, since several manuscript figures were assembled from multiple panel-level scripts and then combined externally.

File: data/processed/kinetics/morpho_kinetics_from_cm_fapitempo_with_veff.csv (part 24 of 31)
file_name,area_(µm²),area_error_(µm²),perimeter_(µm),perimeter_error_(µm),circularity_distortion,circularity_distortion_error,defects_count,defects_area_(µm²),defects_area_error_(µm²),entropy_hm_(bits),entropy_hm_error_(bits),nucleus_circularity,nucleus_circularity_error,rank_for_t0,t0_ms,dt_ms,R_um_final,v_eff_um_per_ms
FAPI_TEMPO_7_18,580.1653,10.9485,90.5625,6.416,0.111076,0.127065,0,0.0,0.0,5.357726,0.026771,0.322393,0.040299,4735,44.66981132075472,555.3301886792453,13.589420539919455,0.02447088383982778
FAPI_TEMPO_8_13,580.1653,10.9485,90.6728,6.4199,0.113238,0.126681,0,0.0,0.0,5.26262,0.026797,0.391673,0.048959,4736,44.679245283018865,555.3207547169811,13.589420539919455,0.024471299558838377
FAPI_TEMPO_21_124,580.1653,10.9485,102.6013,6.8291,0.307442,0.093115,0,0.0,0.0,4.822121,0.026441,0.278739,0.034842,4737,44.68867924528302,555.311320754717,13.589420539919455,0.024471715291973943
FAPI_TEMPO_50_50,579.7521,10.9446,104.3549,6.8872,0.330999,0.089204,0,0.0,0.0,5.495395,0.026802,0.612573,0.076572,4738,44.698113207547166,555.3018867924528,13.584580411842452,0.024463414828842036
FAPI_TEMPO_16_43,579.7521,10.9446,93.9326,6.5343,0.174306,0.115929,0,0.0,0.0,5.50738,0.026848,0.43704,0.05463,4739,44.70754716981132,555.2924528301887,13.584580411842452,0.02446383044214845
FAPI_TEMPO_6_110,579.7521,10.9446,98.4135,6.6883,0.247783,0.103225,2,52.0661,3.7985,5.214448,0.02672,0.214736,0.026842,4740,44.716981132075475,555.2830188679245,13.584580411842452,0.02446424606957696
FAPI_TEMPO_16_23,579.7521,10.9446,90.186,6.4026,0.104276,0.1283,0,0.0,0.0,5.501906,0.026832,0.199988,0.024998,4741,44.72641509433962,555.2735849056604,13.584580411842452,0.024464661711128287
FAPI_TEMPO_6_136,579.3388,10.9407,119.5164,7.3706,0.490332,0.063595,0,0.0,0.0,5.134343,0.02675,0.293834,0.036729,4742,44.735849056603776,555.2641509433962,13.579737386630637,0.024456355346475375
FAPI_TEMPO_29_88,579.1322,10.9387,99.3415,6.7198,0.262561,0.100733,0,0.0,0.0,5.23551,0.026744,0.424961,0.05312,4743,44.74528301886792,555.2547169811321,13.577315812316082,0.02445240967268982
FAPI_TEMPO_50_51,578.719,10.9348,100.5169,6.7594,0.28022,0.097756,0,0.0,0.0,5.442117,0.02678,0.292726,0.036591,4744,44.75471698113208,555.2452830188679,13.572471367529097,0.024444100260943395
FAPI_TEMPO_34_82,578.5124,10.9329,99.6534,6.7303,0.267955,0.099844,0,0.0,0.0,5.498703,0.026847,0.180964,0.02262,4745,44.764150943396224,555.2358490566038,13.570048496593945,0.024440151909590657
FAPI_TEMPO_50_81,578.5124,10.9329,98.5695,6.6936,0.251765,0.1026,0,0.0,0.0,5.631871,0.026854,0.444741,0.055593,4746,44.77358490566038,555.2264150943396,13.570048496593945,0.02444056717706457
FAPI_TEMPO_25_127,578.5124,10.9329,104.0886,6.8784,0.32901,0.089584,0,0.0,0.0,5.741285,0.026936,0.663958,0.082995,4747,44.783018867924525,555.2169811320755,13.570048496593945,0.024440982458650503
FAPI_TEMPO_39_130,578.5124,10.9329,127.6147,7.6162,0.553603,0.053947,0,0.0,0.0,5.786594,0.026927,0.504275,0.063034,4748,44.79245283018868,555.2075471698113,13.570048496593945,0.024441397754349184
FAPI_TEMPO_40_37,578.3058,10.9309,93.7767,6.5288,0.173624,0.116122,1,7.0248,0.0,5.021206,0.026666,0.198376,0.024797,4749,44.801886792452834,555.1981132075472,13.56762519298886,0.024437448309405432
FAPI_TEMPO_38_47,578.0992,10.929,114.7771,7.223,0.448556,0.070184,0,0.0,0.0,5.77683,0.026922,0.69821,0.087276,4750,44.81132075471698,555.188679245283,13.565201456481965,0.024433497950502776
FAPI_TEMPO_15_44,578.0992,10.929,95.5681,6.5909,0.204598,0.110736,0,0.0,0.0,4.976893,0.02661,0.213158,0.026645,4751,44.820754716981135,555.1792452830189,13.565201456481965,0.024433913140190798
FAPI_TEMPO_30_118,577.8926,10.927,99.2312,6.716,0.262503,0.100798,0,0.0,0.0,5.59717,0.026901,0.449603,0.0562,4752,44.83018867924528,555.1698113207547,13.562777286841175,0.02442996180677618
FAPI_TEMPO_26_68,577.686,10.925,111.0683,7.1053,0.411534,0.076109,0,0.0,0.0,5.284243,0.026827,0.419071,0.052384,4753,44.839622641509436,555.1603773584906,13.560352683834196,0.0244260095584554
FAPI_TEMPO_27_70,576.8595,10.9172,97.2303,6.648,0.233209,0.105856,0,0.0,0.0,5.312788,0.026848,0.307113,0.038389,4754,44.84905660377358,555.1509433962265,13.550648758972333,0.02440894484673669
FAPI_TEMPO_41_66,576.8595,10.9172,95.9068,6.6026,0.2119,0.109532,0,0.0,0.0,5.66987,0.026944,0.369022,0.046128,4755,44.85849056603774,555.1415094339623,13.550648758972333,0.024409359647396843
FAPI_TEMPO_2_36,576.6529,10.9153,90.6996,6.4208,0.119126,0.125828,0,0.0,0.0,5.117895,0.026759,0.150996,0.018874,4756,44.867924528301884,555.1320754716982,13.548221985432363,0.024405402937526858
FAPI_TEMPO_25_123,576.6529,10.9153,105.3286,6.9193,0.346821,0.086704,0,0.0,0.0,5.434471,0.026875,0.301097,0.037637,4757,44.87735849056604,555.122641509434,13.548221985432363,0.024405817692093035
FAPI_TEMPO_40_157,576.6529,10.9153,100.0568,6.7439,0.276179,0.09853,0,0.0,0.0,5.176139,0.026774,0.488639,0.06108,4758,44.886792452830186,555.1132075471698,13.548221985432363,0.02440623246075644
FAPI_TEMPO_26_77,576.4463,10.9133,107.8085,7.0003,0.376749,0.081794,1,6.405,0.0,5.329039,0.026867,0.470561,0.05882,4759,44.89622641509434,555.1037735849056,13.545794777127965,0.024402274712794894
FAPI_TEMPO_30_88,576.0331,10.9094,99.4061,6.7219,0.26746,0.100037,0,0.0,0.0,5.663755,0.026972,0.186673,0.023334,4760,44.905660377358494,555.0943396226415,13.540939055290668,0.024393941873909086
FAPI_TEMPO_46_156,575.0,10.8996,95.5302,6.5896,0.208236,0.110257,1,7.6446,0.0,5.100495,0.026768,0.230212,0.028777,4761,44.91509433962264,555.0849056603773,13.528790949515026,0.024372471331066008
FAPI_TEMPO_17_53,574.5868,10.8957,97.2114,6.6473,0.235933,0.105494,0,0.0,0.0,5.531637,0.026952,0.190448,0.023806,4762,44.924528301886795,555.0754716981132,13.523929122511273,0.02436412670359623
FAPI_TEMPO_29_73,574.3802,10.8937,102.0042,6.8092,0.306297,0.093545,0,0.0,0.0,5.704352,0.026997,0.245424,0.030678,4763,44.93396226415094,555.066037735849,13.521497553459932,0.02436016011466854
FAPI_TEMPO_37_72,574.1736,10.8918,107.5422,6.9916,0.376129,0.081978,0,0.0,0.0,5.578768,0.026938,0.547424,0.068428,4764,44.943396226415096,555.0566037735849,13.519065547061208,0.024356192602972466
FAPI_TEMPO_2_59,574.1736,10.8918,108.1851,7.0125,0.383521,0.080771,0,0.0,0.0,5.054555,0.026642,0.485702,0.060713,4765,44.95283018867924,555.0471698113207,13.519065547061208,0.024356606577521683
FAPI_TEMPO_7_67,573.7603,10.8879,92.0498,6.4684,0.149069,0.120677,0,0.0,0.0,5.083115,0.026821,0.252875,0.031609,4766,44.9622641509434,555.0377358490566,13.514199043590324,0.024348252687571376
FAPI_TEMPO_0_129,573.5537,10.8859,104.2824,6.8848,0.337232,0.088413,0,0.0,0.0,4.725403,0.02659,0.622716,0.07784,4767,44.971698113207545,555.0283018867924,13.511765723520078,0.02434428240431609
FAPI_TEMPO_30_138,573.5537,10.8859,93.3544,6.5141,0.172983,0.116478,0,0.0,0.0,5.449934,0.026974,0.530718,0.06634,4768,44.9811320754717,555.0188679245283,13.511765723520078,0.024344696197530737
FAPI_TEMPO_5_40,573.5537,10.8859,91.4527,6.4474,0.138231,0.122606,0,0.0,0.0,5.028038,0.0268,0.245972,0.030746,4769,44.990566037735846,555.0094339622642,13.511765723520078,0.024345110004812567
FAPI_TEMPO_14_125,573.3471,10.8839,109.4975,7.0549,0.399076,0.07827,0,0.0,0.0,4.947591,0.02674,0.340866,0.042608,4770,45.0,555.0,13.509331965156768,0.024341138675958142
FAPI_TEMPO_43_47,573.3471,10.8839,106.7434,6.9656,0.367668,0.083395,0,0.0,0.0,5.253482,0.02694,0.363008,0.045376,4771,45.009433962264154,554.9905660377358,13.509331965156768,0.024341552436835872
FAPI_TEMPO_43_27,573.1405,10.882,91.8939,6.463,0.147101,0.121058,0,0.0,0.0,5.250403,0.026813,0.370417,0.046302,4772,45.0188679245283,554.9811320754717,13.506897768263476,0.024337580122321487
FAPI_TEMPO_40_60,572.9339,10.88,91.8293,6.4607,0.146208,0.121227,0,0.0,0.0,5.207114,0.026837,0.215755,0.026969,4773,45.028301886792455,554.9716981132076,13.504463132603062,0.02433360688214467
FAPI_TEMPO_40_146,572.7273,10.8781,96.7434,6.6313,0.231021,0.106427,0,0.0,0.0,5.357322,0.02693,0.542884,0.06786,4774,45.0377358490566,554.9622641509434,13.502028057938176,0.02432963271583053
FAPI_TEMPO_17_12,572.5207,10.8761,92.8297,6.4958,0.165115,0.117914,1,7.0248,0.0,5.616041,0.027037,0.244087,0.030511,4775,45.04716981132076,554.9528301886793,13.499592544031252,0.024325657622903743
FAPI_TEMPO_21_32,571.6942,10.8682,94.7504,6.5626,0.199775,0.11189,0,0.0,0.0,5.587111,0.027054,0.46723,0.058404,4776,45.056603773584904,554.9433962264151,13.489844911411446,0.024308506062314928
FAPI_TEMPO_5_107,571.4876,10.8663,95.7051,6.5956,0.215946,0.109091,0,0.0,0.0,5.235143,0.026945,0.249546,0.031193,4777,45.06603773584906,554.933962264151,13.487407197510118,0.024304526510651826
FAPI_TEMPO_24_124,571.281,10.8643,128.8546,7.6531,0.567626,0.052014,0,0.0,0.0,5.529189,0.027052,0.263744,0.032968,4778,45.075471698113205,554.9245283018868,13.484969042936736,0.02430054602956877
FAPI_TEMPO_45_120,571.281,10.8643,95.6405,6.5934,0.21517,0.109236,0,0.0,0.0,5.803181,0.027128,0.36824,0.04603,4779,45.08490566037736,554.9150943396227,13.484969042936736,0.02430095915661573
FAPI_TEMPO_34_41,571.281,10.8643,92.803,6.4949,0.166442,0.117746,0,0.0,0.0,5.507288,0.027,0.253544,0.031693,4780,45.094339622641506,554.9056603773585,13.484969042936736,0.024301372297709862
FAPI_TEMPO_4_103,570.8678,10.8604,98.2307,6.6821,0.256552,0.102129,0,0.0,0.0,4.683557,0.026595,0.250184,0.031273,4781,45.10377358490566,554.8962264150944,13.480091410817323,0.0242929952829296
FAPI_TEMPO_6_27,570.6612,10.8584,99.9654,6.7408,0.28239,0.097738,0,0.0,0.0,5.274172,0.027043,0.314764,0.039345,4782,45.113207547169814,554.8867924528302,13.4776519327925,0.02428901195001539
FAPI_TEMPO_5_14,570.4545,10.8565,91.875,6.4623,0.150748,0.120558,0,0.0,0.0,5.061942,0.026828,0.208786,0.026098,4783,45.12264150943396,554.877358490566,13.475210832043825,0.024285025557179818
FAPI_TEMPO_18_42,570.2479,10.8545,92.7384,6.4926,0.166789,0.117739,0,0.0,0.0,5.453279,0.026983,0.394867,0.049358,4784,45.132075471698116,554.8679245283018,13.472770470305862,0.02428104036065733
FAPI_TEMPO_4_97,569.8347,10.8506,99.258,6.7169,0.273178,0.099339,0,0.0,0.0,5.109814,0.027001,0.236464,0.029558,4785,45.14150943396226,554.8584905660377,13.467888420260042,0.024272654468206485
FAPI_TEMPO_30_34,569.8347,10.8506,90.5625,6.416,0.126905,0.124822,0,0.0,0.0,5.60785,0.027068,0.413163,0.051645,4786,45.15094339622642,554.8490566037735,13.467888420260042,0.02427306717019017
FAPI_TEMPO_28_146,569.6281,10.8486,98.1205,6.6783,0.256498,0.102195,0,0.0,0.0,5.407896,0.027015,0.290746,0.036343,4787,45.160377358490564,554.8396226415094,13.46544673147122,0.024269079175283512
FAPI_TEMPO_7_133,569.6281,10.8486,96.7513,6.6316,0.235306,0.105835,0,0.0,0.0,5.17672,0.02703,0.438267,0.054783,4788,45.16981132075472,554.8301886792453,13.46544673147122,0.024269491830509915
FAPI_TEMPO_1_70,569.4215,10.8466,93.7388,6.5275,0.185662,0.114469,0,0.0,0.0,5.487479,0.027114,0.209059,0.026132,4789,45.179245283018865,554.8207547169811,13.463004599850784,0.024265502841036252
FAPI_TEMPO_48_54,569.4215,10.8466,92.3161,6.4778,0.160369,0.118914,0,0.0,0.0,5.202463,0.026986,0.245218,0.030652,4790,45.18867924528302,554.811320754717,13.463004599850784,0.02426591544948449
FAPI_TEMPO_18_87,569.2149,10.8446,103.868,6.8712,0.336987,0.088625,0,0.0,0.0,5.245024,0.026889,0.243259,0.030407,4791,45.198113207547166,554.8018867924528,13.460562025157708,0.024261925464924027
FAPI_TEMPO_9_93,569.2149,10.8446,118.0369,7.3248,0.486607,0.064464,0,0.0,0.0,5.516097,0.027121,0.27997,0.034996,4792,45.20754716981132,554.7924528301887,13.460562025157708,0.024262338026573203
FAPI_TEMPO_26_66,569.0083,10.8427,91.5819,6.452,0.147471,0.121216,0,0.0,0.0,5.703026,0.027169,0.494054,0.061757,4793,45.216981132075475,554.7830188679245,13.458119007150747,0.024258347046405688
FAPI_TEMPO_0_56,569.0083,10.8427,105.2372,6.9163,0.354361,0.085751,0,0.0,0.0,5.142514,0.026952,0.208755,0.026094,4794,45.22641509433962,554.7735849056604,13.458119007150747,0.024258759561234893
FAPI_TEMPO_22_4,568.8017,10.8407,95.7051,6.5956,0.219631,0.108584,0,0.0,0.0,5.403617,0.027045,0.136232,0.017029,4795,45.235849056603776,554.7641509433962,13.455675545588436,0.024254767584939618
FAPI_TEMPO_46_51,568.8017,10.8407,92.2515,6.4755,0.160107,0.118993,0,0.0,0.0,5.385337,0.027,0.441873,0.055234,4796,45.24528301886792,554.7547169811321,13.455675545588436,0.024255180052927934
FAPI_TEMPO_4_70,568.8017,10.8407,95.264,6.5804,0.212386,0.10984,0,0.0,0.0,4.91616,0.026976,0.286128,0.035766,4797,45.25471698113208,554.7452830188679,13.455675545588436,0.02425559253494506
FAPI_TEMPO_15_124,568.8017,10.8407,94.9142,6.5683,0.20657,0.110851,0,0.0,0.0,5.34561,0.026975,0.752349,0.094044,4798,45.264150943396224,554.7358490566038,13.455675545588436,0.024256005030991703
FAPI_TEMPO_4_19,568.595,10.8387,90.8288,6.4254,0.133905,0.123646,0,0.0,0.0,4.550317,0.026643,0.349635,0.043704,4799,45.27358490566038,554.7264150943396,13.453230457205157,0.024252009803638487
FAPI_TEMPO_43_96,568.595,10.8387,91.3881,6.4452,0.144473,0.121769,0,0.0,0.0,5.386986,0.027069,0.244629,0.030579,4800,45.283018867924525,554.7169811320755,13.453230457205157,0.024252422252784806
FAPI_TEMPO_7_123,568.3884,10.8368,97.9645,6.673,0.255752,0.10238,0,0.0,0.0,5.005661,0.027005,0.491702,0.061463,4801,45.29245283018868,554.7075471698113,13.450786107591886,0.02424842816042348
FAPI_TEMPO_1_17,568.3884,10.8368,100.342,6.7535,0.290602,0.096445,0,0.0,0.0,5.277638,0.027016,0.285182,0.035648,4802,45.301886792452834,554.6981132075472,13.450786107591886,0.024248840562684785
FAPI_TEMPO_10_52,568.1818,10.8348,96.9451,6.6382,0.240294,0.105044,0,0.0,0.0,5.540936,0.027139,0.227862,0.028483,4803,45.31132075471698,554.688679245283,13.448341313697437,0.024244845472590922
FAPI_TEMPO_28_100,568.1818,10.8348,91.9206,6.4639,0.154972,0.119933,0,0.0,0.0,5.387707,0.027048,0.379136,0.047392,4804,45.320754716981135,554.6792452830189,13.448341313697437,0.02424525782794626
FAPI_TEMPO_13_59,567.9752,10.8328,100.7185,6.7662,0.296408,0.095481,0,0.0,0.0,5.486825,0.027149,0.201256,0.025157,4805,45.33018867924528,554.6698113207547,13.445896075279466,0.024241261739597304
FAPI_TEMPO_23_95,567.9752,10.8328,97.7707,6.6664,0.253341,0.102812,0,0.0,0.0,5.60607,0.027138,0.238861,0.029858,4806,45.339622641509436,554.6603773584906,13.445896075279466,0.024241674048025706
FAPI_TEMPO_46_17,567.7686,10.8309,95.1915,6.5779,0.212619,0.109851,0,0.0,0.0,5.4364,0.027059,0.204728,0.025591,4807,45.34905660377358,554.6509433962265,13.443450392095409,0.02423767696089863
FAPI_TEMPO_4_109,567.7686,10.8309,98.8546,6.7033,0.269892,0.099991,0,0.0,0.0,4.871946,0.026938,0.290955,0.036369,4808,45.35849056603774,554.6415094339623,13.443450392095409,0.024238089222379123
FAPI_TEMPO_50_49,567.7686,10.8309,96.6599,6.6284,0.23636,0.105741,0,0.0,0.0,5.689939,0.027163,0.365122,0.04564,4809,45.367924528301884,554.6320754716982,13.443450392095409,0.024238501497884254
FAPI_TEMPO_32_43,567.1488,10.8249,95.108,6.575,0.212097,0.109972,0,0.0,0.0,5.409663,0.02706,0.229626,0.028703,4810,45.37735849056604,554.622641509434,13.436110671517762,0.024225680067713605
FAPI_TEMPO_22_120,566.9421,10.823,92.0955,6.4701,0.160015,0.119108,0,0.0,0.0,5.289202,0.027077,0.516009,0.064501,4811,45.386792452830186,554.6132075471698,13.433662022092088,0.02422167708826075
FAPI_TEMPO_27_73,566.9421,10.823,100.6996,6.7655,0.297424,0.095354,0,0.0,0.0,5.853758,0.027272,0.597816,0.074727,4812,45.39622641509434,554.6037735849056,13.433662022092088,0.024222089105629743
FAPI_TEMPO_26_26,566.9421,10.823,92.8486,6.4965,0.173586,0.116717,0,0.0,0.0,5.586782,0.027165,0.310613,0.038827,4813,45.405660377358494,554.5943396226415,13.433662022092088,0.024222501137016027
FAPI_TEMPO_25_86,566.5289,10.819,94.1989,6.5435,0.197694,0.112512,0,0.0,0.0,5.273435,0.027064,0.314994,0.039374,4814,45.41509433962264,554.5849056603773,13.42876575411263,0.024214084474805886
FAPI_TEMPO_7_135,566.5289,10.819,97.7896,6.6671,0.255531,0.102503,0,0.0,0.0,5.063711,0.026998,0.150461,0.018808,4815,45.424528301886795,554.5754716981132,13.42876575411263,0.024214496384042508
FAPI_TEMPO_8_120,566.5289,10.819,105.88,6.9374,0.364956,0.084097,0,0.0,0.0,5.119336,0.027082,0.462779,0.057847,4816,45.43396226415094,554.566037735849,13.42876575411263,0.024214908307293462
FAPI_TEMPO_48_80,566.1157,10.8151,98.0369,6.6755,0.259823,0.101787,0,0.0,0.0,5.393233,0.027091,0.413107,0.051638,4817,45.443396226415096,554.5566037735849,13.423867700251556,0.02420648786599297
FAPI_TEMPO_7_45,565.7025,10.8111,97.5422,6.6586,0.252842,0.103003,0,0.0,0.0,5.052714,0.026892,0.248188,0.031024,4818,45.45283018867924,554.5471698113207,13.418967858553275,0.024198063914236453
FAPI_TEMPO_33_72,565.4959,10.8092,102.2247,6.8166,0.319971,0.091619,0,0.0,0.0,5.348071,0.02709,0.306907,0.038363,4819,45.4622641509434,554.5377358490566,13.416517266653083,0.024194056417298562
FAPI_TEMPO_22_91,565.4959,10.8092,95.2829,6.5811,0.217275,0.109154,0,0.0,0.0,5.301626,0.027071,0.286461,0.035808,4820,45.471698113207545,554.5283018867924,13.416517266653083,0.02419446802084428
FAPI_TEMPO_0_112,565.4959,10.8092,95.8233,6.5997,0.226078,0.107627,0,0.0,0.0,5.270007,0.027158,0.283394,0.035424,4821,45.4811320754717,554.5188679245283,13.416517266653083,0.02419487963839512
FAPI_TEMPO_4_53,565.4959,10.8092,113.5561,7.1845,0.448915,0.070523,0,0.0,0.0,4.989793,0.027068,0.418641,0.05233,4822,45.490566037735846,554.5094339622642,13.416517266653083,0.024195291269951794
FAPI_TEMPO_16_63,565.0826,10.8052,93.1338,6.5064,0.181334,0.115452,0,0.0,0.0,5.662515,0.02722,0.369514,0.046189,4823,45.5,554.5,13.411613552829522,0.02418685942800635
FAPI_TEMPO_43_97,564.6694,10.8013,90.479,6.413,0.133221,0.123986,0,0.0,0.0,5.061148,0.027059,0.516095,0.064512,4824,45.509433962264154,554.4905660377358,13.406709232524937,0.02417842620538389
FAPI_TEMPO_25_103,564.6694,10.8013,96.3669,6.6184,0.235903,0.105968,0,0.0,0.0,5.212164,0.027021,0.317449,0.039681,4825,45.5188679245283,554.4811320754717,13.406709232524937,0.024178837578011796
FAPI_TEMPO_5_75,564.2562,10.7973,103.9972,6.8754,0.344395,0.087589,0,0.0,0.0,5.247314,0.027173,0.297484,0.037185,4826,45.528301886792455,554.4716981132076,13.401803117509907,0.024170400695138157
FAPI_TEMPO_37_88,564.2562,10.7973,101.3992,6.789,0.310368,0.093284,0,0.0,0.0,5.425656,0.027154,0.470988,0.058874,4827,45.5377358490566,554.4622641509434,13.401803117509907,0.024170811945213793
FAPI_TEMPO_10_82,564.0496,10.7953,99.8551,6.7371,0.289136,0.096882,0,0.0,0.0,5.461104,0.027179,0.310992,0.038874,4828,45.54716981132076,554.4528301886793,13.399349386369947,0.024166797709031754
FAPI_TEMPO_8_18,564.0496,10.7953,94.6401,6.5588,0.208635,0.110729,0,0.0,0.0,5.361081,0.027211,0.601247,0.075156,4829,45.556603773584904,554.4433962264151,13.399349386369947,0.02416720891179688
FAPI_TEMPO_10_146,563.6364,10.7914,100.4712,6.7579,0.298341,0.095341,1,9.9174,0.0,5.424797,0.027192,0.355349,0.044419,4830,45.56603773584906,554.433962264151,13.39444057559111,0.024158766394634296
FAPI_TEMPO_18_90,563.6364,10.7914,99.1398,6.7129,0.27937,0.098561,0,0.0,0.0,5.372621,0.027112,0.273819,0.034227,4831,45.575471698113205,554.4245283018868,13.39444057559111,0.02415917747473426
FAPI_TEMPO_39_125,563.4298,10.7894,96.6867,6.6294,0.242615,0.104869,0,0.0,0.0,5.452259,0.027165,0.219654,0.027457,4832,45.58490566037736,554.4150943396227,13.391985495457943,0.02415516033417067
FAPI_TEMPO_1_23,563.2231,10.7874,96.3669,6.6184,0.23786,0.105699,0,0.0,0.0,5.175563,0.027076,0.390052,0.048757,4833,45.594339622641506,554.4056603773585,13.389528776513451,0.02415114010091422
FAPI_TEMPO_42_72,563.0165,10.7854,93.2063,6.509,0.185595,0.114811,0,0.0,0.0,5.201947,0.027052,0.280938,0.035117,4834,45.60377358490566,554.3962264150944,13.387072795596362,0.02414712106206334
FAPI_TEMPO_10_86,563.0165,10.7854,90.8099,6.4247,0.142044,0.122507,0,0.0,0.0,5.414479,0.027192,0.621477,0.077685,4835,45.613207547169814,554.3867924528302,13.387072795596362,0.024147531971976763
FAPI_TEMPO_10_64,563.0165,10.7854,97.6336,6.6617,0.257781,0.10228,0,0.0,0.0,5.414514,0.02724,0.173859,0.021732,4836,45.62264150943396,554.377358490566,13.387072795596362,0.02414794289587527
FAPI_TEMPO_46_110,563.0165,10.7854,97.7061,6.6642,0.258881,0.102091,0,0.0,0.0,5.589773,0.027272,0.209927,0.026241,4837,45.632075471698116,554.3679245283018,13.387072795596362,0.024148353833759587
FAPI_TEMPO_24_89,563.0165,10.7854,99.7448,6.7334,0.288868,0.096973,0,0.0,0.0,5.635025,0.027263,0.416254,0.052032,4838,45.64150943396226,554.3584905660377,13.387072795596362,0.024148764785630415
FAPI_TEMPO_13_77,563.0165,10.7854,92.7384,6.4926,0.177355,0.116259,0,0.0,0.0,5.430364,0.027207,0.451266,0.056408,4839,45.65094339622642,554.3490566037735,13.387072795596362,0.024149175751488478
FAPI_TEMPO_48_79,562.8099,10.7835,89.6156,6.3823,0.119348,0.126568,0,0.0,0.0,4.904555,0.027026,0.322829,0.040354,4840,45.660377358490564,554.3396226415094,13.384616364024433,0.02414515545586436
FAPI_TEMPO_23_142,562.8099,10.7835,109.4707,7.054,0.409832,0.076894,0,0.0,0.0,5.605587,0.027264,0.519007,0.064876,4841,45.66981132075472,554.3301886792453,13.384616364024433,0.024145566374284617
FAPI_TEMPO_40_142,562.6033,10.7815,104.7504,6.9003,0.355681,0.08578,0,0.0,0.0,5.118451,0.026954,0.240545,0.030068,4842,45.679245283018865,554.3207547169811,13.382159481549495,0.02414154506695678
FAPI_TEMPO_43_90,562.6033,10.7815,96.3747,6.6187,0.238823,0.105562,0,0.0,0.0,5.26401,0.02714,0.374268,0.046783,4843,45.68867924528302,554.311320754717,13.382159481549495,0.024141955937917972
FAPI_TEMPO_27_82,562.6033,10.7815,98.9271,6.7057,0.277594,0.09891,0,0.0,0.0,5.23816,0.02715,0.408094,0.051012,4844,45.698113207547166,554.3018867924528,13.382159481549495,0.02414236682286484
FAPI_TEMPO_30_14,562.6033,10.7815,91.4716,6.4481,0.155034,0.120224,0,0.0,0.0,5.730008,0.02729,0.367343,0.045918,4845,45.70754716981132,554.2924528301887,13.382159481549495,0.024142777721798084
FAPI_TEMPO_11_12,562.3967,10.7795,93.7121,6.5266,0.195249,0.11315,0,0.0,0.0,5.270655,0.027139,0.227891,0.028486,4846,45.716981132075475,554.2830188679245,13.379702147923155,0.024138755279297656
FAPI_TEMPO_21_71,562.3967,10.7795,93.4001,6.5157,0.189864,0.114094,0,0.0,0.0,5.296984,0.027181,0.2757,0.034463,4847,45.72641509433962,554.2735849056604,13.379702147923155,0.02413916613074829
FAPI_TEMPO_27_105,561.9835,10.7755,92.0231,6.4675,0.16605,0.118308,0,0.0,0.0,5.29283,0.027154,0.254739,0.031842,4848,45.735849056603776,554.2641509433962,13.374786126221546,0.024130707539819645
FAPI_TEMPO_7_93,561.5702,10.7716,92.4075,6.481,0.173582,0.117,0,0.0,0.0,4.864553,0.026944,0.323346,0.040418,4849,45.74528301886792,554.2547169811321,13.369867106527595,0.024122243251892307
FAPI_TEMPO_9_18,561.3636,10.7696,97.7707,6.6664,0.262033,0.101627,0,0.0,0.0,5.312767,0.027222,0.218727,0.027341,4850,45.75471698113208,554.2452830188679,13.367407513191292,0.024118216108906843
FAPI_TEMPO_40_126,561.157,10.7676,101.1329,6.7801,0.31054,0.093386,0,0.0,0.0,5.102475,0.02723,0.17123,0.021404,4851,45.764150943396224,554.2358490566038,13.364947467208296,0.024114188012120705
FAPI_TEMPO_35_70,560.7438,10.7636,91.6733,6.4552,0.161528,0.119174,0,0.0,0.0,5.700952,0.027359,0.335394,0.041924,4852,45.77358490566038,554.2264150943396,13.360026016302,0.024105718624089535
FAPI_TEMPO_42_68,560.7438,10.7636,91.7836,6.4591,0.163542,0.118818,0,0.0,0.0,5.574909,0.027333,0.722325,0.090291,4853,45.783018867924525,554.2169811320755,13.360026016302,0.024106128955146848
FAPI_TEMPO_21_65,560.5372,10.7617,89.9654,6.3948,0.129711,0.124844,0,0.0,0.0,5.44721,0.027246,0.303677,0.03796,4854,45.79245283018868,554.2075471698113,13.357564610878015,0.02410209799395822
FAPI_TEMPO_14_63,560.5372,10.7617,91.8025,6.4598,0.164194,0.118714,0,0.0,0.0,4.917655,0.027189,0.49344,0.06168,4855,45.801886792452834,554.1981132075472,13.357564610878015,0.024102508277352448
FAPI_TEMPO_10_16,560.5372,10.7617,96.329,6.6171,0.240898,0.105303,0,0.0,0.0,5.75414,0.02741,0.31948,0.039935,4856,45.81132075471698,554.188679245283,13.357564610878015,0.0241029185747152
FAPI_TEMPO_39_122,560.3306,10.7597,105.7776,6.934,0.370687,0.083387,0,0.0,0.0,5.440385,0.02728,0.356779,0.044597,4857,45.820754716981135,554.1792452830189,13.35510275180596,0.02409888653441996
FAPI_TEMPO_4_30,560.3306,10.7597,94.8874,6.5674,0.217946,0.109292,0,0.0,0.0,5.204557,0.027263,0.237009,0.029626,4858,45.83018867924528,554.1698113207547,13.35510275180596,0.024099296784097102
FAPI_TEMPO_9_94,560.3306,10.7597,99.4061,6.7219,0.287429,0.097336,0,0.0,0.0,5.352384,0.027218,0.288574,0.036072,4859,45.839622641509436,554.1603773584906,13.35510275180596,0.024099707047742322
FAPI_TEMPO_26_41,560.124,10.7577,95.7965,6.5988,0.233001,0.106689,0,0.0,0.0,5.322439,0.027266,0.372611,0.046576,4860,45.84905660377358,554.1509433962265,13.35264043883492,0.024095673927757938
FAPI_TEMPO_38_57,560.124,10.7577,94.9977,6.5712,0.220048,0.108937,0,0.0,0.0,5.547586,0.027291,0.181611,0.022701,4861,45.85849056603774,554.1415094339623,13.35264043883492,0.024096084143695014
FAPI_TEMPO_20_66,559.5041,10.7517,95.3743,6.5842,0.227051,0.107751,0,0.0,0.0,5.260261,0.027194,0.198718,0.02484,4862,45.867924528301884,554.1320754716982,13.34524958141901,0.024083156655494143
FAPI_TEMPO_15_125,559.0909,10.7478,94.024,6.5374,0.205279,0.111564,0,0.0,0.0,5.463061,0.027251,0.585759,0.07322,4863,45.87735849056604,554.122641509434,13.340320863659656,0.024074672038883898
FAPI_TEMPO_40_31,558.8843,10.7458,91.8939,6.463,0.168315,0.118074,0,0.0,0.0,5.003038,0.027003,0.178047,0.022256,4864,45.886792452830186,554.1132075471698,13.33785582179188,0.02407063329320926
FAPI_TEMPO_42_102,558.2645,10.7398,93.4725,6.5182,0.197063,0.113045,0,0.0,0.0,5.694795,0.027431,0.612137,0.076517,4865,45.89622641509434,554.1037735849056,13.330457961204889,0.024057692072660564
FAPI_TEMPO_8_115,558.2645,10.7398,106.4393,6.9557,0.380779,0.081803,0,0.0,0.0,5.291041,0.0273,0.689074,0.086134,4866,45.905660377358494,554.0943396226415,13.330457961204889,0.024058101676843364
FAPI_TEMPO_18_22,558.0579,10.7378,96.0171,6.6064,0.239337,0.105692,0,0.0,0.0,5.442705,0.027295,0.250706,0.031338,4867,45.91509433962264,554.0849056603773,13.327991095171292,0.024054059150531337
FAPI_TEMPO_4_107,558.0579,10.7378,99.7181,6.7325,0.294753,0.096192,0,0.0,0.0,4.950567,0.027178,0.499131,0.062391,4868,45.924528301886795,554.0754716981132,13.327991095171292,0.02405446870680646
FAPI_TEMPO_22_84,557.8512,10.7359,94.2257,6.5445,0.210431,0.110727,0,0.0,0.0,5.40208,0.027259,0.296268,0.037033,4869,45.93396226415094,554.066037735849,13.325522578101431,0.02405042300111954
FAPI_TEMPO_39_121,557.8512,10.7359,94.1532,6.5419,0.209216,0.110939,0,0.0,0.0,5.911384,0.02749,0.732714,0.091589,4870,45.943396226415096,554.0566037735849,13.325522578101431,0.02405083250942877
FAPI_TEMPO_14_94,557.6446,10.7339,103.731,6.8666,0.348746,0.087128,0,0.0,0.0,5.191468,0.027293,0.621115,0.077639,4871,45.95283018867924,554.0471698113207,13.323054798243739,0.024046787934646194
FAPI_TEMPO_0_93,557.438,10.7319,97.0365,6.6413,0.256062,0.102835,0,0.0,0.0,5.364243,0.027386,0.646799,0.08085,4872,45.9622641509434,554.0377358490566,13.320586561203674,0.024042742396941652
FAPI_TEMPO_46_82,557.438,10.7319,94.7314,6.562,0.219419,0.10918,0,0.0,0.0,5.768746,0.027436,0.318035,0.039754,4873,45.971698113207545,554.0283018867924,13.320586561203674,0.02404315179538525
FAPI_TEMPO_33_77,557.2314,10.7299,100.802,6.769,0.310861,0.0935,2,17.9752,1.3149,5.638608,0.02741,0.451789,0.056474,4874,45.9811320754717,554.0188679245283,13.318117866727054,0.024039105232317334
FAPI_TEMPO_28_37,557.2314,10.7299,95.9903,6.6054,0.24004,0.10561,0,0.0,0.0,5.640674,0.027401,0.232668,0.029083,4875,45.990566037735846,554.0094339622642,13.318117866727054,0.024039514582768286
FAPI_TEMPO_40_68,557.2314,10.7299,87.9266,6.3219,0.094258,0.131408,0,0.0,0.0,5.064933,0.027156,0.106017,0.013252,4876,46.0,554.0,13.318117866727054,0.024039923947160747
FAPI_TEMPO_42_73,557.0248,10.7279,92.9968,6.5016,0.190627,0.114239,0,0.0,0.0,5.772868,0.027451,0.643139,0.080392,4877,46.009433962264154,553.9905660377358,13.315648714559451,0.024035876296226385
FAPI_TEMPO_24_98,556.8182,10.7259,91.3235,6.4429,0.161007,0.11948,0,0.0,0.0,5.092666,0.027158,0.198795,0.024849,4878,46.0188679245283,553.9811320754717,13.313179104446212,0.024031827680789115
FAPI_TEMPO_17_40,556.8182,10.7259,92.8943,6.4981,0.189142,0.114511,0,0.0,0.0,5.496503,0.027359,0.237845,0.029731,4879,46.028301886792455,553.9716981132076,13.313179104446212,0.024032236935190108
FAPI_TEMPO_48_103,556.6116,10.7239,103.6207,6.863,0.348568,0.087199,0,0.0,0.0,5.322687,0.027244,0.465053,0.058132,4880,46.0377358490566,553.9622641509434,13.310709036132433,0.02402818729274588
FAPI_TEMPO_45_0,556.405,10.7219,88.5238,6.3433,0.107761,0.129021,0,0.0,0.0,5.322406,0.027284,0.183137,0.022892,4881,46.04716981132076,553.9528301886793,13.30823850936299,0.024024136684760927
FAPI_TEMPO_41_60,555.9917,10.7179,96.348,6.6177,0.24735,0.104406,0,0.0,0.0,5.400077,0.027372,0.188759,0.023595,4882,46.056603773584904,553.9433962264151,13.303294883078113,0.024015621404105725
FAPI_TEMPO_10_110,555.9917,10.7179,95.1726,6.5773,0.228645,0.107647,1,15.4959,0.0,5.650993,0.027465,0.29781,0.037226,4883,46.06603773584906,553.933962264151,13.303294883078113,0.024016030410379956
FAPI_TEMPO_37_114,555.7851,10.716,102.6013,6.8291,0.336546,0.08924,0,0.0,0.0,5.086932,0.027202,0.446346,0.055793,4884,46.075471698113205,553.9245283018868,13.300822979186165,0.02401197690227082
FAPI_TEMPO_2_37,555.5785,10.714,88.6151,6.3466,0.110923,0.1285,0,0.0,0.0,4.909837,0.027198,0.555954,0.069494,4885,46.08490566037736,553.9150943396227,13.298350615815526,0.024007922426576612
FAPI_TEMPO_0_105,555.5785,10.714,101.9774,6.8083,0.328652,0.090573,0,0.0,0.0,5.299795,0.027415,0.39704,0.04963,4886,46.094339622641506,553.9056603773585,13.298350615815526,0.0240083313226223
FAPI_TEMPO_21_78,555.3719,10.712,91.4259,6.4465,0.165061,0.11884,0,0.0,0.0,5.006402,0.027183,0.218587,0.027323,4887,46.10377358490566,553.8962264150944,13.295877792709874,0.024004275816722813
FAPI_TEMPO_46_135,555.3719,10.712,107.3484,6.9853,0.394377,0.079679,0,0.0,0.0,5.62237,0.027439,0.369737,0.046217,4888,46.113207547169814,553.8867924528302,13.295877792709874,0.02400468466458725
FAPI_TEMPO_7_56,555.1653,10.71,92.9133,6.4987,0.191878,0.114116,0,0.0,0.0,4.865398,0.027119,0.286555,0.035819,4889,46.12264150943396,553.877358490566,13.293404509612653,0.02400062812793073
FAPI_TEMPO_1_37,554.9587,10.708,91.407,6.4458,0.165337,0.118814,0,0.0,0.0,5.30623,0.027329,0.435979,0.054497,4890,46.132075471698116,553.8679245283018,13.290930766267065,0.023996570622113935
FAPI_TEMPO_32_45,554.7521,10.706,93.3733,6.5148,0.200418,0.112638,0,0.0,0.0,5.137904,0.027188,0.293646,0.036706,4891,46.14150943396226,553.8584905660377,13.288456562416076,0.023992512146623245
FAPI_TEMPO_40_48,554.7521,10.706,94.2257,6.5445,0.214818,0.110117,0,0.0,0.0,5.333477,0.027417,0.601225,0.075153,4892,46.15094339622642,553.8490566037735,13.288456562416076,0.023992920821968116
FAPI_TEMPO_13_100,554.3388,10.702,99.6078,6.7288,0.2979,0.095821,0,0.0,0.0,5.231006,0.027253,0.280047,0.035006,4893,46.160377358490564,553.8396226415094,13.283505574028986,0.02398439012123039
FAPI_TEMPO_15_134,554.3388,10.702,103.0235,6.8432,0.343685,0.088105,0,0.0,0.0,5.666395,0.027488,0.347951,0.043494,4894,46.16981132075472,553.8301886792453,13.283505574028986,0.02398479867214718
FAPI_TEMPO_13_26,554.1322,10.7,93.9059,6.5333,0.210344,0.110931,0,0.0,0.0,5.609197,0.027497,0.179086,0.022386,4895,46.179245283018865,553.8207547169811,13.281029986893847,0.02398073722188481
FAPI_TEMPO_36_84,553.9256,10.698,100.3609,6.7542,0.308914,0.093971,0,0.0,0.0,5.412953,0.027313,0.362377,0.045297,4896,46.18867924528302,553.811320754717,13.27855393822264,0.02397667479987053
FAPI_TEMPO_33_78,553.9256,10.698,92.3807,6.4801,0.18436,0.115506,0,0.0,0.0,5.581223,0.027478,0.410203,0.051275,4897,46.198113207547166,553.8018867924528,13.27855393822264,0.02397708324023644
FAPI_TEMPO_11_81,553.719,10.696,88.9003,6.3568,0.119575,0.127053,0,0.0,0.0,5.399589,0.027422,0.247346,0.030918,4898,46.20754716981132,553.7924528301887,13.276077427757132,0.023973019783691457
FAPI_TEMPO_1_90,553.5124,10.694,95.1348,6.5759,0.231474,0.107277,0,0.0,0.0,5.236102,0.027451,0.364026,0.045503,4899,46.216981132075475,553.7830188679245,13.273600455238842,0.023968955354343492
FAPI_TEMPO_7_142,553.5124,10.694,98.0102,6.6746,0.275906,0.09961,0,0.0,0.0,5.276427,0.027391,0.407551,0.050944,4900,46.22641509433962,553.7735849056604,13.273600455238842,0.023969363684076955
FAPI_TEMPO_25_125,553.5124,10.694,98.1283,6.6786,0.277648,0.099312,0,0.0,0.0,5.369402,0.027451,0.509683,0.06371,4901,46.235849056603776,553.7641509433962,13.273600455238842,0.023969772027723085
FAPI_TEMPO_21_77,553.5124,10.694,94.796,6.5642,0.225972,0.108235,0,0.0,0.0,5.237376,0.027293,0.339391,0.042424,4902,46.24528301886792,553.7547169811321,13.273600455238842,0.023970180385282584
FAPI_TEMPO_45_148,553.3058,10.692,96.9719,6.6391,0.260593,0.10225,0,0.0,0.0,5.743092,0.027537,0.543212,0.067901,4903,46.25471698113208,553.7452830188679,13.271123020409059,0.02396611479570268
FAPI_TEMPO_31_61,553.3058,10.692,99.4061,6.7219,0.296363,0.096128,0,0.0,0.0,5.628739,0.027497,0.412719,0.05159,4904,46.264150943396224,553.7358490566038,13.271123020409059,0.02396652310486848
FAPI_TEMPO_49_76,553.0992,10.69,102.3996,6.8224,0.337149,0.08925,0,0.0,0.0,5.752853,0.027538,0.451719,0.056465,4905,46.27358490566038,553.7264150943396,13.268645123008818,0.023962456479068656
FAPI_TEMPO_41_43,553.0992,10.69,93.6018,6.5227,0.206687,0.111624,0,0.0,0.0,5.299332,0.027469,0.391421,0.048928,4906,46.283018867924525,553.7169811320755,13.268645123008818,0.02396286473981897
FAPI_TEMPO_11_78,552.8926,10.688,90.7453,6.4224,0.156272,0.120537,0,0.0,0.0,5.257637,0.027349,0.14149,0.017686,4907,46.29245283018868,553.7075471698113,13.26616676277892,0.023958797077242015
FAPI_TEMPO_41_40,552.8926,10.688,92.0498,6.4684,0.180018,0.116327,0,0.0,0.0,5.43542,0.027488,0.102643,0.01283,4908,46.301886792452834,553.6981132075472,13.26616676277892,0.023959205289555058
FAPI_TEMPO_10_57,552.0661,10.68,89.7637,6.3876,0.139008,0.123664,0,0.0,0.0,5.518322,0.027516,0.468176,0.058522,4909,46.31132075471698,553.688679245283,13.256247487767013,0.0239416986199469
FAPI_TEMPO_46_47,551.6529,10.676,92.2894,6.4769,0.186097,0.11532,0,0.0,0.0,5.266225,0.027378,0.242842,0.030355,4910,46.320754716981135,553.6792452830189,13.251285666378115,0.023933145009986032
FAPI_TEMPO_46_63,551.4463,10.674,93.8948,6.533,0.213986,0.110431,0,0.0,0.0,5.750768,0.027594,0.236814,0.029602,4911,46.33018867924528,553.6698113207547,13.248804058837631,0.023929070698713372
FAPI_TEMPO_49_68,551.2397,10.672,103.0425,6.8438,0.347594,0.087578,0,0.0,0.0,5.242309,0.027325,0.300841,0.037605,4912,46.339622641509436,553.6603773584906,13.246321986385011,0.02392499540888787
FAPI_TEMPO_41_82,551.2397,10.672,92.2326,6.4749,0.185705,0.115411,0,0.0,0.0,5.747458,0.027592,0.206381,0.025798,4913,46.34905660377358,553.6509433962265,13.246321986385011,0.0239254030800145
FAPI_TEMPO_2_69,550.8264,10.668,96.348,6.6177,0.254342,0.103445,0,0.0,0.0,5.362868,0.027522,0.282785,0.035348,4914,46.35849056603774,553.6415094339623,13.241355243744017,0.023916839720493233
FAPI_TEMPO_21_127,550.6198,10.666,91.2778,6.4413,0.169516,0.11831,0,0.0,0.0,5.245102,0.02748,0.480515,0.060064,4915,46.367924528301884,553.6320754716982,13.238871774760174,0.023912761491430148
FAPI_TEMPO_24_34,550.4132,10.664,94.5298,6.555,0.225963,0.108391,0,0.0,0.0,5.254504,0.027464,0.24461,0.030576,4916,46.37735849056604,553.622641509434,13.236387839817024,0.023908682281722524
FAPI_TEMPO_6_137,550.4132,10.664,93.9326,6.5343,0.216091,0.110115,0,0.0,0.0,5.208483,0.027419,0.332214,0.041527,4917,46.386792452830186,553.6132075471698,13.236387839817024,0.023909089702649905
FAPI_TEMPO_1_123,549.5868,10.656,99.4139,6.7222,0.301202,0.09547,0,0.0,0.0,5.233242,0.027493,0.375058,0.046882,4918,46.39622641509434,553.6037735849056,13.226447435200193,0.0238915413266627
FAPI_TEMPO_36_100,549.3802,10.654,113.2441,7.1746,0.461666,0.069007,0,0.0,0.0,5.413111,0.027379,0.445402,0.055675,4919,46.405660377358494,553.5943396226415,13.223961166519969,0.023887457331182436
FAPI_TEMPO_4_5,549.3802,10.654,88.6151,6.3466,0.120842,0.12708,0,0.0,0.0,4.390584,0.02722,0.15919,0.019899,4920,46.41509433962264,553.5849056603773,13.223961166519969,0.02388786441123239
FAPI_TEMPO_50_52,549.3802,10.654,91.6087,6.4529,0.177361,0.116987,0,0.0,0.0,5.238983,0.027413,0.538419,0.067302,4921,46.424528301886795,553.5754716981132,13.223961166519969,0.023888271505157155
FAPI_TEMPO_42_65,549.3802,10.654,93.0692,6.5042,0.202977,0.112467,0,0.0,0.0,5.629102,0.027593,0.606548,0.075818,4922,46.43396226415094,553.566037735849,13.223961166519969,0.023888678612957442
FAPI_TEMPO_36_71,549.1736,10.652,96.7056,6.63,0.262068,0.102191,0,0.0,0.0,5.379154,0.027516,0.316598,0.039575,4923,46.443396226415096,553.5566037735849,13.221474430302491,0.02388459344567827
FAPI_TEMPO_4_65,548.1405,10.642,100.6918,6.7653,0.320618,0.092241,0,0.0,0.0,4.79094,0.027426,0.239851,0.029981,4924,46.45283018867924,553.5471698113207,13.209032522017884,0.02386252381440275
FAPI_TEMPO_24_50,548.1405,10.642,88.6341,6.3473,0.1232,0.126728,0,0.0,0.0,5.65441,0.027629,0.565182,0.070648,4925,46.4622641509434,553.5377358490566,13.209032522017884,0.02386293050419933
FAPI_TEMPO_40_67,548.1405,10.642,94.3549,6.5489,0.226299,0.108447,0,0.0,0.0,4.878854,0.027478,0.44143,0.055179,4926,46.471698113207545,553.5283018867924,13.209032522017884,0.023863337207858604
FAPI_TEMPO_30_106,547.5207,10.636,96.6788,6.6291,0.263882,0.101956,0,0.0,0.0,5.363774,0.027548,0.351737,0.043967,4927,46.4811320754717,553.5188679245283,13.201562471929957,0.02385024835997095
FAPI_TEMPO_37_96,547.5207,10.636,106.0171,6.9419,0.387849,0.081043,0,0.0,0.0,5.462206,0.027598,0.635703,0.079463,4928,46.490566037735846,553.5094339622642,13.201562471929957,0.023850654861340595
FAPI_TEMPO_19_40,547.314,10.634,89.5242,6.3791,0.141846,0.123428,0,0.0,0.0,5.271918,0.027465,0.200552,0.025069,4929,46.5,553.5,13.199070309942107,0.023846558825550326
FAPI_TEMPO_26_5,547.1074,10.632,89.102,6.364,0.13402,0.124843,0,0.0,0.0,5.369639,0.02763,0.60776,0.07597,4930,46.509433962264154,553.4905660377358,13.196578883343578,0.02384246397876972
FAPI_TEMPO_4_100,547.1074,10.632,99.7181,6.7325,0.308591,0.094323,0,0.0,0.0,4.769461,0.027263,0.235616,0.029452,4931,46.5188679245283,553.4811320754717,13.196578883343578,0.0238428703682425
FAPI_TEMPO_31_78,546.281,10.6239,93.9594,6.5352,0.222419,0.109219,0,0.0,0.0,5.048654,0.02744,0.249647,0.031206,4932,46.528301886792455,553.4716981132076,13.186608469745636,0.023825262456416398
FAPI_TEMPO_6_149,546.0744,10.6219,92.7573,6.4933,0.202436,0.112736,1,22.7273,0.0,5.171771,0.027618,0.352172,0.044021,4933,46.5377358490566,553.4622641509434,13.18411468821027,0.023821162782318658
FAPI_TEMPO_46_111,545.8678,10.6199,89.6991,6.3853,0.147448,0.122508,0,0.0,0.0,5.760155,0.027735,0.424899,0.053112,4934,46.54716981132076,553.4528301886793,13.181620434885698,0.0238170621160107
FAPI_TEMPO_35_24,545.2479,10.6139,95.3286,6.5826,0.246024,0.105157,0,0.0,0.0,5.38483,0.027618,0.232573,0.029072,4935,46.556603773584904,553.4433962264151,13.17413363341024,0.023803940426855626
FAPI_TEMPO_46_99,544.6281,10.6078,91.0305,6.4325,0.174083,0.117828,0,0.0,0.0,5.160255,0.027534,0.391868,0.048984,4936,46.56603773584906,553.433962264151,13.166643783572722,0.023790812782263544
FAPI_TEMPO_31_68,544.4215,10.6058,91.9852,6.4662,0.191446,0.114762,0,0.0,0.0,5.264969,0.027567,0.543022,0.067878,4937,46.575471698113205,553.4245283018868,13.164146219979806,0.02378670540746057
FAPI_TEMPO_13_119,544.4215,10.6058,104.6401,6.8966,0.375188,0.083255,0,0.0,0.0,5.386752,0.027653,0.38257,0.047821,4938,46.58490566037736,553.4150943396227,13.164146219979806,0.02378711089492106
FAPI_TEMPO_47_113,544.2149,10.6038,91.3157,6.4426,0.179857,0.116825,0,0.0,0.0,5.330623,0.027628,0.221938,0.027742,4939,46.594339622641506,553.4056603773585,13.161648182447477,0.023783002460568907
FAPI_TEMPO_45_109,544.2149,10.6038,103.7121,6.866,0.364198,0.08509,0,0.0,0.0,5.354157,0.027597,0.410146,0.051268,4940,46.60377358490566,553.3962264150944,13.161648182447477,0.02378340789872882
FAPI_TEMPO_20_51,543.8017,10.5998,92.7573,6.4933,0.205755,0.112271,0,0.0,0.0,4.901269,0.027414,0.596727,0.074591,4941,46.613207547169814,553.3867924528302,13.156650684484706,0.02377478260037469
FAPI_TEMPO_46_125,543.595,10.5978,91.8939,6.463,0.191068,0.114873,0,0.0,0.0,5.436961,0.027668,0.341609,0.042701,4942,46.62264150943396,553.377358490566,13.15415001359182,0.023770668987021938
