Repository: sandysanche-glitch/fira-fapi-kinetics

## Overview

The study combines bright-field optical microscopy, segmentation-informed computer vision, grain-resolved descriptor extraction, and video-anchored kinetics reconstruction to compare:

- pristine FAPI
- FAPI--TEMPO

The workflow links:
- time-resolved crystallization dynamics,
- grain-scale morphology,
- radial microstructural fingerprints,
- and effective growth-rate heterogeneity.

The repository is organized to preserve both:
- a **core reproducible pipeline**, and
- a **figure-centric structure**, since several manuscript figures were assembled from multiple panel-level scripts and then combined externally.

File: data/processed/kinetics/morpho_kinetics_from_cm_fapitempo_with_veff.csv (part 25 of 31)
file_name,area_(µm²),area_error_(µm²),perimeter_(µm),perimeter_error_(µm),circularity_distortion,circularity_distortion_error,defects_count,defects_area_(µm²),defects_area_error_(µm²),entropy_hm_(bits),entropy_hm_error_(bits),nucleus_circularity,nucleus_circularity_error,rank_for_t0,t0_ms,dt_ms,R_um_final,v_eff_um_per_ms
FAPI_TEMPO_27_77,543.1818,10.5938,94.0886,6.5397,0.228953,0.108234,0,0.0,0.0,5.443767,0.027708,0.335741,0.041968,4943,46.632075471698116,553.3679245283018,13.149149665856973,0.023762038027530203
FAPI_TEMPO_18_73,543.1818,10.5938,103.9972,6.8754,0.368881,0.084352,0,0.0,0.0,5.484044,0.02773,0.535076,0.066885,4944,46.64150943396226,553.3584905660377,13.149149665856973,0.02376244313592538
FAPI_TEMPO_28_117,543.1818,10.5938,90.186,6.4026,0.160778,0.120278,0,0.0,0.0,5.192844,0.027556,0.129874,0.016234,4945,46.65094339622642,553.3490566037735,13.149149665856973,0.02376284825813382
FAPI_TEMPO_3_61,542.9752,10.5917,93.1795,6.508,0.214133,0.110841,0,0.0,0.0,5.041079,0.027549,0.179103,0.022388,4946,46.660377358490564,553.3396226415094,13.146648778780886,0.023758733770088553
FAPI_TEMPO_10_147,542.7686,10.5897,96.3669,6.6184,0.265539,0.101897,0,0.0,0.0,5.344441,0.027651,0.345927,0.043241,4947,46.66981132075472,553.3301886792453,13.14414741587051,0.023754618281797587
FAPI_TEMPO_35_98,542.7686,10.5897,99.6345,6.7297,0.312924,0.093778,0,0.0,0.0,5.47592,0.027677,0.354916,0.044364,4948,46.679245283018865,553.3207547169811,13.14414741587051,0.023755023291316138
FAPI_TEMPO_23_118,542.7686,10.5897,97.3941,6.6536,0.28095,0.099242,0,0.0,0.0,5.451102,0.0277,0.320122,0.040015,4949,46.68867924528302,553.311320754717,13.14414741587051,0.023755428314645513
FAPI_TEMPO_6_73,542.7686,10.5897,93.9594,6.5352,0.227419,0.108523,0,0.0,0.0,5.095221,0.027614,0.375446,0.046931,4950,46.698113207547166,553.3018867924528,13.14414741587051,0.02375583335178643
FAPI_TEMPO_7_99,541.9421,10.5817,89.3037,6.3712,0.146066,0.122981,0,0.0,0.0,5.057682,0.027568,0.36127,0.045159,4951,46.70754716981132,553.2924528301887,13.134135988682488,0.023738144125225385
FAPI_TEMPO_4_75,541.9421,10.5817,92.6281,6.4887,0.206261,0.11228,0,0.0,0.0,4.956285,0.027503,0.474068,0.059259,4952,46.716981132075475,553.2830188679245,13.134135988682488,0.023738548881468143
FAPI_TEMPO_40_107,541.7355,10.5796,97.3673,6.6527,0.281924,0.099123,0,0.0,0.0,5.338741,0.027683,0.237107,0.029638,4953,46.72641509433962,553.2735849056604,13.131632242288806,0.023734428319992725
FAPI_TEMPO_36_38,541.5289,10.5776,91.4527,6.4474,0.186349,0.115821,0,0.0,0.0,5.379087,0.027782,0.428037,0.053505,4954,46.735849056603776,553.2641509433962,13.129128018426561,0.02373030675499123
FAPI_TEMPO_47_96,541.1157,10.5736,97.8999,6.6708,0.290527,0.097675,0,0.0,0.0,5.478439,0.027734,0.343968,0.042996,4955,46.74528301886792,553.2547169811321,13.124118137203055,0.023721656109532335
FAPI_TEMPO_23_75,540.9091,10.5716,93.4725,6.5182,0.222024,0.109563,0,0.0,0.0,5.498672,0.027791,0.294708,0.036838,4956,46.75471698113208,553.2452830188679,13.12161247929448,0.02371753159411389
FAPI_TEMPO_13_23,540.7025,10.5696,96.3747,6.6187,0.268453,0.101492,0,0.0,0.0,5.22734,0.027662,0.413621,0.051703,4957,46.764150943396224,553.2358490566038,13.11910634282271,0.02371340607300457
FAPI_TEMPO_23_122,540.2893,10.5655,102.335,6.8203,0.351683,0.087341,0,0.0,0.0,5.76708,0.027888,0.426668,0.053334,4958,46.77358490566038,553.2264150943396,13.11409263309208,0.023704747776470116
FAPI_TEMPO_34_71,540.2893,10.5655,94.9599,6.5699,0.247067,0.10522,0,0.0,0.0,5.359626,0.027696,0.156081,0.01951,4959,46.783018867924525,553.2169811320755,13.11409263309208,0.023705152011523685
FAPI_TEMPO_33_36,540.0826,10.5635,91.6922,6.4559,0.192755,0.114764,0,0.0,0.0,5.368268,0.027704,0.214202,0.026775,4960,46.79245283018868,553.2075471698113,13.111583845433996,0.023701021275852722
FAPI_TEMPO_19_96,540.0826,10.5635,99.8551,6.7371,0.319341,0.092806,0,0.0,0.0,5.35815,0.027735,0.454491,0.056811,4961,46.801886792452834,553.1981132075472,13.111583845433996,0.023701425461143667
FAPI_TEMPO_33_40,539.876,10.5615,94.8417,6.5658,0.245768,0.105467,0,0.0,0.0,5.647809,0.027846,0.509738,0.063717,4962,46.81132075471698,553.188679245283,13.109075791731474,0.02369729584780409
FAPI_TEMPO_12_59,539.2562,10.5554,88.9649,6.3591,0.143816,0.123541,0,0.0,0.0,5.701076,0.027874,0.246119,0.030765,4963,46.820754716981135,553.1792452830189,13.101548749896079,0.023684093106553616
FAPI_TEMPO_44_105,538.843,10.5514,90.7642,6.4231,0.178055,0.117441,0,0.0,0.0,5.318146,0.027785,0.619629,0.077454,4964,46.83018867924528,553.1698113207547,13.096528318639727,0.023675421273207778
FAPI_TEMPO_42_64,538.4298,10.5473,97.6793,6.6633,0.290857,0.097742,0,0.0,0.0,5.449732,0.027798,0.553989,0.069249,4965,46.839622641509436,553.1603773584906,13.09150596210998,0.02366674566357394
FAPI_TEMPO_28_98,538.4298,10.5473,97.5501,6.6589,0.288977,0.098065,0,0.0,0.0,5.341143,0.027765,0.273056,0.034132,4966,46.84905660377358,553.1509433962265,13.09150596210998,0.023667149298762798
FAPI_TEMPO_40_134,538.4298,10.5473,91.8293,6.4607,0.197626,0.113992,0,0.0,0.0,4.961631,0.027699,0.319356,0.039919,4967,46.85849056603774,553.1415094339623,13.09150596210998,0.023667552947719852
FAPI_TEMPO_24_69,538.4298,10.5473,89.9197,6.3932,0.163186,0.120116,1,17.7686,0.0,5.371454,0.027758,0.243494,0.030437,4968,46.867924528301884,553.1320754716982,13.09150596210998,0.023667956610445795
FAPI_TEMPO_23_20,538.0165,10.5433,88.9003,6.3568,0.144542,0.123482,0,0.0,0.0,5.46258,0.02779,0.324461,0.040558,4969,46.87735849056604,553.122641509434,13.086480461911881,0.023659274598124874
FAPI_TEMPO_5_60,537.8099,10.5412,96.3936,6.6193,0.272653,0.100905,0,0.0,0.0,5.102013,0.027685,0.209341,0.026168,4970,46.886792452830186,553.1132075471698,13.083967596165769,0.02365513500244877
FAPI_TEMPO_31_11,537.6033,10.5392,92.8676,6.4971,0.216672,0.110676,0,0.0,0.0,4.996355,0.027611,0.199656,0.024957,4971,46.89622641509434,553.1037735849056,13.081454247713832,0.02365099439283744
FAPI_TEMPO_34_28,536.9835,10.5331,89.0831,6.3634,0.149684,0.122619,0,0.0,0.0,5.365631,0.027799,0.235926,0.029491,4972,46.905660377358494,553.0943396226415,13.073911303338935,0.023637760083133095
FAPI_TEMPO_42_140,536.9835,10.5331,103.1338,6.8468,0.365592,0.085148,0,0.0,0.0,5.757545,0.027978,0.488353,0.061044,4973,46.91509433962264,553.0849056603773,13.073911303338935,0.023638163272108877
FAPI_TEMPO_5_129,536.5702,10.5291,93.731,6.5272,0.232515,0.107948,0,0.0,0.0,4.997092,0.027701,0.274445,0.034306,4974,46.924528301886795,553.0754716981132,13.068879037301317,0.02362946777801555
FAPI_TEMPO_23_80,536.5702,10.5291,93.0503,6.5035,0.221245,0.109925,0,0.0,0.0,5.453332,0.027846,0.250435,0.031304,4975,46.93396226415094,553.066037735849,13.068879037301317,0.02362987083929961
FAPI_TEMPO_14_132,536.3636,10.5271,102.5099,6.8261,0.358588,0.086345,0,0.0,0.0,5.214296,0.027871,0.481592,0.060199,4976,46.943396226415096,553.0566037735849,13.066362786526641,0.023625724197799944
FAPI_TEMPO_10_74,536.3636,10.5271,90.1214,6.4003,0.170123,0.118994,0,0.0,0.0,5.467081,0.027892,0.292992,0.036624,4977,46.95283018867924,553.0471698113207,13.066362786526641,0.02362612720897641
FAPI_TEMPO_27_86,536.157,10.525,90.4522,6.4121,0.176501,0.117868,0,0.0,0.0,5.395861,0.027872,0.417425,0.052178,4978,46.9622641509434,553.0377358490566,13.063846051092407,0.023621979485786822
FAPI_TEMPO_26_130,535.7438,10.521,95.3553,6.5836,0.259582,0.103269,0,0.0,0.0,5.022588,0.027672,0.218411,0.027301,4979,46.971698113207545,553.0283018867924,13.05881112512435,0.0236132781641934
FAPI_TEMPO_5_141,535.5372,10.5189,97.5879,6.6602,0.293345,0.097449,0,0.0,0.0,5.123637,0.027844,0.423188,0.052899,4980,46.9811320754717,553.0188679245283,13.056292934029395,0.023609127448091367
FAPI_TEMPO_16_95,535.5372,10.5189,87.9912,6.3242,0.130798,0.126106,0,0.0,0.0,5.113761,0.027715,0.219948,0.027493,4981,46.990566037735846,553.0094339622642,13.056292934029395,0.02360953020363902
FAPI_TEMPO_40_20,535.5372,10.5189,87.5044,6.3067,0.121099,0.127861,0,0.0,0.0,5.307481,0.02792,0.230313,0.028789,4982,47.0,553.0,13.056292934029395,0.02360993297292838
FAPI_TEMPO_48_31,535.5372,10.5189,96.7245,6.6307,0.280673,0.09963,0,0.0,0.0,5.288047,0.027854,0.285285,0.035661,4983,47.009433962264154,552.9905660377358,13.056292934029395,0.02361033575596015
FAPI_TEMPO_37_52,535.124,10.5149,93.4915,6.5189,0.230657,0.108348,0,0.0,0.0,5.301757,0.027846,0.320702,0.040088,4984,47.0188679245283,552.9811320754717,13.051255094212772,0.023601628224146205
FAPI_TEMPO_14_118,535.124,10.5149,96.036,6.607,0.270885,0.10134,0,0.0,0.0,5.283551,0.027843,0.580701,0.072588,4985,47.028301886792455,552.9716981132076,13.051255094212772,0.023602030879238314
FAPI_TEMPO_47_156,535.124,10.5149,96.7702,6.6322,0.281907,0.099437,0,0.0,0.0,5.61202,0.027988,0.50213,0.062766,4986,47.0377358490566,552.9622641509434,13.051255094212772,0.02360243354806964
FAPI_TEMPO_33_76,534.7107,10.5108,96.036,6.607,0.271448,0.101263,0,0.0,0.0,5.515202,0.02792,0.389439,0.04868,4987,47.04716981132076,552.9528301886793,13.046214089085577,0.023593719711379236
FAPI_TEMPO_42_54,534.7107,10.5108,89.1209,6.3647,0.154002,0.121976,1,19.0083,0.0,5.122788,0.027789,0.290049,0.036256,4988,47.056603773584904,552.9433962264151,13.046214089085577,0.023594122252150945
FAPI_TEMPO_27_40,534.5041,10.5088,94.815,6.5649,0.252851,0.104501,0,0.0,0.0,5.365541,0.027909,0.275688,0.034461,4989,47.06603773584906,552.933962264151,13.043693466030604,0.023589966173572265
FAPI_TEMPO_32_31,534.2975,10.5068,94.5109,6.5543,0.248326,0.1053,0,0.0,0.0,5.321178,0.027862,0.38016,0.04752,4990,47.075471698113205,552.9245283018868,13.041172355784733,0.023585809072055652
FAPI_TEMPO_8_82,534.0909,10.5047,96.4126,6.62,0.277966,0.100166,0,0.0,0.0,4.938721,0.02774,0.272623,0.034078,4991,47.08490566037736,552.9150943396227,13.038650758065359,0.02358165094703762
FAPI_TEMPO_11_105,533.6777,10.5007,109.7181,7.062,0.442901,0.072548,0,0.0,0.0,5.485326,0.027997,0.385254,0.048157,4992,47.094339622641506,552.9056603773585,13.033606099074314,0.023572929403867685
FAPI_TEMPO_30_113,533.4711,10.4986,104.1075,6.8791,0.381476,0.082641,0,0.0,0.0,5.485046,0.027924,0.374719,0.04684,4993,47.10377358490566,552.8962264150944,13.031083037236069,0.023568768269097946
FAPI_TEMPO_13_30,533.2645,10.4966,89.5242,6.3791,0.163875,0.120288,0,0.0,0.0,5.30792,0.027933,0.376667,0.047083,4994,47.113207547169814,552.8867924528302,13.028559486791163,0.023564606108587235
FAPI_TEMPO_34_59,533.0579,10.4946,91.5173,6.4497,0.200207,0.113826,0,0.0,0.0,5.317732,0.027854,0.397987,0.049748,4995,47.12264150943396,552.877358490566,13.026035447455625,0.023560442921769408
FAPI_TEMPO_4_91,532.8512,10.4925,100.2317,6.7498,0.333491,0.090722,0,0.0,0.0,4.77928,0.02762,0.333701,0.041713,4996,47.132075471698116,552.8679245283018,13.023509696886483,0.02355627649767878
FAPI_TEMPO_44_50,532.8512,10.4925,94.1989,6.5435,0.245387,0.105886,0,0.0,0.0,5.252111,0.027914,0.451522,0.05644,4997,47.14150943396226,552.8584905660377,13.023509696886483,0.02355667846134101
FAPI_TEMPO_28_94,532.6446,10.4905,97.8542,6.6693,0.300982,0.096273,0,0.0,0.0,5.635794,0.028026,0.293416,0.036677,4998,47.15094339622642,552.8490566037735,13.02098467867967,0.023552513155524472
FAPI_TEMPO_6_145,532.438,10.4885,104.0429,6.8769,0.381907,0.082611,0,0.0,0.0,5.171004,0.027839,0.332636,0.041579,4999,47.160377358490564,552.8396226415094,13.018459170728505,0.023548346821679177
FAPI_TEMPO_13_61,532.2314,10.4864,90.4333,6.4114,0.182188,0.117074,0,0.0,0.0,5.437827,0.027914,0.33661,0.042076,5000,47.16981132075472,552.8301886792453,13.015933172747914,0.023544179459236838
FAPI_TEMPO_23_139,532.2314,10.4864,105.3097,6.9187,0.396921,0.080128,0,0.0,0.0,5.856509,0.028092,0.512278,0.064035,5001,47.179245283018865,552.8207547169811,13.015933172747914,0.023544581243899708
FAPI_TEMPO_50_9,531.6116,10.4803,88.1283,6.3292,0.139851,0.124706,1,17.9752,0.0,5.49063,0.028001,0.247493,0.030937,5002,47.18867924528302,552.811320754717,13.00835223577463,0.023531269616575833
FAPI_TEMPO_24_68,531.1983,10.4762,91.4716,6.4481,0.202201,0.113574,0,0.0,0.0,5.590179,0.028046,0.302438,0.037805,5003,47.198113207547166,552.8018867924528,13.003294598447853,0.023522522099006307
FAPI_TEMPO_15_91,530.9917,10.4742,88.1929,6.3315,0.142112,0.124335,0,0.0,0.0,5.400162,0.027956,0.421882,0.052735,5004,47.20754716981132,552.7924528301887,13.000765654050438,0.023518348681298148
FAPI_TEMPO_50_95,530.9917,10.4742,87.9266,6.3219,0.136909,0.125275,0,0.0,0.0,5.432058,0.027975,0.282558,0.03532,5005,47.216981132075475,552.7830188679245,13.000765654050438,0.02351875005255306
FAPI_TEMPO_12_79,530.7851,10.4722,95.0434,6.5728,0.261612,0.103161,0,0.0,0.0,5.408933,0.027982,0.353733,0.044217,5006,47.22641509433962,552.7735849056604,12.998236217620141,0.02351457553790038
FAPI_TEMPO_30_84,530.7851,10.4722,91.7836,6.4591,0.208231,0.112528,0,0.0,0.0,5.283146,0.027898,0.449833,0.056229,5007,47.235849056603776,552.7641509433962,12.998236217620141,0.0235149768584598
FAPI_TEMPO_22_88,530.7851,10.4722,94.5109,6.5543,0.253267,0.104615,0,0.0,0.0,5.320995,0.028008,0.268605,0.033576,5008,47.24528301886792,552.7547169811321,12.998236217620141,0.023515378192718032
FAPI_TEMPO_40_108,530.5785,10.4701,88.6151,6.3466,0.15093,0.12277,0,0.0,0.0,4.740937,0.027703,0.276541,0.034568,5009,47.25471698113208,552.7452830188679,12.995706288869657,0.023511202516089225
FAPI_TEMPO_41_26,530.1653,10.4661,90.6082,6.4176,0.188505,0.116064,0,0.0,0.0,5.272457,0.027949,0.36503,0.045629,5010,47.264150943396224,552.7358490566038,12.990644953257526,0.02350244692004263
FAPI_TEMPO_27_125,530.1653,10.4661,108.4703,7.0217,0.433761,0.074157,0,0.0,0.0,5.527918,0.028062,0.606603,0.075825,5011,47.27358490566038,552.7264150943396,12.990644953257526,0.023502848060989227
FAPI_TEMPO_27_106,530.1653,10.4661,89.8362,6.3902,0.174497,0.118564,0,0.0,0.0,5.447617,0.028057,0.386188,0.048273,5012,47.283018867924525,552.7169811320755,12.990644953257526,0.023503249215629442
FAPI_TEMPO_35_84,529.9587,10.464,97.9645,6.673,0.306072,0.095524,0,0.0,0.0,5.578811,0.028046,0.242442,0.030305,5013,47.29245283018868,552.7075471698113,12.988113545819873,0.02349907037153134
FAPI_TEMPO_6_134,529.9587,10.464,102.3807,6.8218,0.364646,0.085593,0,0.0,0.0,5.144712,0.027945,0.437636,0.054705,5014,47.301886792452834,552.6981132075472,12.988113545819873,0.023499471475385017
FAPI_TEMPO_11_139,529.5455,10.4599,108.0291,7.0074,0.429794,0.074827,1,24.5868,0.0,5.627942,0.028173,0.464501,0.058063,5015,47.31132075471698,552.688679245283,12.98304925023927,0.023490709576262914
FAPI_TEMPO_29_56,529.1322,10.4559,91.5173,6.4497,0.206097,0.112995,0,0.0,0.0,5.691354,0.02815,0.349374,0.043672,5016,47.320754716981135,552.6792452830189,12.97798175211303,0.023481941583435428
FAPI_TEMPO_25_92,529.1322,10.4559,88.1015,6.3282,0.143343,0.124224,0,0.0,0.0,5.549236,0.028085,0.374414,0.046802,5017,47.33018867924528,552.6698113207547,12.97798175211303,0.023482342415444432
FAPI_TEMPO_47_65,528.9256,10.4538,96.7513,6.6316,0.289947,0.098344,0,0.0,0.0,5.433824,0.028027,0.264783,0.033098,5018,47.339622641509436,552.6603773584906,12.975447874185045,0.023478158387621025
FAPI_TEMPO_27_75,528.719,10.4518,91.2321,6.4397,0.20175,0.113789,0,0.0,0.0,5.114568,0.027897,0.197347,0.024668,5019,47.34905660377358,552.6509433962265,12.97291350133838,0.02347397332141596
FAPI_TEMPO_44_122,528.719,10.4518,100.2049,6.7489,0.338307,0.090086,0,0.0,0.0,5.290299,0.028033,0.308805,0.038601,5020,47.35849056603774,552.6415094339623,12.97291350133838,0.023474374037928788
FAPI_TEMPO_32_71,527.4793,10.4395,90.7374,6.4222,0.194914,0.115072,0,0.0,0.0,5.621383,0.028176,0.586827,0.073353,5021,47.367924528301884,552.6320754716982,12.957695626433953,0.023447237685894243
FAPI_TEMPO_39_81,527.2727,10.4375,90.9202,6.4286,0.198461,0.114453,0,0.0,0.0,5.639191,0.028175,0.416133,0.052017,5022,47.37735849056604,552.622641509434,12.955157780776736,0.02344304559326597
FAPI_TEMPO_5_37,526.6529,10.4313,90.7642,6.4231,0.196649,0.11481,0,0.0,0.0,5.170383,0.028054,0.476259,0.059532,5023,47.386792452830186,552.6132075471698,12.947541259148908,0.023429663066899708
FAPI_TEMPO_50_99,526.4463,10.4293,89.2123,6.368,0.168783,0.119802,0,0.0,0.0,5.019548,0.027901,0.214625,0.026828,5024,47.39622641509434,552.6037735849056,12.945001422745294,0.023425466928622664
FAPI_TEMPO_36_60,526.0331,10.4252,89.6078,6.3821,0.17675,0.118397,0,0.0,0.0,5.405373,0.0281,0.254953,0.031869,5025,47.405660377358494,552.5943396226415,12.93992025438745,0.023416671736492867
FAPI_TEMPO_28_67,525.6198,10.4211,90.0568,6.398,0.185579,0.116841,0,0.0,0.0,5.389786,0.028122,0.507801,0.063475,5026,47.41509433962264,552.5849056603773,12.934835859567249,0.02340787040519904
FAPI_TEMPO_42_128,525.6198,10.4211,93.0235,6.5026,0.236699,0.107781,0,0.0,0.0,5.444393,0.028174,0.455271,0.056909,5027,47.424528301886795,552.5754716981132,12.934835859567249,0.023408270041044992
FAPI_TEMPO_6_116,524.5868,10.4108,88.2118,6.3322,0.152824,0.122783,0,0.0,0.0,5.068882,0.02795,0.421053,0.052632,5028,47.43396226415094,552.566037735849,12.922119199323266,0.02338565586164492
FAPI_TEMPO_18_62,524.3802,10.4088,98.3867,6.6874,0.319257,0.093522,0,0.0,0.0,5.564205,0.028211,0.441808,0.055226,5029,47.443396226415096,552.5566037735849,12.919574365242585,0.023381449569167573
FAPI_TEMPO_21_58,524.3802,10.4088,99.5888,6.7281,0.335592,0.090737,1,64.0496,0.0,5.386515,0.028154,0.436033,0.054504,5030,47.45283018867924,552.5471698113207,12.919574365242585,0.023381848774384737
FAPI_TEMPO_47_134,524.1736,10.4067,104.5298,6.893,0.397156,0.080402,0,0.0,0.0,5.44389,0.028179,0.436584,0.054573,5031,47.4622641509434,552.5377358490566,12.917029029794266,0.02337764136587943
FAPI_TEMPO_22_106,523.9669,10.4047,103.3544,6.8541,0.38361,0.082665,0,0.0,0.0,5.375414,0.028199,0.275681,0.03446,5032,47.471698113207545,552.5283018867924,12.914481960306176,0.023373430675325345
FAPI_TEMPO_39_134,523.7603,10.4026,102.3807,6.8218,0.372077,0.084603,0,0.0,0.0,5.399704,0.02815,0.423584,0.052948,5033,47.4811320754717,552.5188679245283,12.91193562098991,0.02336922116251354
FAPI_TEMPO_29_130,523.5537,10.4006,94.4652,6.5528,0.262728,0.103328,0,0.0,0.0,5.287677,0.028134,0.33137,0.041421,5034,47.490566037735846,552.5094339622642,12.909388779415643,0.023365010596900215
FAPI_TEMPO_4_92,523.3471,10.3985,93.4001,6.5157,0.246115,0.106245,0,0.0,0.0,4.944086,0.028119,0.208231,0.026029,5035,47.5,552.5,12.906841435286053,0.023360798977893307
FAPI_TEMPO_29_110,522.9339,10.3944,89.4139,6.3752,0.178049,0.118343,0,0.0,0.0,5.642469,0.028269,0.544171,0.068021,5036,47.509433962264154,552.4905660377358,12.901745238170136,0.023351973827710447
FAPI_TEMPO_30_111,522.9339,10.3944,88.1015,6.3282,0.153378,0.122782,0,0.0,0.0,5.375109,0.028143,0.209757,0.02622,5037,47.5188679245283,552.4811320754717,12.901745238170136,0.02335237257732757
FAPI_TEMPO_23_88,522.7273,10.3924,100.2049,6.7489,0.345805,0.089076,1,22.9339,0.0,5.525622,0.028241,0.35516,0.044395,5038,47.528301886792455,552.4716981132076,12.899196384587693,0.02334815779458173
FAPI_TEMPO_47_124,522.7273,10.3924,93.7767,6.5288,0.253043,0.105063,0,0.0,0.0,5.102368,0.028049,0.393753,0.049219,5039,47.5377358490566,552.4622641509434,12.899196384587693,0.023348556492653737
FAPI_TEMPO_46_136,522.314,10.3883,91.2778,6.4413,0.212209,0.112284,0,0.0,0.0,5.90053,0.028393,0.436478,0.05456,5040,47.54716981132076,552.4528301886793,12.894095931557219,0.023339722826930757
FAPI_TEMPO_21_79,522.1074,10.3862,93.2898,6.5119,0.246122,0.106308,0,0.0,0.0,5.384258,0.028234,0.360247,0.045031,5041,47.556603773584904,552.4433962264151,12.891545565591228,0.023335504874616542
FAPI_TEMPO_0_132,522.1074,10.3862,103.6664,6.8645,0.389488,0.08176,0,0.0,0.0,5.227112,0.028167,0.309249,0.038656,5042,47.56603773584906,552.433962264151,12.891545565591228,0.023335903377039346
FAPI_TEMPO_43_108,520.8678,10.3739,91.9852,6.4662,0.226427,0.109844,0,0.0,0.0,5.22093,0.028155,0.237505,0.029688,5043,47.575471698113205,552.4245283018868,12.876232761751453,0.023308582624547946
FAPI_TEMPO_22_79,520.2479,10.3677,89.4786,6.3775,0.183451,0.117529,0,0.0,0.0,5.516926,0.028348,0.466158,0.05827,5044,47.58490566037736,552.4150943396227,12.868568290076254,0.023295106201722846
FAPI_TEMPO_43_89,519.8347,10.3636,90.1214,6.4003,0.195697,0.115361,0,0.0,0.0,5.286941,0.0282,0.498281,0.062285,5045,47.594339622641506,552.4056603773585,12.863456930055193,0.02328625112434208
FAPI_TEMPO_30_61,519.8347,10.3636,96.1085,6.6095,0.292784,0.098289,0,0.0,0.0,5.474639,0.0283,0.382869,0.047859,5046,47.60377358490566,552.3962264150944,12.863456930055193,0.023286648812819798
FAPI_TEMPO_44_93,519.6281,10.3615,96.192,6.6124,0.294293,0.098038,0,0.0,0.0,5.278495,0.028281,0.373169,0.046646,5047,47.613207547169814,552.3867924528302,12.860900488258954,0.023282418522628204
FAPI_TEMPO_47_69,519.6281,10.3615,94.9977,6.5712,0.276437,0.101135,0,0.0,0.0,5.763085,0.028427,0.372293,0.046537,5048,47.62264150943396,552.377358490566,12.860900488258954,0.02328281615923366
FAPI_TEMPO_33_45,519.6281,10.3615,94.6858,6.5604,0.271662,0.101967,0,0.0,0.0,5.443191,0.028317,0.414481,0.05181,5049,47.632075471698116,552.3679245283018,12.860900488258954,0.023283213809421686
FAPI_TEMPO_10_138,519.6281,10.3615,97.413,6.6542,0.311873,0.095007,0,0.0,0.0,5.261154,0.028215,0.185758,0.02322,5050,47.64150943396226,552.3584905660377,12.860900488258954,0.023283611473192984
FAPI_TEMPO_22_104,519.4215,10.3595,90.342,6.4082,0.200256,0.114571,0,0.0,0.0,5.445975,0.028306,0.267335,0.033417,5051,47.65094339622642,552.3490566037735,12.858343538201716,0.023279379921935166
FAPI_TEMPO_6_74,519.0083,10.3553,89.3683,6.3735,0.183385,0.117612,0,0.0,0.0,5.269614,0.028346,0.283365,0.035421,5052,47.660377358490564,552.3396226415094,12.853228112090855,0.023270516155660836
FAPI_TEMPO_42_81,519.0083,10.3553,88.5238,6.3433,0.16773,0.120426,0,0.0,0.0,5.4827,0.028417,0.553646,0.069206,5053,47.66981132075472,552.3301886792453,12.853228112090855,0.02327091362292911
FAPI_TEMPO_44_142,519.0083,10.3553,95.0166,6.5719,0.277588,0.100966,0,0.0,0.0,4.549252,0.027814,0.382671,0.047834,5054,47.679245283018865,552.3207547169811,12.853228112090855,0.023271311103775335
FAPI_TEMPO_15_29,519.0083,10.3553,88.0826,6.3275,0.159372,0.121934,1,20.4545,0.0,5.368251,0.028315,0.359049,0.044881,5055,47.68867924528302,552.311320754717,12.853228112090855,0.023271708598200196
FAPI_TEMPO_5_93,519.0083,10.3553,94.0619,6.5388,0.262848,0.103537,0,0.0,0.0,4.911647,0.028036,0.35314,0.044142,5056,47.698113207547166,552.3018867924528,12.853228112090855,0.023272106106204404
FAPI_TEMPO_25_116,519.0083,10.3553,92.9133,6.4987,0.24451,0.106753,0,0.0,0.0,5.90876,0.028496,0.362883,0.04536,5057,47.70754716981132,552.2924528301887,12.853228112090855,0.023272503627788644
FAPI_TEMPO_5_132,518.595,10.3512,100.0111,6.7424,0.348459,0.088806,1,12.1901,0.0,5.11844,0.028261,0.441759,0.05522,5058,47.716981132075475,552.2830188679245,12.848109410550757,0.023263632904895293
FAPI_TEMPO_40_98,518.595,10.3512,96.7245,6.6307,0.303429,0.096509,0,0.0,0.0,5.448552,0.028413,0.568266,0.071033,5059,47.72641509433962,552.2735849056604,12.848109410550757,0.023264030295320887
FAPI_TEMPO_46_154,518.595,10.3512,101.2054,6.7825,0.363745,0.086221,0,0.0,0.0,5.588329,0.02839,0.327619,0.040952,5060,47.735849056603776,552.2641509433962,12.848109410550757,0.023264427699323204
FAPI_TEMPO_7_151,518.3884,10.3492,91.3613,6.4442,0.219559,0.111195,0,0.0,0.0,5.136438,0.028274,0.163223,0.020403,5061,47.74528301886792,552.2547169811321,12.845549914386591,0.023260190487110793
FAPI_TEMPO_12_20,518.1818,10.3471,85.9982,6.2522,0.119532,0.129224,0,0.0,0.0,5.464334,0.028346,0.245786,0.030723,5062,47.75471698113208,552.2452830188679,12.842989908137115,0.023255952206473304
FAPI_TEMPO_14_123,518.1818,10.3471,106.9719,6.9731,0.430947,0.075054,0,0.0,0.0,5.285414,0.028304,0.396066,0.049508,5063,47.764150943396224,552.2358490566038,12.842989908137115,0.023256349492842717
FAPI_TEMPO_5_134,518.1818,10.3471,97.3217,6.6511,0.312499,0.094967,0,0.0,0.0,5.108467,0.028217,0.397296,0.049662,5064,47.77358490566038,552.2264150943396,12.842989908137115,0.02325674679278622
FAPI_TEMPO_46_150,517.9752,10.345,91.1408,6.4364,0.216402,0.111778,0,0.0,0.0,5.09866,0.028173,0.145969,0.018246,5065,47.783018867924525,552.2169811320755,12.84042939149724,0.023252507311842613
FAPI_TEMPO_2_61,517.562,10.3409,101.5819,6.7951,0.369712,0.085259,0,0.0,0.0,5.084967,0.028157,0.321839,0.04023,5066,47.79245283018868,552.2075471698113,12.835306825824425,0.02324362803733538
FAPI_TEMPO_0_117,517.562,10.3409,100.5358,6.76,0.356526,0.087484,0,0.0,0.0,5.25309,0.028262,0.426405,0.053301,5067,47.801886792452834,552.1981132075472,12.835306825824425,0.023244025140303572
FAPI_TEMPO_24_95,517.1488,10.3368,87.2571,6.2978,0.146459,0.124385,0,0.0,0.0,5.562521,0.028441,0.628713,0.078589,5068,47.81132075471698,552.188679245283,12.830182214921344,0.02323514171362097
FAPI_TEMPO_10_26,516.9421,10.3347,90.9848,6.4309,0.215281,0.112034,0,0.0,0.0,5.578346,0.028452,0.259414,0.032427,5069,47.820754716981135,552.1792452830189,12.827617901021597,0.023230894696968943
FAPI_TEMPO_36_70,516.9421,10.3347,95.5302,6.5896,0.28818,0.099227,1,18.1818,0.0,5.486805,0.028365,0.24436,0.030545,5070,47.83018867924528,552.1698113207547,12.827617901021597,0.023231291602738586
FAPI_TEMPO_26_131,516.9421,10.3347,94.4841,6.5534,0.27233,0.101985,0,0.0,0.0,5.462732,0.02836,0.360388,0.045049,5071,47.839622641509436,552.1603773584906,12.827617901021597,0.02323168852207093
FAPI_TEMPO_46_85,516.9421,10.3347,88.0826,6.3275,0.162719,0.121453,0,0.0,0.0,5.285864,0.028316,0.355677,0.04446,5072,47.84905660377358,552.1509433962265,12.827617901021597,0.023232085454966668
FAPI_TEMPO_47_3,516.5289,10.3306,84.5109,6.1979,0.091177,0.134537,0,0.0,0.0,5.434465,0.028402,0.268377,0.033547,5073,47.85849056603774,552.1415094339623,12.82249021717851,0.023223195499870522
FAPI_TEMPO_0_79,516.3223,10.3285,88.7254,6.3506,0.175796,0.119132,0,0.0,0.0,5.1117,0.028216,0.216271,0.027034,5074,47.867924528301884,552.1320754716982,12.819925606147372,0.023218947378116073
FAPI_TEMPO_1_50,516.1157,10.3264,91.6276,6.4536,0.22749,0.109912,0,0.0,0.0,5.064131,0.028293,0.244058,0.030507,5075,47.87735849056604,552.122641509434,12.817360481966146,0.023214698181775507
FAPI_TEMPO_40_83,516.1157,10.3264,96.2834,6.6155,0.300392,0.097152,0,0.0,0.0,5.361362,0.028365,0.372904,0.046613,5076,47.886792452830186,552.1132075471698,12.817360481966146,0.023215094851486765
FAPI_TEMPO_18_44,515.9091,10.3244,92.3807,6.4801,0.240338,0.107652,0,0.0,0.0,5.218227,0.028279,0.258475,0.032309,5077,47.89622641509434,552.1037735849056,12.814794844326688,0.023210844514099226
FAPI_TEMPO_4_14,515.9091,10.3244,88.8357,6.3545,0.1785,0.11867,0,0.0,0.0,4.861558,0.027982,0.238113,0.029764,5078,47.905660377358494,552.0943396226415,12.814794844326688,0.023211241131516847
FAPI_TEMPO_8_119,515.7025,10.3223,104.5755,6.8945,0.407417,0.079032,0,0.0,0.0,5.204579,0.028264,0.381137,0.047642,5079,47.91509433962264,552.0849056603773,12.812228692920538,0.023206989652425233
FAPI_TEMPO_28_25,515.7025,10.3223,87.725,6.3147,0.157902,0.122399,0,0.0,0.0,5.386136,0.028425,0.165503,0.020688,5080,47.924528301886795,552.0754716981132,12.812228692920538,0.023207386217525237
FAPI_TEMPO_5_111,515.7025,10.3223,91.3235,6.4429,0.222959,0.110738,1,10.5372,0.0,5.267251,0.028442,0.256248,0.032031,5081,47.93396226415094,552.066037735849,12.812228692920538,0.023207782796178626
FAPI_TEMPO_39_120,515.4959,10.3202,102.6013,6.8291,0.38464,0.082838,0,0.0,0.0,5.088564,0.028253,0.368953,0.046119,5082,47.943396226415096,552.0566037735849,12.809662027438927,0.02320353010883021
FAPI_TEMPO_46_115,515.4959,10.3202,97.569,6.6595,0.319526,0.093885,0,0.0,0.0,5.634129,0.028491,0.57515,0.071894,5083,47.95283018867924,552.0471698113207,12.809662027438927,0.023203926635140665
FAPI_TEMPO_19_86,515.4959,10.3202,100.8477,6.7705,0.363054,0.086469,0,0.0,0.0,5.539393,0.028425,0.437794,0.054724,5084,47.9622641509434,552.0377358490566,12.809662027438927,0.023204323175003864
FAPI_TEMPO_4_50,515.2893,10.3182,88.2843,6.3348,0.169204,0.120381,0,0.0,0.0,4.985208,0.028357,0.138415,0.017302,5085,47.971698113207545,552.0283018867924,12.807094847572777,0.023200069278692892
FAPI_TEMPO_22_100,515.0826,10.3161,99.3872,6.7213,0.344721,0.089596,0,0.0,0.0,5.095702,0.028237,0.307782,0.038473,5086,47.9811320754717,552.0188679245283,12.804525910054265,0.023195812052940357
FAPI_TEMPO_42_98,515.0826,10.3161,90.186,6.4026,0.204191,0.114113,0,0.0,0.0,5.415084,0.028433,0.374213,0.046777,5087,47.990566037735846,552.0094339622642,12.804525910054265,0.023196208474454427
FAPI_TEMPO_22_74,515.0826,10.3161,88.5049,6.3427,0.173672,0.119588,0,0.0,0.0,4.826506,0.028205,0.264415,0.033052,5088,48.0,552.0,12.804525910054265,0.023196604909518595
FAPI_TEMPO_40_156,514.876,10.314,100.0946,6.7452,0.35421,0.087993,0,0.0,0.0,5.038482,0.028243,0.343277,0.04291,5089,48.009433962264154,551.9905660377358,12.801957700241218,0.02319234872460852
FAPI_TEMPO_19_81,514.876,10.314,90.3687,6.4091,0.207724,0.113494,0,0.0,0.0,5.353293,0.028358,0.364631,0.045579,5090,48.0188679245283,551.9811320754717,12.801957700241218,0.02319274510725635
FAPI_TEMPO_30_95,514.6694,10.312,90.342,6.4082,0.207573,0.113533,0,0.0,0.0,5.208053,0.028305,0.37314,0.046643,5091,48.028301886792455,551.9716981132076,12.799388975114391,0.023188487777301363
FAPI_TEMPO_45_70,514.6694,10.312,89.0374,6.3617,0.184182,0.117721,0,0.0,0.0,5.201872,0.028285,0.329045,0.041131,5092,48.0377358490566,551.9622641509434,12.799388975114391,0.02318888410750881
FAPI_TEMPO_40_51,514.4628,10.3099,91.5173,6.4497,0.228107,0.109893,0,0.0,0.0,4.886013,0.028039,0.206879,0.02586,5093,48.04716981132076,551.9528301886793,12.796819734363467,0.02318462563184794
FAPI_TEMPO_41_117,514.4628,10.3099,104.3092,6.8857,0.405819,0.079346,0,0.0,0.0,5.490734,0.028517,0.409588,0.051199,5094,48.056603773584904,551.9433962264151,12.796819734363467,0.02318502190959094
FAPI_TEMPO_42_84,514.0496,10.3058,90.6539,6.4192,0.213965,0.112428,0,0.0,0.0,5.69992,0.028566,0.26561,0.033201,5095,48.06603773584906,551.933962264151,12.791679704746485,0.023176105438904835
FAPI_TEMPO_0_97,514.0496,10.3058,98.5427,6.6927,0.334779,0.091338,0,0.0,0.0,5.036787,0.028345,0.312922,0.039115,5096,48.075471698113205,551.9245283018868,12.791679704746485,0.0231765015845605
FAPI_TEMPO_4_62,514.0496,10.3058,89.6078,6.3821,0.195505,0.115725,0,0.0,0.0,5.052105,0.028316,0.252419,0.031552,5097,48.08490566037736,551.9150943396227,12.791679704746485,0.023176897743758907
FAPI_TEMPO_28_140,513.843,10.3037,97.2649,6.6492,0.31746,0.094317,0,0.0,0.0,5.588749,0.028538,0.398236,0.049779,5098,48.094339622641506,551.9056603773585,12.78910891525823,0.023172635893086945
FAPI_TEMPO_50_111,513.843,10.3037,89.1666,6.3663,0.187851,0.11711,0,0.0,0.0,5.722433,0.028571,0.475422,0.059428,5099,48.10377358490566,551.8962264150944,12.78910891525823,0.02317303199974996
FAPI_TEMPO_12_73,513.6364,10.3016,91.0305,6.4325,0.221081,0.111185,0,0.0,0.0,5.274361,0.028407,0.231868,0.028984,5100,48.113207547169814,551.8867924528302,12.78653760890148,0.023168769000744563
FAPI_TEMPO_8_30,513.4298,10.2995,88.1929,6.3315,0.170486,0.120261,0,0.0,0.0,5.095891,0.02836,0.167523,0.02094,5101,48.12264150943396,551.877358490566,12.783965785364353,0.023164504918863935
FAPI_TEMPO_22_30,513.4298,10.2995,85.6862,6.2409,0.121243,0.129215,0,0.0,0.0,5.488711,0.028528,0.090073,0.011259,5102,48.132075471698116,551.8679245283018,12.783965785364353,0.023164900906845046
FAPI_TEMPO_42_132,512.8099,10.2933,100.2049,6.7489,0.358217,0.087404,0,0.0,0.0,5.390139,0.028555,0.284955,0.035619,5103,48.14150943396226,551.8584905660377,12.776245962837482,0.023151308136498846
FAPI_TEMPO_37_69,512.6033,10.2912,89.1477,6.3657,0.189466,0.116892,0,0.0,0.0,5.568583,0.028541,0.340406,0.042551,5104,48.15094339622642,551.8490566037735,12.773672067202739,0.023147039782608902
FAPI_TEMPO_30_47,512.1901,10.2871,87.6147,6.3107,0.161531,0.121955,0,0.0,0.0,5.654867,0.028589,0.290376,0.036297,5105,48.160377358490564,551.8396226415094,12.768522719385526,0.023138104252583395
FAPI_TEMPO_43_95,512.1901,10.2871,88.79,6.3529,0.183582,0.117974,0,0.0,0.0,5.633855,0.028616,0.599506,0.074938,5106,48.16981132075472,551.8301886792453,12.768522719385526,0.02313849981630365
FAPI_TEMPO_28_111,512.1901,10.2871,91.8482,6.4614,0.237043,0.108434,0,0.0,0.0,5.625923,0.028576,0.557502,0.069688,5107,48.179245283018865,551.8207547169811,12.768522719385526,0.02313889539354907
FAPI_TEMPO_27_94,512.1901,10.2871,97.1924,6.6467,0.318641,0.094191,0,0.0,0.0,5.368331,0.028547,0.847357,0.10592,5108,48.18867924528302,551.811320754717,12.768522719385526,0.023139290984320347
FAPI_TEMPO_23_61,512.1901,10.2871,88.2843,6.3348,0.174201,0.119664,1,17.9752,0.0,5.732238,0.028631,0.262233,0.032779,5109,48.198113207547166,551.8018867924528,12.768522719385526,0.023139686588618178
FAPI_TEMPO_47_52,511.9835,10.285,88.1929,6.3315,0.172823,0.119925,0,0.0,0.0,4.896526,0.028176,0.217443,0.02718,5110,48.20754716981132,551.7924528301887,12.7659472665752,0.023135414776149273
FAPI_TEMPO_18_63,511.5702,10.2809,92.2515,6.4755,0.244615,0.107128,0,0.0,0.0,5.561589,0.028575,0.263343,0.032918,5111,48.216981132075475,551.7830188679245,12.760793554360914,0.023126470221105797
FAPI_TEMPO_5_11,511.3636,10.2788,86.8616,6.2835,0.148304,0.124406,0,0.0,0.0,5.267871,0.028536,0.494168,0.061771,5112,48.22641509433962,551.7735849056604,12.758216541293438,0.023122195208882236
FAPI_TEMPO_17_31,510.7438,10.2726,87.5958,6.31,0.163537,0.121679,0,0.0,0.0,5.571461,0.028586,0.138621,0.017328,5113,48.235849056603776,551.7641509433962,12.750482377034869,0.023108573391791273
FAPI_TEMPO_11_136,510.7438,10.2726,99.6267,6.7294,0.353361,0.088319,1,10.5372,0.0,5.416055,0.028604,0.420235,0.052529,5114,48.24528301886792,551.7547169811321,12.750482377034869,0.02310896850469678
FAPI_TEMPO_47_133,510.5372,10.2705,102.354,6.8209,0.38761,0.082544,0,0.0,0.0,5.011437,0.028367,0.441526,0.055191,5115,48.25471698113208,551.7452830188679,12.747903279543314,0.02310468919606038
FAPI_TEMPO_43_122,510.3306,10.2684,89.7637,6.3876,0.204098,0.1144,0,0.0,0.0,5.377624,0.028531,0.488037,0.061005,5116,48.264150943396224,551.7358490566038,12.745323660154952,0.023100408795164916
FAPI_TEMPO_0_40,510.124,10.2663,85.1348,6.2207,0.115553,0.130472,0,0.0,0.0,5.326368,0.028632,0.619593,0.077449,5117,48.27358490566038,551.7264150943396,12.742743518552825,0.02309612730137988
FAPI_TEMPO_4_43,510.124,10.2663,92.8943,6.4981,0.25714,0.104997,0,0.0,0.0,4.555412,0.028162,0.262068,0.032758,5118,48.283018867924525,551.7169811320755,12.742743518552825,0.023096522228490807
FAPI_TEMPO_23_38,510.124,10.2663,86.3747,6.2659,0.140764,0.125857,0,0.0,0.0,5.321997,0.028503,0.223803,0.027975,5119,48.29245283018868,551.7075471698113,12.742743518552825,0.023096917169107906
FAPI_TEMPO_27_124,509.9174,10.2642,93.4001,6.5157,0.265461,0.103546,0,0.0,0.0,5.419122,0.028592,0.314289,0.039286,5120,48.301886792452834,551.6981132075472,12.740162854419658,0.023092634448845482
FAPI_TEMPO_15_78,509.7107,10.2622,83.9594,6.1777,0.091353,0.13496,0,0.0,0.0,5.693215,0.028651,0.291804,0.036476,5121,48.31132075471698,551.688679245283,12.737580417946742,0.023088348369540428
FAPI_TEMPO_5_146,509.5041,10.2601,89.1934,6.3673,0.195192,0.116044,0,0.0,0.0,5.15067,0.028561,0.239475,0.029934,5122,48.320754716981135,551.6792452830189,12.734998707545074,0.023084063459758847
FAPI_TEMPO_4_6,509.2975,10.258,84.8417,6.21,0.110876,0.131386,0,0.0,0.0,4.710421,0.028109,0.181369,0.022671,5123,48.33018867924528,551.6698113207547,12.732416473658452,0.023079777454517093
FAPI_TEMPO_8_81,509.0909,10.2559,93.5372,6.5205,0.268799,0.103003,0,0.0,0.0,5.022862,0.028431,0.446694,0.055837,5124,48.339622641509436,551.6603773584906,12.72983371596831,0.02307549035318149
FAPI_TEMPO_43_132,508.8843,10.2538,100.2963,6.752,0.36429,0.086546,0,0.0,0.0,5.472895,0.028637,0.392186,0.049023,5125,48.34905660377358,551.6509433962265,12.72725043415576,0.02307120215511775
FAPI_TEMPO_0_118,508.8843,10.2538,88.5884,6.3457,0.185154,0.117885,0,0.0,0.0,5.086736,0.028524,0.244821,0.030603,5126,48.35849056603774,551.6415094339623,12.72725043415576,0.023071596709999496
FAPI_TEMPO_6_140,508.6777,10.2518,89.258,6.3696,0.19766,0.115649,0,0.0,0.0,4.958567,0.028432,0.364855,0.045607,5127,48.367924528301884,551.6320754716982,12.724666627901591,0.02306730734796519
FAPI_TEMPO_37_102,508.4711,10.2497,90.1481,6.4013,0.213746,0.112781,0,0.0,0.0,5.489362,0.028627,0.4672,0.0584,5128,48.37735849056604,551.622641509434,12.722082296886263,0.023063016887911205
FAPI_TEMPO_24_23,508.4711,10.2497,88.4781,6.3417,0.183785,0.118156,0,0.0,0.0,5.683638,0.028701,0.198837,0.024855,5129,48.386792452830186,551.6132075471698,12.722082296886263,0.023063411323048073
FAPI_TEMPO_16_109,508.4711,10.2497,98.5238,6.6921,0.341745,0.090401,0,0.0,0.0,5.494287,0.028657,0.594535,0.074317,5130,48.39622641509434,551.6037735849056,12.722082296886263,0.023063805771676826
FAPI_TEMPO_2_30,508.4711,10.2497,89.2123,6.368,0.197164,0.11575,0,0.0,0.0,5.332214,0.028588,0.254468,0.031808,5131,48.405660377358494,551.5943396226415,12.722082296886263,0.023064200233798147
FAPI_TEMPO_22_57,508.2645,10.2476,96.6599,6.6284,0.316392,0.094764,1,193.595,0.0,5.437792,0.028611,0.291072,0.036384,5132,48.41509433962264,551.5849056603773,12.719497440789919,0.023059908475127105
FAPI_TEMPO_8_101,508.0579,10.2455,85.5302,6.2352,0.127262,0.128457,0,0.0,0.0,4.97308,0.028442,0.183267,0.022908,5133,48.424528301886795,551.5754716981132,12.71691205929237,0.023055615617100095
FAPI_TEMPO_44_126,508.0579,10.2455,96.348,6.6177,0.312238,0.095492,1,6.8182,0.0,5.45466,0.028615,0.41605,0.052006,5134,48.43396226415094,551.566037735849,12.71691205929237,0.023056009959377954
FAPI_TEMPO_15_11,508.0579,10.2455,84.024,6.18,0.095692,0.134269,0,0.0,0.0,5.368244,0.028579,0.261677,0.03271,5135,48.443396226415096,551.5566037735849,12.71691205929237,0.023056404315145666
FAPI_TEMPO_9_2,507.8512,10.2434,86.5764,6.2732,0.148573,0.124576,0,0.0,0.0,5.27642,0.02866,0.171669,0.021459,5136,48.45283018867924,551.5471698113207,12.714324900296575,0.023052107954150195
FAPI_TEMPO_29_67,507.8512,10.2434,89.6991,6.3853,0.206823,0.114054,0,0.0,0.0,5.718772,0.028739,0.436639,0.05458,5137,48.4622641509434,551.5377358490566,12.714324900296575,0.02305250225666553
FAPI_TEMPO_6_52,507.438,10.2393,87.2381,6.2971,0.162123,0.122137,0,0.0,0.0,5.137879,0.028612,0.383113,0.047889,5138,48.471698113207545,551.5283018867924,12.709151506899678,0.023043516467643358
FAPI_TEMPO_34_86,507.2314,10.2372,98.2575,6.683,0.339786,0.090792,0,0.0,0.0,5.658213,0.028733,0.450883,0.05636,5139,48.4811320754717,551.5188679245283,12.706564020333932,0.023039219071781133
FAPI_TEMPO_12_119,507.2314,10.2372,91.2967,6.4419,0.235275,0.109017,0,0.0,0.0,5.481848,0.028673,0.343633,0.042954,5140,48.490566037735846,551.5094339622642,12.706564020333932,0.023039613174057418
FAPI_TEMPO_44_1,507.0248,10.2351,84.8607,6.2107,0.115238,0.130732,0,0.0,0.0,5.038193,0.028437,0.116941,0.014618,5141,48.5,551.5,12.703976006761003,0.02303531460881415
FAPI_TEMPO_41_12,506.8182,10.233,91.6922,6.4559,0.242475,0.107763,0,0.0,0.0,5.537338,0.028708,0.548081,0.06851,5142,48.509433962264154,551.4905660377358,12.701387465858746,0.02303101494031659
FAPI_TEMPO_8_74,506.405,10.2288,90.1025,6.3997,0.216147,0.112469,0,0.0,0.0,5.118416,0.028607,0.131943,0.016493,5143,48.5188679245283,551.4811320754717,12.696208800776022,0.023022018455997714
FAPI_TEMPO_16_93,506.405,10.2288,92.8219,6.4955,0.261404,0.104442,0,0.0,0.0,5.623268,0.028751,0.595768,0.074471,5144,48.528301886792455,551.4716981132076,12.696208800776022,0.02302241229099251
FAPI_TEMPO_7_65,505.9917,10.2247,96.797,6.6331,0.321375,0.094013,0,0.0,0.0,5.161069,0.028648,0.436327,0.054541,5145,48.5377358490566,551.4622641509434,12.691026768427475,0.023013409245630185
FAPI_TEMPO_23_145,505.7851,10.2226,90.4066,6.4105,0.222365,0.111394,0,0.0,0.0,5.405423,0.028668,0.457016,0.057127,5146,48.54716981132076,551.4528301886793,12.688435585778775,0.02300910411764037
FAPI_TEMPO_39_66,505.5785,10.2205,85.7965,6.2449,0.136904,0.12685,0,0.0,0.0,5.691853,0.028822,0.62469,0.078086,5147,48.556603773584904,551.4433962264151,12.6858438738608,0.023004797882559404
FAPI_TEMPO_3_60,505.1653,10.2163,90.4522,6.4121,0.224102,0.111119,0,0.0,0.0,4.93303,0.028468,0.395627,0.049453,5148,48.56603773584906,551.433962264151,12.680658860918879,0.02299578866860674
FAPI_TEMPO_25_130,504.9587,10.2142,92.1412,6.4717,0.252592,0.106073,0,0.0,0.0,5.428478,0.028723,0.448006,0.056001,5149,48.575471698113205,551.4245283018868,12.678065559245027,0.022991479175377205
