Repository: sandysanche-glitch/fira-fapi-kinetics

## Overview

The study combines bright-field optical microscopy, segmentation-informed computer vision, grain-resolved descriptor extraction, and video-anchored kinetics reconstruction to compare:

- pristine FAPI
- FAPI--TEMPO

The workflow links:
- time-resolved crystallization dynamics,
- grain-scale morphology,
- radial microstructural fingerprints,
- and effective growth-rate heterogeneity.

The repository is organized to preserve both:
- a **core reproducible pipeline**, and
- a **figure-centric structure**, since several manuscript figures were assembled from multiple panel-level scripts and then combined externally.

File: data/processed/kinetics/morpho_kinetics_from_cm_fapitempo_with_veff.csv (part 29 of 31)
file_name,area_(µm²),area_error_(µm²),perimeter_(µm),perimeter_error_(µm),circularity_distortion,circularity_distortion_error,defects_count,defects_area_(µm²),defects_area_error_(µm²),entropy_hm_(bits),entropy_hm_error_(bits),nucleus_circularity,nucleus_circularity_error,rank_for_t0,t0_ms,dt_ms,R_um_final,v_eff_um_per_ms
FAPI_TEMPO_42_135,405.5785,9.1541,85.1348,6.2207,0.296813,0.103981,0,0.0,0.0,5.517421,0.032074,0.403187,0.050398,5774,54.471698113207545,545.5283018867924,11.3622025229967,0.020827888275821434
FAPI_TEMPO_30_21,405.5785,9.1541,78.5238,5.9743,0.173425,0.127153,0,0.0,0.0,5.187838,0.031929,0.241363,0.03017,5775,54.4811320754717,545.5188679245283,11.3622025229967,0.020828248464118463
FAPI_TEMPO_25_93,405.3719,9.1517,78.0558,5.9565,0.163911,0.128994,0,0.0,0.0,5.648616,0.032146,0.534443,0.066805,5776,54.490566037735846,545.5094339622642,11.3593082250244,0.020823302985829174
FAPI_TEMPO_0_92,404.9587,9.1471,78.1929,5.9617,0.167688,0.128302,0,0.0,0.0,4.979075,0.031731,0.221935,0.027742,5777,54.5,545.5,11.35351741559134,0.020813047507958458
FAPI_TEMPO_10_2,404.9587,9.1471,77.569,5.9379,0.154246,0.130886,0,0.0,0.0,5.37543,0.03204,0.120714,0.015089,5778,54.509433962264154,545.4905660377358,11.35351741559134,0.020813407458280274
FAPI_TEMPO_15_135,404.5455,9.1424,82.3161,6.1169,0.249747,0.112784,0,0.0,0.0,5.535352,0.032105,0.435522,0.05444,5779,54.5188679245283,545.4811320754717,11.3477236510749,0.020803146037148085
FAPI_TEMPO_5_6,404.1322,9.1377,80.1403,6.0355,0.209264,0.120438,0,0.0,0.0,4.993072,0.031922,0.289215,0.036152,5780,54.528301886792455,545.4716981132076,11.34192552370209,0.02079287626275374
FAPI_TEMPO_42_137,403.9256,9.1354,98.9271,6.7057,0.481342,0.071286,0,0.0,0.0,5.238819,0.032076,0.501308,0.062664,5781,54.5377358490566,545.4622641509434,11.339026050006208,0.02078792025632851
FAPI_TEMPO_27_65,403.9256,9.1354,79.4786,6.0105,0.196453,0.122887,0,0.0,0.0,5.124919,0.031859,0.371259,0.046407,5782,54.54716981132076,545.4528301886793,11.339026050006208,0.020788279796960425
FAPI_TEMPO_17_50,403.719,9.1331,79.6345,6.0164,0.200007,0.122227,0,0.0,0.0,5.512435,0.032147,0.275791,0.034474,5783,54.556603773584904,545.4433962264151,11.336125834703573,0.020783322179957084
FAPI_TEMPO_6_2,403.5124,9.1307,76.9719,5.915,0.14414,0.132957,0,0.0,0.0,5.142899,0.032106,0.244635,0.030579,5784,54.56603773584906,545.433962264151,11.33322487722485,0.020778363030749862
FAPI_TEMPO_7_53,403.3058,9.1284,77.2381,5.9252,0.150466,0.131752,0,0.0,0.0,4.986217,0.031803,0.262558,0.03282,5785,54.575471698113205,545.4245283018868,11.330323176999967,0.020773402348214072
FAPI_TEMPO_46_112,403.0992,9.1261,81.0951,6.0714,0.229748,0.116644,0,0.0,0.0,5.079778,0.031976,0.331703,0.041463,5786,54.58490566037736,545.4150943396227,11.327420733458128,0.020768440131223604
FAPI_TEMPO_15_98,403.0992,9.1261,80.8745,6.0631,0.225541,0.117437,0,0.0,0.0,5.421945,0.032107,0.39947,0.049934,5787,54.594339622641506,545.4056603773585,11.327420733458128,0.020768799366000065
FAPI_TEMPO_47_18,402.8926,9.1237,76.7056,5.9048,0.139512,0.133905,0,0.0,0.0,5.408026,0.032131,0.16661,0.020826,5788,54.60377358490566,545.3962264150944,11.3245175460278,0.02076383553378099
FAPI_TEMPO_33_39,402.8926,9.1237,84.2446,6.1881,0.28663,0.106038,0,0.0,0.0,5.564066,0.032201,0.396244,0.049531,5789,54.613207547169814,545.3867924528302,11.3245175460278,0.020764194701336197
FAPI_TEMPO_25_110,402.8926,9.1237,83.2709,6.1523,0.269849,0.109151,0,0.0,0.0,5.81671,0.032308,0.323306,0.040413,5790,54.62264150943396,545.377358490566,11.3245175460278,0.020764553881317187
FAPI_TEMPO_17_28,402.686,9.1214,82.8486,6.1367,0.262766,0.110484,0,0.0,0.0,5.403144,0.032131,0.404318,0.05054,5791,54.632075471698116,545.3679245283018,11.321613614136721,0.02075958835299854
FAPI_TEMPO_39_98,402.2727,9.1167,84.1989,6.1865,0.286954,0.10602,0,0.0,0.0,5.06909,0.031978,0.399916,0.049989,5792,54.64150943396226,545.3584905660377,11.315802108195696,0.0207492911615822
FAPI_TEMPO_18_89,402.0661,9.1144,77.7707,5.9456,0.164636,0.129124,0,0.0,0.0,5.713663,0.032285,0.549192,0.068649,5793,54.65094339622642,545.3490566037735,11.312895939120125,0.020744321095139573
FAPI_TEMPO_22_40,402.0661,9.1144,76.8616,5.9108,0.144758,0.13296,0,0.0,0.0,5.316501,0.032183,0.094348,0.011794,5794,54.660377358490564,545.3396226415094,11.312895939120125,0.020744679956176404
FAPI_TEMPO_5_109,401.4463,9.1073,82.0955,6.1087,0.251489,0.11268,0,0.0,0.0,5.232731,0.032143,0.521832,0.065229,5795,54.66981132075472,545.3301886792453,11.304172949044256,0.020729043034316944
FAPI_TEMPO_5_65,401.4463,9.1073,79.1209,5.997,0.194149,0.12352,0,0.0,0.0,4.955972,0.03207,0.457812,0.057226,5796,54.679245283018865,545.3207547169811,11.304172949044256,0.020729401643462236
FAPI_TEMPO_22_20,401.2397,9.105,76.8616,5.9108,0.146516,0.132689,0,0.0,0.0,4.883742,0.031857,0.20742,0.025927,5797,54.68867924528302,545.311320754717,11.301263789480286,0.020724425404994726
FAPI_TEMPO_1_133,401.2397,9.105,80.2774,6.0407,0.217602,0.119078,0,0.0,0.0,5.03679,0.031984,0.32105,0.040131,5798,54.698113207547166,545.3018867924528,11.301263789480286,0.020724783946661194
FAPI_TEMPO_43_39,401.0331,9.1026,80.4333,6.0465,0.221035,0.118444,0,0.0,0.0,5.575438,0.032322,0.388714,0.048589,5799,54.70754716981132,545.2924528301887,11.298353880850641,0.020719806082423624
FAPI_TEMPO_10_9,401.0331,9.1026,77.1924,5.9235,0.154253,0.131211,0,0.0,0.0,5.313438,0.032254,0.219519,0.02744,5800,54.716981132075475,545.2830188679245,11.298353880850641,0.0207201645565773
FAPI_TEMPO_12_130,401.0331,9.1026,85.7319,6.2425,0.314346,0.101057,0,0.0,0.0,5.590555,0.032294,0.404302,0.050538,5801,54.72641509433962,545.2735849056604,11.298353880850641,0.02072052304313514
FAPI_TEMPO_6_60,401.0331,9.1026,79.5242,6.0123,0.203123,0.121842,1,7.8512,0.0,5.128686,0.032185,0.509186,0.063648,5802,54.735849056603776,545.2641509433962,11.298353880850641,0.02072088154209779
FAPI_TEMPO_39_129,400.8264,9.1003,82.0231,6.106,0.251324,0.112755,0,0.0,0.0,5.579404,0.03226,0.467502,0.058438,5803,54.74528301886792,545.2547169811321,11.295441813557296,0.020715899306833804
FAPI_TEMPO_21_89,400.2066,9.0933,81.2778,6.0782,0.23871,0.115169,0,0.0,0.0,5.400161,0.032258,0.200819,0.025102,5804,54.75471698113208,545.2452830188679,11.28670533397598,0.020700234711769915
FAPI_TEMPO_49_91,400.2066,9.0933,96.4126,6.62,0.458963,0.075308,0,0.0,0.0,5.315014,0.032181,0.474801,0.05935,5805,54.764150943396224,545.2358490566038,11.28670533397598,0.020700592878301824
FAPI_TEMPO_22_135,400.2066,9.0933,80.791,6.06,0.229507,0.116904,0,0.0,0.0,5.222327,0.032134,0.488049,0.061006,5806,54.77358490566038,545.2264150943396,11.28670533397598,0.02070095105722833
FAPI_TEMPO_23_90,400.0,9.0909,80.479,6.0483,0.223923,0.117975,0,0.0,0.0,5.381829,0.032207,0.259011,0.032376,5807,54.783018867924525,545.2169811320755,11.283791670955125,0.020695965205496224
FAPI_TEMPO_6_21,400.0,9.0909,77.9266,5.9516,0.172252,0.127829,0,0.0,0.0,5.044479,0.032137,0.353867,0.044233,5808,54.79245283018868,545.2075471698113,11.283791670955125,0.02069632331674355
FAPI_TEMPO_8_47,399.7934,9.0886,77.1278,5.921,0.155454,0.131083,0,0.0,0.0,4.923355,0.031866,0.247726,0.030966,5809,54.801886792452834,545.1981132075472,11.280877255383587,0.020691335832061397
FAPI_TEMPO_3_45,399.5868,9.0862,85.0434,6.2174,0.305712,0.102737,0,0.0,0.0,5.029105,0.032101,0.351711,0.043964,5810,54.81132075471698,545.188679245283,11.277962086677944,0.020686346793352867
FAPI_TEMPO_22_94,399.3802,9.0839,78.1094,5.9585,0.177397,0.126891,0,0.0,0.0,5.346818,0.032217,0.399468,0.049934,5811,54.820754716981135,545.1792452830189,11.275046164254032,0.02068135619946577
FAPI_TEMPO_7_64,398.9669,9.0792,81.4527,6.0847,0.244324,0.114204,0,0.0,0.0,5.008048,0.032197,0.302331,0.037791,5812,54.83018867924528,545.1698113207547,11.26921064361208,0.020671010040542684
FAPI_TEMPO_5_125,398.9669,9.0792,75.7319,5.8672,0.125844,0.1369,0,0.0,0.0,5.257751,0.032344,0.230614,0.028827,5813,54.839622641509436,545.1603773584906,11.26921064361208,0.020671367750928073
FAPI_TEMPO_15_77,398.7603,9.0768,77.2571,5.9259,0.160452,0.130204,0,0.0,0.0,5.136311,0.032131,0.308745,0.038593,5814,54.84905660377358,545.1509433962265,11.266292456154963,0.020666372483861592
FAPI_TEMPO_6_139,398.5537,9.0745,82.3429,6.1179,0.26134,0.111043,0,0.0,0.0,5.263821,0.032356,0.359214,0.044902,5815,54.85849056603774,545.1415094339623,11.263373512635042,0.02066137565699255
FAPI_TEMPO_29_80,398.3471,9.0721,80.186,6.0372,0.221471,0.118565,0,0.0,0.0,5.230555,0.032195,0.340287,0.042536,5816,54.867924528301884,545.1320754716982,11.260453812464357,0.02065637726916139
FAPI_TEMPO_11_132,398.3471,9.0721,84.336,6.1915,0.296205,0.104573,0,0.0,0.0,5.24023,0.032285,0.30797,0.038496,5817,54.87735849056604,545.122641509434,11.260453812464357,0.020656734751072492
FAPI_TEMPO_42_116,398.3471,9.0721,89.4329,6.3758,0.37414,0.090369,1,16.9421,0.0,5.909019,0.03253,0.591926,0.073991,5818,54.886792452830186,545.1132075471698,11.260453812464357,0.020657092245357063
FAPI_TEMPO_6_23,398.3471,9.0721,77.5501,5.9372,0.167648,0.12885,0,0.0,0.0,5.058944,0.032231,0.163211,0.020401,5819,54.89622641509434,545.1037735849056,11.260453812464357,0.020657449752015746
FAPI_TEMPO_40_121,398.1405,9.0698,82.4989,6.1237,0.264893,0.110408,0,0.0,0.0,5.519754,0.032368,0.433348,0.054168,5820,54.905660377358494,545.0943396226415,11.257533355054184,0.020652449561020136
FAPI_TEMPO_13_57,397.9339,9.0674,89.1209,6.3647,0.370405,0.091064,0,0.0,0.0,5.290947,0.032278,0.363546,0.045443,5821,54.91509433962264,545.0849056603773,11.254612139815034,0.020647447806649365
FAPI_TEMPO_43_121,397.9339,9.0674,80.1214,6.0348,0.221024,0.118681,0,0.0,0.0,5.11905,0.032068,0.266168,0.033271,5822,54.924528301886795,545.0754716981132,11.254612139815034,0.020647805164948484
FAPI_TEMPO_44_82,397.9339,9.0674,80.7642,6.059,0.233375,0.116344,0,0.0,0.0,5.374402,0.032346,0.446368,0.055796,5823,54.93396226415094,545.066037735849,11.254612139815034,0.02064816253561787
FAPI_TEMPO_48_81,397.7273,9.065,79.1288,5.9973,0.201773,0.122358,0,0.0,0.0,5.013817,0.032062,0.302081,0.03776,5824,54.943396226415096,545.0566037735849,11.251690166156655,0.020643159055881426
FAPI_TEMPO_13_40,397.7273,9.065,78.5695,5.9761,0.190368,0.124538,0,0.0,0.0,5.350672,0.032292,0.156464,0.019558,5825,54.95283018867924,545.0471698113207,11.251690166156655,0.02064351635850464
FAPI_TEMPO_47_155,397.5207,9.0627,91.3881,6.4452,0.401877,0.08546,0,0.0,0.0,5.123806,0.032183,0.604953,0.075619,5826,54.9622641509434,545.0377358490566,11.248767433488027,0.0206385112325567
FAPI_TEMPO_24_128,397.1074,9.058,81.7647,6.0964,0.253574,0.112602,0,0.0,0.0,5.489929,0.032433,0.573346,0.071668,5827,54.971698113207545,545.0283018867924,11.242918273150483,0.02062813662011582
FAPI_TEMPO_25_79,397.1074,9.058,83.0235,6.1431,0.276039,0.108401,0,0.0,0.0,5.420015,0.032261,0.331273,0.041409,5828,54.9811320754717,545.0188679245283,11.242918273150483,0.020628493681263436
FAPI_TEMPO_11_134,396.9008,9.0556,77.6414,5.9407,0.172621,0.128012,0,0.0,0.0,5.528051,0.03246,0.483389,0.060424,5829,54.990566037735846,545.0094339622642,11.239993259528916,0.02062348385020278
FAPI_TEMPO_2_43,396.6942,9.0533,78.6798,5.9803,0.194733,0.123785,0,0.0,0.0,5.016375,0.032142,0.193599,0.0242,5830,55.0,545.0,11.23706748452504,0.020618472448669798
FAPI_TEMPO_4_23,396.281,9.0485,80.0568,6.0324,0.223007,0.118431,0,0.0,0.0,4.811413,0.032017,0.353952,0.044244,5831,55.009433962264154,544.9905660377358,11.231213647990085,0.02060808819067232
FAPI_TEMPO_14_90,396.281,9.0485,79.5242,6.0123,0.212566,0.120415,0,0.0,0.0,5.215059,0.032395,0.264098,0.033012,5832,55.0188679245283,544.9811320754717,11.231213647990085,0.020608444929492955
FAPI_TEMPO_37_105,395.8678,9.0438,78.8814,5.9879,0.200514,0.122745,0,0.0,0.0,5.159702,0.032304,0.159966,0.019996,5833,55.028301886792455,544.9716981132076,11.225356758777318,0.020598054536853143
FAPI_TEMPO_40_86,395.4545,9.0391,82.9133,6.139,0.277133,0.108312,0,0.0,0.0,4.964123,0.032371,0.250624,0.031328,5834,55.0377358490566,544.9622641509434,11.219495393549028,0.02058765557103135
FAPI_TEMPO_11_85,395.0413,9.0344,80.2317,6.039,0.228811,0.117425,0,0.0,0.0,5.549974,0.032583,0.422799,0.05285,5835,55.04716981132076,544.9528301886793,11.213632383884212,0.02057725322758983
FAPI_TEMPO_23_83,395.0413,9.0344,76.778,5.9075,0.157872,0.131015,0,0.0,0.0,5.66036,0.032597,0.471724,0.058966,5836,55.056603773584904,544.9433962264151,11.213632383884212,0.020577609457304316
FAPI_TEMPO_10_68,394.8347,9.032,86.6142,6.2746,0.338627,0.09701,0,0.0,0.0,5.387903,0.032476,0.480057,0.060007,5837,55.06603773584906,544.933962264151,11.210699729205627,0.020572584029496327
FAPI_TEMPO_6_115,394.2149,9.0249,87.6604,6.3123,0.355332,0.09401,0,0.0,0.0,5.068867,0.032265,0.432637,0.05408,5838,55.075471698113205,544.9245283018868,11.201897158559992,0.020556786447965086
FAPI_TEMPO_36_96,394.0083,9.0226,77.6414,5.9407,0.178651,0.127089,0,0.0,0.0,4.651826,0.032108,0.19956,0.024945,5839,55.08490566037736,544.9150943396227,11.198961430796556,0.02055175484608014
FAPI_TEMPO_43_111,393.8017,9.0202,81.7647,6.0964,0.259788,0.111675,0,0.0,0.0,5.448198,0.032505,0.391736,0.048967,5840,55.094339622641506,544.9056603773585,11.196024933251232,0.02054672165728239
FAPI_TEMPO_19_76,393.3884,9.0155,78.809,5.9852,0.20406,0.122264,0,0.0,0.0,5.606995,0.032593,0.236015,0.029502,5841,55.10377358490566,544.8962264150944,11.190148204113452,0.020536292346405336
FAPI_TEMPO_31_53,393.1818,9.0131,88.3032,6.3354,0.366348,0.092077,0,0.0,0.0,5.571983,0.03254,0.353964,0.044245,5842,55.113207547169814,544.8867924528302,11.187209393210532,0.020531254470035606
FAPI_TEMPO_30_90,392.7686,9.0084,75.8422,5.8714,0.141926,0.134308,0,0.0,0.0,5.271838,0.032495,0.287762,0.03597,5843,55.12264150943396,544.877358490566,11.181329454164509,0.020520818639150888
FAPI_TEMPO_5_66,392.7686,9.0084,77.9912,5.954,0.188563,0.125284,0,0.0,0.0,4.858362,0.032296,0.275544,0.034443,5844,55.132075471698116,544.8679245283018,11.181329454164509,0.0205211739410873
FAPI_TEMPO_26_96,392.562,9.006,78.2118,5.9625,0.193558,0.124342,0,0.0,0.0,5.290899,0.032526,0.466901,0.058363,5845,55.14150943396226,544.8584905660377,11.178388324802517,0.020516131286106257
FAPI_TEMPO_20_89,392.562,9.006,80.9202,6.0648,0.246637,0.114241,0,0.0,0.0,5.64064,0.032639,0.418439,0.052305,5846,55.15094339622642,544.8490566037735,11.178388324802517,0.020516486519185976
FAPI_TEMPO_21_81,392.3554,9.0036,83.2252,6.1506,0.288164,0.106474,0,0.0,0.0,5.228132,0.032451,0.297084,0.037136,5847,55.160377358490564,544.8396226415094,11.175446421400608,0.020511442187738548
FAPI_TEMPO_27_36,392.1488,9.0012,79.1666,5.9987,0.213721,0.120517,0,0.0,0.0,5.108764,0.032441,0.258225,0.032278,5848,55.16981132075472,544.8301886792453,11.17250374334733,0.020506396259780037
FAPI_TEMPO_14_30,392.1488,9.0012,77.1089,5.9203,0.171197,0.128682,1,15.0826,0.0,5.098037,0.032403,0.189976,0.023747,5849,55.179245283018865,544.8207547169811,11.17250374334733,0.020506751342744142
FAPI_TEMPO_40_65,391.7355,8.9965,79.8094,6.023,0.227151,0.117993,0,0.0,0.0,4.701115,0.032212,0.182691,0.022836,5850,55.18867924528302,544.811320754717,11.166614635562128,0.020496296993412735
FAPI_TEMPO_14_79,391.5289,8.9941,81.7836,6.0971,0.2644,0.110974,1,19.2149,0.0,4.978278,0.032166,0.22299,0.027874,5851,55.198113207547166,544.8018867924528,11.163669629501975,0.020491246267939002
FAPI_TEMPO_6_147,391.3223,8.9918,86.192,6.2592,0.338072,0.097334,0,0.0,0.0,5.074079,0.032416,0.4489,0.056112,5852,55.20754716981132,544.7924528301887,11.160723846336275,0.020486193941117354
FAPI_TEMPO_14_99,390.9091,8.987,78.4592,5.9719,0.202009,0.122855,0,0.0,0.0,4.764386,0.032274,0.30707,0.038384,5853,55.216981132075475,544.7830188679245,11.15482994622545,0.02047572989592356
FAPI_TEMPO_25_82,390.7025,8.9846,76.797,5.9083,0.167531,0.129512,0,0.0,0.0,5.620315,0.032751,0.348491,0.043561,5854,55.22641509433962,544.7735849056604,11.151881828046891,0.020470672839209128
FAPI_TEMPO_2_32,390.2893,8.9799,75.3097,5.8508,0.135241,0.135831,0,0.0,0.0,5.171699,0.032572,0.636949,0.079619,5855,55.235849056603776,544.7641509433962,11.145983252353798,0.020460199580041607
FAPI_TEMPO_13_49,390.0826,8.9775,76.9529,5.9143,0.172218,0.128658,0,0.0,0.0,5.443964,0.032731,0.327423,0.040928,5856,55.24528301886792,544.7547169811321,11.143031365309763,0.02045513516075843
FAPI_TEMPO_10_76,390.0826,8.9775,76.5764,5.8998,0.164057,0.130238,0,0.0,0.0,5.555094,0.032797,0.528286,0.066036,5857,55.25471698113208,544.7452830188679,11.143031365309763,0.020455489405171796
FAPI_TEMPO_4_49,389.876,8.9751,76.8426,5.91,0.17028,0.12905,0,0.0,0.0,4.918405,0.032569,0.205553,0.025694,5858,55.264150943396224,544.7358490566038,11.140080124747378,0.020450425915680477
FAPI_TEMPO_25_133,389.876,8.9751,84.2257,6.1874,0.309367,0.102709,0,0.0,0.0,5.564556,0.032654,0.289113,0.036139,5859,55.27358490566038,544.7264150943396,11.140080124747378,0.02045078009080588
FAPI_TEMPO_44_49,389.4628,8.9704,78.6608,5.9795,0.209032,0.121626,0,0.0,0.0,5.30943,0.032611,0.18358,0.022947,5860,55.283018867924525,544.7169811320755,11.134175296842619,0.02044029410227429
FAPI_TEMPO_5_118,389.2562,8.968,78.9649,5.9911,0.215529,0.1204,0,0.0,0.0,5.156448,0.032662,0.560872,0.070109,5861,55.29245283018868,544.7075471698113,11.131221708255337,0.020435225775906507
FAPI_TEMPO_40_97,389.2562,8.968,80.4522,6.0472,0.244266,0.114937,0,0.0,0.0,5.188079,0.032496,0.210528,0.026316,5862,55.301886792452834,544.6981132075472,11.131221708255337,0.02043557970617385
FAPI_TEMPO_18_39,389.0496,8.9656,73.8034,5.792,0.102443,0.142388,0,0.0,0.0,5.122463,0.032538,0.157439,0.01968,5863,55.31132075471698,544.688679245283,11.128267335746806,0.02043050968337741
FAPI_TEMPO_6_38,389.0496,8.9656,75.2907,5.85,0.137554,0.135489,2,32.2314,16.9472,5.084394,0.032546,0.222281,0.027785,5864,55.320754716981135,544.6792452830189,11.128267335746806,0.020430863544221307
FAPI_TEMPO_47_143,388.843,8.9632,82.0498,6.107,0.274181,0.109334,0,0.0,0.0,5.411666,0.032721,0.277467,0.034683,5865,55.33018867924528,544.6698113207547,11.125312178692504,0.02042579182370149
FAPI_TEMPO_28_12,388.843,8.9632,78.1472,5.96,0.199876,0.12343,0,0.0,0.0,5.466997,0.032736,0.324659,0.040582,5866,55.339622641509436,544.6603773584906,11.125312178692504,0.020426145615086523
FAPI_TEMPO_26_14,388.6364,8.9608,78.8546,5.9869,0.214586,0.12063,0,0.0,0.0,5.00216,0.03257,0.259357,0.03242,5867,55.34905660377358,544.6509433962265,11.12235623646708,0.02042107219554692
FAPI_TEMPO_2_62,388.0165,8.9537,84.8039,6.2086,0.322002,0.1005,0,0.0,0.0,5.049287,0.032619,0.329588,0.041198,5868,55.35849056603774,544.6415094339623,11.113482260409327,0.020405132675178215
FAPI_TEMPO_33_65,388.0165,8.9537,79.0752,5.9953,0.220207,0.119605,0,0.0,0.0,5.178695,0.032647,0.343509,0.042939,5869,55.367924528301884,544.6320754716982,11.113482260409327,0.020405486127096164
FAPI_TEMPO_6_15,387.8099,8.9513,78.6798,5.9803,0.212768,0.121043,0,0.0,0.0,4.888803,0.032392,0.32507,0.040634,5870,55.37735849056604,544.622641509434,11.110523170847863,0.020400406307117157
FAPI_TEMPO_4_24,387.3967,8.9465,76.2187,5.886,0.162004,0.130867,0,0.0,0.0,4.850159,0.03242,0.155076,0.019384,5871,55.386792452830186,544.6132075471698,11.104602626162546,0.020389888589326503
FAPI_TEMPO_44_99,387.1901,8.9442,82.1223,6.1097,0.278541,0.108635,1,25.6198,0.0,5.256345,0.032695,0.457179,0.057147,5872,55.39622641509434,544.6037735849056,11.10164116977713,0.02038480397720995
FAPI_TEMPO_27_81,387.1901,8.9442,82.6281,6.1285,0.287346,0.106988,0,0.0,0.0,5.095132,0.032623,0.256914,0.032114,5873,55.405660377358494,544.5943396226415,11.10164116977713,0.02038515710146683
FAPI_TEMPO_5_55,386.9835,8.9418,77.4587,5.9337,0.189484,0.125582,0,0.0,0.0,4.758163,0.03243,0.206502,0.025813,5874,55.41509433962264,544.5849056603773,11.098678923187434,0.02038007078020074
FAPI_TEMPO_45_71,386.9835,8.9418,76.329,5.8902,0.165315,0.13026,0,0.0,0.0,5.669762,0.032923,0.423228,0.052903,5875,55.424528301886795,544.5754716981132,11.098678923187434,0.020380423834696716
FAPI_TEMPO_47_84,386.157,8.9322,77.7707,5.9456,0.19769,0.12407,0,0.0,0.0,5.383241,0.032827,0.330737,0.041342,5876,55.43396226415094,544.566037735849,11.086820586582704,0.020359001146451505
FAPI_TEMPO_5_127,386.157,8.9322,74.024,5.8006,0.114418,0.140294,0,0.0,0.0,5.028523,0.032714,0.211183,0.026398,5877,55.443396226415096,544.5566037735849,11.086820586582704,0.020359353848167394
FAPI_TEMPO_29_99,386.157,8.9322,75.245,5.8483,0.142927,0.134696,0,0.0,0.0,5.75503,0.032996,0.549314,0.068664,5878,55.45283018867924,544.5471698113207,11.086820586582704,0.020359706562103994
FAPI_TEMPO_27_109,385.9504,8.9298,86.8426,6.2828,0.356905,0.094234,0,0.0,0.0,5.378581,0.032876,0.50407,0.063009,5879,55.4622641509434,544.5377358490566,11.083854379077184,0.020354612085414
FAPI_TEMPO_9_43,385.7438,8.9274,79.6156,6.0157,0.235262,0.116914,0,0.0,0.0,5.169105,0.032688,0.268947,0.033618,5880,55.471698113207545,544.5283018867924,11.080887377557039,0.020349515974030598
FAPI_TEMPO_44_72,385.5372,8.925,83.6664,6.1669,0.307891,0.103278,0,0.0,0.0,5.609361,0.032961,0.394542,0.049318,5881,55.4811320754717,544.5188679245283,11.077919581384284,0.020344418226697174
FAPI_TEMPO_0_119,385.5372,8.925,76.8616,5.9108,0.179917,0.127552,0,0.0,0.0,5.231594,0.032744,0.160446,0.020056,5882,55.490566037735846,544.5094339622642,11.077919581384284,0.020344770706308846
FAPI_TEMPO_13_114,385.3306,8.9227,80.8745,6.0631,0.259679,0.112319,0,0.0,0.0,5.483214,0.03292,0.52888,0.06611,5883,55.5,544.5,11.074950989920081,0.02033967123952265
FAPI_TEMPO_1_31,385.3306,8.9227,75.6862,5.8654,0.154702,0.132469,0,0.0,0.0,5.30665,0.032937,0.51119,0.063899,5884,55.509433962264154,544.4905660377358,11.074950989920081,0.020340023649101268
FAPI_TEMPO_0_72,385.3306,8.9227,81.563,6.0888,0.272125,0.109974,0,0.0,0.0,5.234158,0.032798,0.47144,0.05893,5885,55.5188679245283,544.4811320754717,11.074950989920081,0.020340376070891945
FAPI_TEMPO_0_63,385.3306,8.9227,75.1537,5.8447,0.14268,0.134818,0,0.0,0.0,5.125966,0.032781,0.325067,0.040633,5886,55.528301886792455,544.4716981132076,11.074950989920081,0.02034072850489532
FAPI_TEMPO_18_78,384.9174,8.9179,79.7905,6.0223,0.240243,0.116031,0,0.0,0.0,5.393918,0.032909,0.242377,0.030297,5887,55.5377358490566,544.4622641509434,11.069011418557695,0.0203301718913783
FAPI_TEMPO_29_90,384.9174,8.9179,85.4656,6.2328,0.337792,0.097798,0,0.0,0.0,5.316323,0.03276,0.340527,0.042566,5888,55.54716981132076,544.4528301886793,11.069011418557695,0.020330524160783122
FAPI_TEMPO_6_146,384.9174,8.9179,80.4144,6.0458,0.251986,0.113804,0,0.0,0.0,5.195603,0.032788,0.433353,0.054169,5889,55.556603773584904,544.4433962264151,11.069011418557695,0.020330876442396003
FAPI_TEMPO_11_103,384.9174,8.9179,90.1214,6.4003,0.404445,0.085709,0,0.0,0.0,5.764364,0.033042,0.486903,0.060863,5890,55.56603773584906,544.433962264151,11.069011418557695,0.020331228736217562
FAPI_TEMPO_12_48,384.9174,8.9179,79.3226,6.0046,0.231252,0.117742,0,0.0,0.0,5.813732,0.033032,0.311816,0.038977,5891,55.575471698113205,544.4245283018868,11.069011418557695,0.02033158104224845
FAPI_TEMPO_26_82,384.7107,8.9155,79.3683,6.0064,0.232549,0.117511,0,0.0,0.0,5.189404,0.032767,0.207142,0.025893,5892,55.58490566037736,544.4150943396227,11.066038999148992,0.020326473520305557
FAPI_TEMPO_26_57,384.7107,8.9155,76.2455,5.887,0.168398,0.129856,0,0.0,0.0,5.593042,0.032984,0.301703,0.037713,5893,55.594339622641506,544.4056603773585,11.066038999148992,0.020326825756143852
FAPI_TEMPO_31_93,384.5041,8.9131,82.1601,6.1111,0.284205,0.107767,0,0.0,0.0,4.946609,0.032541,0.381871,0.047734,5894,55.60377358490566,544.3962264150944,11.063067219727126,0.02032171915036695
FAPI_TEMPO_15_126,383.6777,8.9035,79.4329,6.0088,0.235855,0.116962,0,0.0,0.0,5.54088,0.032993,0.627928,0.078491,5895,55.613207547169814,544.3867924528302,11.051172110607029,0.020300220842636604
FAPI_TEMPO_5_151,383.4711,8.9011,81.3881,6.0823,0.272521,0.110036,0,0.0,0.0,5.165758,0.032836,0.489013,0.061127,5896,55.62264150943396,544.377358490566,11.048196332242336,0.020295106252905995
FAPI_TEMPO_1_24,383.4711,8.9011,77.1089,5.9203,0.189537,0.125865,0,0.0,0.0,5.015773,0.032733,0.398284,0.049786,5897,55.632075471698116,544.3679245283018,11.048196332242336,0.020295457969562895
FAPI_TEMPO_42_62,383.4711,8.9011,73.8491,5.7938,0.116408,0.140152,0,0.0,0.0,5.695464,0.033105,0.63993,0.079991,5898,55.64150943396226,544.3584905660377,11.048196332242336,0.020295809698410584
FAPI_TEMPO_4_45,383.4711,8.9011,78.2197,5.9628,0.212391,0.121464,0,0.0,0.0,4.567701,0.032655,0.271402,0.033925,5899,55.65094339622642,544.3490566037735,11.048196332242336,0.02029616143944971
FAPI_TEMPO_26_60,383.2645,8.8987,78.1661,5.9607,0.211737,0.121606,0,0.0,0.0,5.022515,0.032623,0.227541,0.028443,5900,55.660377358490564,544.3396226415094,11.045219752150134,0.020291044951956917
FAPI_TEMPO_47_76,383.0579,8.8963,78.8357,5.9862,0.225488,0.118989,0,0.0,0.0,5.383827,0.032939,0.628207,0.078526,5901,55.66981132075472,544.3301886792453,11.04224236968207,0.020285926813052208
FAPI_TEMPO_29_107,382.6446,8.8915,75.6216,5.8629,0.159159,0.131835,0,0.0,0.0,5.760729,0.033112,0.511871,0.063984,5902,55.679245283018865,544.3207547169811,11.03628375291439,0.020275331515978462
FAPI_TEMPO_0_81,382.2314,8.8867,75.1804,5.8458,0.150181,0.133627,0,0.0,0.0,5.003359,0.032756,0.578957,0.07237,5903,55.68867924528302,544.311320754717,11.03032336016814,0.020264732588831703
FAPI_TEMPO_1_127,382.2314,8.8867,80.8556,6.0624,0.265289,0.111491,0,0.0,0.0,5.141486,0.032906,0.312842,0.039105,5904,55.698113207547166,544.3018867924528,11.03032336016814,0.020265083821717673
FAPI_TEMPO_25_58,382.0248,8.8843,76.641,5.9023,0.182704,0.12731,0,0.0,0.0,5.236157,0.032956,0.160798,0.0201,5905,55.70754716981132,544.2924528301887,11.027341955674785,0.020259957488543673
FAPI_TEMPO_48_85,382.0248,8.8843,75.5759,5.8611,0.159506,0.131822,0,0.0,0.0,4.915267,0.032619,0.316081,0.03951,5906,55.716981132075475,544.2830188679245,11.027341955674785,0.02026030865083938
FAPI_TEMPO_7_94,382.0248,8.8843,77.6147,5.9396,0.203082,0.123372,0,0.0,0.0,4.886131,0.032739,0.14195,0.017744,5907,55.72641509433962,544.2735849056604,11.027341955674785,0.02026065982530857
FAPI_TEMPO_31_116,381.8182,8.8819,86.5118,6.2708,0.358914,0.094128,0,0.0,0.0,5.494609,0.033019,0.440517,0.055065,5908,55.735849056603776,544.2641509433962,11.024359744896746,0.020255531667459182
FAPI_TEMPO_26_52,381.8182,8.8819,76.2834,5.8885,0.175469,0.128732,0,0.0,0.0,5.213302,0.032959,0.435459,0.054432,5909,55.74528301886792,544.2547169811321,11.024359744896746,0.02025588277129977
FAPI_TEMPO_9_25,381.8182,8.8819,77.2192,5.9245,0.195334,0.124884,0,0.0,0.0,5.211485,0.032938,0.261896,0.032737,5910,55.75471698113208,544.2452830188679,11.024359744896746,0.020256233887312448
FAPI_TEMPO_12_92,381.8182,8.8819,75.6862,5.8654,0.162407,0.131274,0,0.0,0.0,5.587264,0.033066,0.463386,0.057923,5911,55.764150943396224,544.2358490566038,11.024359744896746,0.020256585015497843
FAPI_TEMPO_26_127,381.6116,8.8795,83.5372,6.1621,0.312818,0.102633,0,0.0,0.0,5.558784,0.033122,0.517904,0.064738,5912,55.77358490566038,544.2264150943396,11.021376727179517,0.020251454948707337
FAPI_TEMPO_29_122,381.6116,8.8795,82.8486,6.1367,0.301349,0.104768,0,0.0,0.0,5.701357,0.03313,0.553386,0.069173,5913,55.783018867924525,544.2169811320755,11.021376727179517,0.020251806006223737
FAPI_TEMPO_11_79,381.405,8.8771,79.7637,6.0213,0.24667,0.11508,1,13.4298,0.0,5.728842,0.033181,0.484775,0.060597,5914,55.79245283018868,544.2075471698113,11.018392901867708,0.02024667419474356
FAPI_TEMPO_43_2,380.5785,8.8675,74.5565,5.8215,0.139635,0.135844,0,0.0,0.0,5.536647,0.033179,0.549709,0.068714,5915,55.801886792452834,544.1981132075472,11.006448065520402,0.020225075755311826
FAPI_TEMPO_6_67,380.3719,8.8651,81.0494,6.0696,0.272356,0.110296,1,16.5289,0.0,4.885495,0.032826,0.436688,0.054586,5916,55.81132075471698,544.188679245283,11.003460191981075,0.020219935863497573
FAPI_TEMPO_18_76,380.3719,8.8651,74.6668,5.8258,0.142641,0.135272,0,0.0,0.0,5.949346,0.033263,0.445123,0.05564,5917,55.820754716981135,544.1792452830189,11.003460191981075,0.020220286398938924
FAPI_TEMPO_6_113,380.3719,8.8651,76.8616,5.9108,0.190904,0.125862,0,0.0,0.0,5.286279,0.033124,0.690507,0.086313,5918,55.83018867924528,544.1698113207547,11.003460191981075,0.020220636946534344
FAPI_TEMPO_19_64,379.9587,8.8602,78.8814,5.9879,0.232644,0.117867,0,0.0,0.0,5.515363,0.033141,0.278693,0.034837,5919,55.839622641509436,544.1603773584906,10.997482009602974,0.020210001439259294
FAPI_TEMPO_13_7,379.5455,8.8554,80.186,6.0372,0.258217,0.113031,0,0.0,0.0,5.284896,0.033027,0.274494,0.034312,5920,55.84905660377358,544.1509433962265,10.99150057574351,0.020199359587878156
FAPI_TEMPO_44_102,379.5455,8.8554,80.2317,6.039,0.259062,0.112871,3,54.9587,5.003,5.630234,0.033241,0.656136,0.082017,5921,55.85849056603774,544.1415094339623,10.99150057574351,0.020199709790891175
FAPI_TEMPO_10_80,379.5455,8.8554,78.0369,5.9558,0.216799,0.120936,0,0.0,0.0,5.466411,0.033077,0.263398,0.032925,5922,55.867924528301884,544.1320754716982,10.99150057574351,0.020200060006047574
FAPI_TEMPO_42_70,379.1322,8.8506,76.2455,5.887,0.180456,0.127994,0,0.0,0.0,5.351893,0.033048,0.335315,0.041914,5923,55.87735849056604,544.122641509434,10.985514436320685,0.020189408780796378
FAPI_TEMPO_7_68,379.1322,8.8506,73.868,5.7945,0.126853,0.138495,0,0.0,0.0,5.01535,0.032722,0.284773,0.035597,5924,55.886792452830186,544.1132075471698,10.985514436320685,0.020189758829495676
FAPI_TEMPO_11_41,379.1322,8.8506,87.0822,6.2915,0.371736,0.091958,0,0.0,0.0,5.358895,0.033081,0.348292,0.043536,5925,55.89622641509434,544.1037735849056,10.985514436320685,0.02019010889033364
FAPI_TEMPO_5_64,379.1322,8.8506,75.1994,5.8465,0.157495,0.132472,0,0.0,0.0,4.719953,0.032531,0.283859,0.035482,5926,55.905660377358494,544.0943396226415,10.985514436320685,0.020190458963310894
FAPI_TEMPO_46_106,378.9256,8.8482,83.887,6.175,0.323333,0.100865,0,0.0,0.0,5.488895,0.033136,0.258666,0.032333,5927,55.91509433962264,544.0849056603773,10.982520867638932,0.02018530702355915
FAPI_TEMPO_10_78,378.9256,8.8482,75.264,5.849,0.1594,0.132118,0,0.0,0.0,5.506652,0.033171,0.453609,0.056701,5928,55.924528301886795,544.0754716981132,10.982520867638932,0.020185657025414878
FAPI_TEMPO_37_90,378.5124,8.8434,82.7384,6.1326,0.305174,0.104272,0,0.0,0.0,5.419257,0.033109,0.437252,0.054656,5929,55.93396226415094,544.066037735849,10.9765312810174,0.020174998106289893
FAPI_TEMPO_9_85,378.0992,8.8385,76.8805,5.9115,0.196135,0.125042,0,0.0,0.0,5.137725,0.033016,0.319331,0.039916,5930,55.943396226415096,544.0566037735849,10.970538424260786,0.02016433280686047
FAPI_TEMPO_42_97,377.686,8.8337,78.9271,5.9897,0.238117,0.117001,0,0.0,0.0,5.369399,0.033195,0.664613,0.083077,5931,55.95283018867924,544.0471698113207,10.964542292007048,0.02015366111693886
FAPI_TEMPO_43_51,377.686,8.8337,76.3747,5.892,0.186343,0.126975,0,0.0,0.0,5.425357,0.03324,0.300016,0.037502,5932,55.9622641509434,544.0377358490566,10.964542292007048,0.02015401059431135
FAPI_TEMPO_5_50,377.4793,8.8313,75.557,5.8604,0.169091,0.130352,1,23.1405,0.0,4.627968,0.032555,0.281728,0.035216,5933,55.971698113207545,544.0283018867924,10.961541543949783,0.020148844289778853
FAPI_TEMPO_15_123,376.8595,8.824,96.7056,6.63,0.493609,0.07044,0,0.0,0.0,5.529471,0.033322,0.562036,0.070255,5934,55.9811320754717,544.0188679245283,10.952538726353826,0.02013264497266163
FAPI_TEMPO_26_43,376.6529,8.8216,81.0305,6.0689,0.279134,0.109293,0,0.0,0.0,5.393516,0.033169,0.184994,0.023124,5935,55.990566037735846,544.0094339622642,10.949536142220579,0.020127474743351793
FAPI_TEMPO_44_66,376.6529,8.8216,74.9142,5.8354,0.15662,0.132866,0,0.0,0.0,5.247492,0.03315,0.402079,0.05026,5936,56.0,544.0,10.949536142220579,0.02012782379084665
FAPI_TEMPO_25_47,376.2397,8.8168,76.778,5.9075,0.197952,0.124847,0,0.0,0.0,5.614658,0.033305,0.330528,0.041316,5937,56.009433962264154,543.9905660377358,10.943528502490572,0.020117129203544748
FAPI_TEMPO_44_98,375.8264,8.8119,74.6479,5.825,0.152457,0.133758,0,0.0,0.0,5.244997,0.033276,0.64546,0.080682,5938,56.0188679245283,543.9811320754717,10.937516107821912,0.020106425504303055
FAPI_TEMPO_7_78,375.8264,8.8119,78.4592,5.9719,0.232798,0.118167,0,0.0,0.0,5.084035,0.033215,0.364478,0.04556,5939,56.028301886792455,543.9716981132076,10.937516107821912,0.020106774204906655
FAPI_TEMPO_34_78,375.8264,8.8119,83.4725,6.1597,0.322187,0.101291,0,0.0,0.0,5.331912,0.033257,0.210233,0.026279,5940,56.0377358490566,543.9622641509434,10.937516107821912,0.02010712291760532
FAPI_TEMPO_28_113,375.6198,8.8095,78.5962,5.9771,0.235891,0.117591,0,0.0,0.0,5.507616,0.03338,0.296933,0.037117,5941,56.04716981132076,543.9528301886793,10.934509398522561,0.020101944123959683
FAPI_TEMPO_29_132,375.6198,8.8095,91.5441,6.4507,0.436754,0.08047,0,0.0,0.0,5.540522,0.033375,0.509595,0.063699,5942,56.056603773584904,543.9433962264151,10.934509398522561,0.02010229276498303
FAPI_TEMPO_22_124,375.4132,8.8071,77.881,5.9498,0.22222,0.120232,0,0.0,0.0,5.471359,0.033363,0.418737,0.052342,5943,56.06603773584906,543.933962264151,10.931501862227927,0.020097112187525544
FAPI_TEMPO_15_106,375.4132,8.8071,76.5039,5.897,0.193969,0.12569,0,0.0,0.0,5.483333,0.033256,0.368616,0.046077,5944,56.075471698113205,543.9245283018868,10.931501862227927,0.020097460756836414
FAPI_TEMPO_12_106,375.4132,8.8071,79.239,6.0015,0.248652,0.115169,0,0.0,0.0,5.510132,0.033292,0.304154,0.038019,5945,56.08490566037736,543.9150943396227,10.931501862227927,0.020097809338238837
FAPI_TEMPO_13_33,375.2066,8.8047,73.8948,5.7956,0.136519,0.136953,0,0.0,0.0,5.44058,0.033314,0.217986,0.027248,5946,56.094339622641506,543.9056603773585,10.928493498255241,0.020092626891717064
FAPI_TEMPO_36_50,375.2066,8.8047,73.3166,5.7728,0.122846,0.139657,0,0.0,0.0,4.788993,0.03299,0.352569,0.044071,5947,56.10377358490566,543.8962264150944,10.928493498255241,0.02009297540136776
FAPI_TEMPO_6_84,374.7934,8.7998,75.6216,5.8629,0.176412,0.12916,0,0.0,0.0,4.92235,0.033069,0.444798,0.0556,5948,56.113207547169814,543.8867924528302,10.922474284539925,0.020082256888941098
FAPI_TEMPO_15_87,374.7934,8.7998,76.8616,5.9108,0.202771,0.124037,0,0.0,0.0,4.943825,0.032977,0.344803,0.0431,5949,56.12264150943396,543.877358490566,10.922474284539925,0.020082605230806613
FAPI_TEMPO_30_8,374.5868,8.7974,77.9266,5.9516,0.224842,0.119795,0,0.0,0.0,5.39761,0.03339,0.313163,0.039145,5950,56.132075471698116,543.8679245283018,10.919463433427046,0.020077417587914433
FAPI_TEMPO_1_102,374.5868,8.7974,77.9723,5.9533,0.22575,0.119621,0,0.0,0.0,5.134183,0.033196,0.25382,0.031728,5951,56.14150943396226,543.8584905660377,10.919463433427046,0.020077765857920638
FAPI_TEMPO_17_27,374.5868,8.7974,78.6798,5.9803,0.23961,0.116962,0,0.0,0.0,5.401047,0.033275,0.291751,0.036469,5952,56.15094339622642,543.8490566037735,10.919463433427046,0.020078114140009488
FAPI_TEMPO_29_108,374.1736,8.7925,76.9986,5.916,0.20692,0.123286,0,0.0,0.0,5.925143,0.033581,0.567934,0.070992,5953,56.160377358490564,543.8396226415094,10.913439239258137,0.020067385282171883
FAPI_TEMPO_5_76,374.1736,8.7925,78.9917,5.9921,0.246436,0.11569,0,0.0,0.0,4.728407,0.032944,0.201739,0.025217,5954,56.16981132075472,543.8301886792453,10.913439239258137,0.020067733396269688
FAPI_TEMPO_7_129,374.1736,8.7925,80.7185,6.0572,0.278333,0.10963,0,0.0,0.0,5.130065,0.033145,0.303901,0.037988,5955,56.179245283018865,543.8207547169811,10.913439239258137,0.020068081522445356
FAPI_TEMPO_0_43,374.1736,8.7925,77.3941,5.9312,0.215004,0.121724,0,0.0,0.0,4.931042,0.033101,0.270269,0.033784,5956,56.18867924528302,543.811320754717,10.913439239258137,0.020068429660699508
FAPI_TEMPO_31_21,373.9669,8.7901,73.5372,5.7815,0.130981,0.138164,0,0.0,0.0,5.368533,0.033378,0.395176,0.049397,5957,56.198113207547166,543.8018867924528,10.910424436084282,0.02006323387445022
FAPI_TEMPO_21_109,373.9669,8.7901,74.1611,5.806,0.145541,0.135289,0,0.0,0.0,5.187275,0.033243,0.149807,0.018726,5958,56.20754716981132,543.7924528301887,10.910424436084282,0.020063581940684465
FAPI_TEMPO_12_132,373.7603,8.7877,82.8486,6.1367,0.315723,0.102638,0,0.0,0.0,5.510991,0.033412,0.376175,0.047022,5959,56.216981132075475,543.7830188679245,10.907410258765344,0.02005838704097997
FAPI_TEMPO_14_120,373.7603,8.7877,79.3493,6.0057,0.254038,0.114272,0,0.0,0.0,4.826111,0.032964,0.251878,0.031485,5960,56.22641509433962,543.7735849056604,10.907410258765344,0.020058735035203442
FAPI_TEMPO_13_120,373.5537,8.7852,78.5695,5.9761,0.239577,0.117051,0,0.0,0.0,5.130346,0.033284,0.320769,0.040096,5961,56.235849056603776,543.7641509433962,10.90439524827186,0.020053538338916654
FAPI_TEMPO_46_157,373.5537,8.7852,73.6474,5.7859,0.134539,0.137499,0,0.0,0.0,5.553822,0.03346,0.499126,0.062391,5962,56.24528301886792,543.7547169811321,10.90439524827186,0.020053886261091936
FAPI_TEMPO_7_125,373.3471,8.7828,79.6345,6.0164,0.260191,0.113133,0,0.0,0.0,5.442372,0.033474,0.33392,0.04174,5963,56.25471698113208,543.7452830188679,10.90137940391253,0.02004868776679439
FAPI_TEMPO_0_76,373.3471,8.7828,77.5501,5.9372,0.219886,0.120851,0,0.0,0.0,5.05817,0.033276,0.253247,0.031656,5964,56.264150943396224,543.7358490566038,10.90137940391253,0.020049035616884033
FAPI_TEMPO_28_133,373.3471,8.7828,82.6013,6.1275,0.312379,0.103292,0,0.0,0.0,5.529062,0.033468,0.497336,0.062167,5965,56.27358490566038,543.7264150943396,10.90137940391253,0.020049383479044475
FAPI_TEMPO_46_140,373.1405,8.7804,85.1537,6.2214,0.353341,0.095709,0,0.0,0.0,5.431936,0.03336,0.273715,0.034214,5966,56.283018867924525,543.7169811320755,10.898362724995106,0.020044183101111866
FAPI_TEMPO_15_66,372.9339,8.778,75.8422,5.8714,0.185258,0.127598,0,0.0,0.0,5.644619,0.033509,0.384559,0.04807,5967,56.29245283018868,543.7075471698113,10.895345210826372,0.02003898100649967
FAPI_TEMPO_30_3,372.5207,8.7731,73.5372,5.7815,0.134342,0.137635,0,0.0,0.0,5.110616,0.033232,0.184127,0.023016,5968,56.301886792452834,543.6981132075472,10.889307673957331,0.02002822413658171
FAPI_TEMPO_13_50,372.5207,8.7731,79.4329,6.0088,0.258075,0.1136,0,0.0,0.0,5.612762,0.033559,0.402436,0.050305,5969,56.31132075471698,543.688679245283,10.889307673957331,0.02002857166177018
FAPI_TEMPO_13_25,372.314,8.7707,75.1994,5.8465,0.172647,0.130116,0,0.0,0.0,5.123092,0.033252,0.168778,0.021097,5970,56.320754716981135,543.6792452830189,10.886286187889414,0.020023361719872946
FAPI_TEMPO_30_99,371.6942,8.7634,76.1998,5.8853,0.195571,0.125699,0,0.0,0.0,5.643241,0.033575,0.461394,0.057674,5971,56.33018867924528,543.6698113207547,10.877221083400629,0.020007035257257055
FAPI_TEMPO_7_44,371.4876,8.7609,75.3553,5.8526,0.177897,0.129162,0,0.0,0.0,4.953635,0.033121,0.331458,0.041432,5972,56.339622641509436,543.6603773584906,10.874197702575099,0.02000182127564657
FAPI_TEMPO_24_64,371.281,8.7585,78.5695,5.9761,0.244203,0.116347,0,0.0,0.0,4.569294,0.032883,0.250006,0.031251,5973,56.34905660377358,543.6509433962265,10.871173480917504,0.0199966055664403
FAPI_TEMPO_34_76,371.281,8.7585,78.1283,5.9593,0.235644,0.117989,0,0.0,0.0,5.853879,0.033663,0.432131,0.054016,5974,56.35849056603774,543.6415094339623,10.871173480917504,0.01999695257309644
FAPI_TEMPO_0_58,370.8678,8.7536,73.2063,5.7685,0.130375,0.138578,0,0.0,0.0,5.109664,0.033399,0.566729,0.070841,5975,56.367924528301884,543.6320754716982,10.86512251229745,0.01998616895971418
FAPI_TEMPO_1_92,370.6612,8.7512,77.0443,5.9178,0.215296,0.121962,0,0.0,0.0,5.260447,0.033462,0.274774,0.034347,5976,56.37735849056604,543.622641509434,10.862095763928215,0.01998094805942647
FAPI_TEMPO_15_64,370.2479,8.7463,81.1864,6.0748,0.294112,0.106944,0,0.0,0.0,5.607103,0.03361,0.413813,0.051727,5977,56.386792452830186,543.6132075471698,10.856038269497189,0.01997015178950596
FAPI_TEMPO_41_119,370.2479,8.7463,77.1089,5.9203,0.217484,0.121573,1,14.876,0.0,4.870063,0.033182,0.309486,0.038686,5978,56.39622641509434,543.6037735849056,10.856038269497189,0.019970498361158967
FAPI_TEMPO_22_72,370.0413,8.7438,80.5436,6.0507,0.2832,0.10902,0,0.0,0.0,5.211694,0.033448,0.413175,0.051647,5979,56.405660377358494,543.5943396226415,10.853008987663372,0.019965272256509212
FAPI_TEMPO_44_39,369.8347,8.7414,74.9977,5.8387,0.173731,0.130126,0,0.0,0.0,5.342014,0.033519,0.4914,0.061425,5980,56.41509433962264,543.5849056603773,10.849978860063109,0.01996004441455553
FAPI_TEMPO_44_92,369.2149,8.7341,79.0563,5.9946,0.257638,0.113943,0,0.0,0.0,5.2087,0.033498,0.449071,0.056134,5981,56.424528301886795,543.5754716981132,10.84088339557066,0.019943658167106162
FAPI_TEMPO_4_89,369.2149,8.7341,78.174,5.961,0.240785,0.11717,0,0.0,0.0,4.680137,0.033349,0.169747,0.021218,5982,56.43396226415094,543.566037735849,10.84088339557066,0.0199440043030041
