Repository: sandysanche-glitch/fira-fapi-kinetics

## Overview

The study combines bright-field optical microscopy, segmentation-informed computer vision, grain-resolved descriptor extraction, and video-anchored kinetics reconstruction to compare:

- pristine FAPI
- FAPI--TEMPO

The workflow links:
- time-resolved crystallization dynamics,
- grain-scale morphology,
- radial microstructural fingerprints,
- and effective growth-rate heterogeneity.

The repository is organized to preserve both:
- a **core reproducible pipeline**, and
- a **figure-centric structure**, since several manuscript figures were assembled from multiple panel-level scripts and then combined externally.

File: data/processed/kinetics/morpho_kinetics_from_cm_fapitempo_with_veff.csv (part 30 of 31)
file_name,area_(µm²),area_error_(µm²),perimeter_(µm),perimeter_error_(µm),circularity_distortion,circularity_distortion_error,defects_count,defects_area_(µm²),defects_area_error_(µm²),entropy_hm_(bits),entropy_hm_error_(bits),nucleus_circularity,nucleus_circularity_error,rank_for_t0,t0_ms,dt_ms,R_um_final,v_eff_um_per_ms
FAPI_TEMPO_13_19,368.8017,8.7292,76.0171,5.8782,0.197989,0.125479,0,0.0,0.0,5.368176,0.033619,0.301165,0.037646,5983,56.443396226415096,543.5566037735849,10.834815510722299,0.019933187151996174
FAPI_TEMPO_7_50,368.8017,8.7292,77.6147,5.9396,0.230666,0.11915,0,0.0,0.0,5.498774,0.033709,0.417258,0.052157,5984,56.45283018867924,543.5471698113207,10.834815510722299,0.019933533118171406
FAPI_TEMPO_23_101,368.595,8.7267,78.5238,5.9743,0.248798,0.115683,0,0.0,0.0,5.767495,0.033743,0.30187,0.037734,5985,56.4622641509434,543.5377358490566,10.831778824270478,0.01992829220468056
FAPI_TEMPO_35_96,368.595,8.7267,81.0951,6.0714,0.295679,0.106771,0,0.0,0.0,5.883703,0.033762,0.392892,0.049112,5986,56.471698113207545,543.5283018867924,10.831778824270478,0.019928638097904516
FAPI_TEMPO_9_0,368.595,8.7267,74.8228,5.8318,0.172646,0.13045,0,0.0,0.0,5.261624,0.033532,0.437574,0.054697,5987,56.4811320754717,543.5188679245283,10.831778824270478,0.019928984003135936
FAPI_TEMPO_11_97,368.3884,8.7243,78.9003,5.9886,0.256368,0.114251,0,0.0,0.0,5.051668,0.033388,0.348779,0.043597,5988,56.490566037735846,543.5094339622642,10.828742755991055,0.019923743875148437
FAPI_TEMPO_46_109,367.9752,8.7194,77.5044,5.9354,0.230204,0.119307,0,0.0,0.0,5.564305,0.033691,0.248034,0.031004,5989,56.5,543.5,10.822668064320258,0.0199129127218404
FAPI_TEMPO_23_71,367.7686,8.717,75.264,5.849,0.18415,0.128271,1,12.8099,0.0,5.766325,0.03373,0.193488,0.024186,5990,56.509433962264154,543.4905660377358,10.819629439494314,0.01990766742902964
FAPI_TEMPO_21_93,367.562,8.7145,74.4006,5.8154,0.165574,0.131934,0,0.0,0.0,5.472995,0.033626,0.16727,0.020909,5991,56.5188679245283,543.4811320754717,10.816589961049946,0.019902420383469496
FAPI_TEMPO_13_123,367.562,8.7145,74.6668,5.8258,0.171514,0.130766,0,0.0,0.0,5.273785,0.033652,0.297321,0.037165,5992,56.528301886792455,543.4716981132076,10.816589961049946,0.019902765863617798
FAPI_TEMPO_23_100,367.3554,8.7121,76.9529,5.9143,0.220447,0.121244,0,0.0,0.0,5.552882,0.033775,0.624137,0.078017,5993,56.5377358490566,543.4622641509434,10.813549628267348,0.019897516978775825
FAPI_TEMPO_26_125,367.1488,8.7096,73.8948,5.7956,0.155063,0.134044,0,0.0,0.0,5.409602,0.033683,0.33334,0.041668,5994,56.54716981132076,543.4528301886793,10.810508440425702,0.019892266338317612
FAPI_TEMPO_7_146,367.1488,8.7096,83.7121,6.1685,0.341621,0.098278,0,0.0,0.0,5.488595,0.033697,0.513051,0.064131,5995,56.556603773584904,543.4433962264151,10.810508440425702,0.01989261166018791
FAPI_TEMPO_40_137,366.7355,8.7047,81.0951,6.0714,0.299233,0.106239,0,0.0,0.0,4.964746,0.03364,0.418157,0.05227,5996,56.56603773584906,543.433962264151,10.804422023623271,0.019881757074232113
FAPI_TEMPO_19_79,366.5289,8.7022,77.3027,5.9277,0.229224,0.119617,0,0.0,0.0,5.670009,0.033768,0.271722,0.033965,5997,56.575471698113205,543.4245283018868,10.801378265854316,0.019876501157588277
FAPI_TEMPO_13_128,366.5289,8.7022,76.5764,5.8998,0.214532,0.12246,0,0.0,0.0,5.268716,0.033625,0.400126,0.050016,5998,56.58490566037736,543.4150943396227,10.801378265854316,0.01987684622375191
FAPI_TEMPO_41_50,366.3223,8.6998,72.6737,5.7475,0.128398,0.139408,0,0.0,0.0,4.943262,0.033433,0.250338,0.031292,5999,56.594339622641506,543.4056603773585,10.798333650132525,0.019871588460513668
FAPI_TEMPO_10_99,365.7025,8.6924,72.5367,5.7421,0.126582,0.139831,0,0.0,0.0,5.549232,0.033771,0.399116,0.049889,6000,56.60377358490566,543.3962264150944,10.789194647985905,0.019855115150807394
FAPI_TEMPO_35_107,365.4959,8.69,80.2127,6.0382,0.286152,0.108806,0,0.0,0.0,6.051652,0.034,0.744058,0.093007,6001,56.613207547169814,543.3867924528302,10.786146593183414,0.01984985049874897
FAPI_TEMPO_24_122,364.876,8.6826,78.79,5.9845,0.261395,0.113569,0,0.0,0.0,5.479947,0.033766,0.561535,0.070192,6002,56.62264150943396,543.377358490566,10.77699577949239,0.01983335450234719
FAPI_TEMPO_40_44,364.876,8.6826,76.0628,5.88,0.207479,0.123973,0,0.0,0.0,4.991823,0.033556,0.460074,0.057509,6003,56.632075471698116,543.3679245283018,10.77699577949239,0.01983369884935315
FAPI_TEMPO_9_62,364.876,8.6826,77.5501,5.9372,0.237586,0.118141,0,0.0,0.0,5.083397,0.033554,0.289863,0.036233,6004,56.64150943396226,543.3584905660377,10.77699577949239,0.019834043208316433
FAPI_TEMPO_48_92,364.6694,8.6801,79.1934,5.9997,0.269313,0.112073,0,0.0,0.0,4.929091,0.033419,0.329312,0.041164,6005,56.65094339622642,543.3490566037735,10.77394427351057,0.019828771473081354
FAPI_TEMPO_8_10,364.6694,8.6801,72.4721,5.7395,0.127496,0.139749,0,0.0,0.0,5.013741,0.033661,0.211382,0.026423,6006,56.660377358490564,543.3396226415094,10.77394427351057,0.019829115758449152
FAPI_TEMPO_12_102,364.6694,8.6801,77.9723,5.9533,0.246248,0.11649,0,0.0,0.0,5.418316,0.033779,0.299808,0.037476,6007,56.66981132075472,543.3301886792453,10.77394427351057,0.019829460055772758
FAPI_TEMPO_43_49,364.2562,8.6752,77.0632,5.9185,0.229234,0.119805,0,0.0,0.0,5.117291,0.033706,0.453865,0.056733,6008,56.679245283018865,543.3207547169811,10.767838667241447,0.019818566792741934
FAPI_TEMPO_47_34,364.2562,8.6752,71.9396,5.7184,0.115534,0.142179,0,0.0,0.0,5.504674,0.033871,0.464161,0.05802,6009,56.68867924528302,543.311320754717,10.767838667241447,0.01981891091885179
FAPI_TEMPO_15_74,364.2562,8.6752,78.3489,5.9677,0.254322,0.114973,0,0.0,0.0,5.175454,0.033667,0.25076,0.031345,6010,56.698113207547166,543.3018867924528,10.767838667241447,0.019819255056912545
FAPI_TEMPO_41_104,363.843,8.6703,75.4467,5.8561,0.196764,0.126153,0,0.0,0.0,5.289897,0.033708,0.227628,0.028453,6011,56.70754716981132,543.2924528301887,10.761729596991785,0.019808354673307906
FAPI_TEMPO_23_138,363.843,8.6703,75.1537,5.8447,0.190488,0.127381,0,0.0,0.0,5.508612,0.033901,0.52168,0.06521,6012,56.716981132075475,543.2830188679245,10.761729596991785,0.019808698640014052
FAPI_TEMPO_1_83,363.843,8.6703,77.6604,5.9414,0.241903,0.117395,0,0.0,0.0,5.080011,0.033573,0.217831,0.027229,6013,56.72641509433962,543.2735849056604,10.761729596991785,0.019809042618666176
FAPI_TEMPO_27_88,363.6364,8.6678,74.6022,5.8232,0.178942,0.129664,0,0.0,0.0,5.374045,0.033726,0.264303,0.033038,6014,56.735849056603776,543.2641509433962,10.75867376103037,0.01980376165507622
FAPI_TEMPO_0_37,363.4298,8.6654,72.6281,5.7457,0.134192,0.138536,0,0.0,0.0,5.181366,0.033793,0.377276,0.047159,6015,56.74528301886792,543.2547169811321,10.755617056859073,0.019798478909908164
FAPI_TEMPO_24_37,363.2231,8.6629,76.5953,5.9005,0.222001,0.121294,0,0.0,0.0,5.573026,0.033904,0.265501,0.033188,6016,56.75471698113208,543.2452830188679,10.752558003578665,0.01979319165704603
FAPI_TEMPO_30_39,363.2231,8.6629,75.7319,5.8672,0.20416,0.124764,0,0.0,0.0,5.383805,0.033766,0.213184,0.026648,6017,56.764150943396224,543.2358490566038,10.752558003578665,0.01979353539029468
FAPI_TEMPO_19_90,363.0165,8.6605,75.4846,5.8576,0.199392,0.125713,0,0.0,0.0,5.382434,0.0338,0.519169,0.064896,6018,56.77358490566038,543.2264150943396,10.749499560344102,0.019788248990942912
FAPI_TEMPO_4_11,363.0165,8.6605,73.868,5.7945,0.163967,0.132671,1,9.5041,0.0,4.877985,0.033441,0.256194,0.032024,6019,56.783018867924525,543.2169811320755,10.749499560344102,0.019788592650292192
FAPI_TEMPO_6_118,362.6033,8.6555,75.6673,5.8647,0.204161,0.124819,0,0.0,0.0,4.852316,0.03344,0.447946,0.055993,6020,56.79245283018868,543.2075471698113,10.743380061827231,0.019777670832818454
FAPI_TEMPO_27_45,362.6033,8.6555,75.7319,5.8672,0.205518,0.124554,0,0.0,0.0,5.539823,0.033952,0.426112,0.053264,6021,56.801886792452834,543.1981132075472,10.743380061827231,0.019778014320389142
FAPI_TEMPO_26_79,362.1901,8.6506,76.7513,5.9065,0.227364,0.120342,0,0.0,0.0,5.522381,0.034003,0.401342,0.050168,6022,56.81132075471698,543.188679245283,10.737257075617393,0.019767085519042753
FAPI_TEMPO_8_86,361.9835,8.6481,76.3747,5.892,0.220171,0.121755,0,0.0,0.0,5.003241,0.033607,0.2067,0.025838,6023,56.820754716981135,543.1792452830189,10.734194272762636,0.019761790175119223
FAPI_TEMPO_0_18,361.7769,8.6457,74.9788,5.8379,0.191325,0.127403,0,0.0,0.0,5.096977,0.033754,0.238652,0.029832,6024,56.83018867924528,543.1698113207547,10.731130595744544,0.01975649303787901
FAPI_TEMPO_5_24,360.9504,8.6358,82.3618,6.1186,0.331339,0.100628,0,0.0,0.0,5.001723,0.033807,0.368837,0.046105,6025,56.839622641509436,543.1603773584906,10.718865646232988,0.01973425546679456
FAPI_TEMPO_10_123,360.9504,8.6358,81.4984,6.0864,0.317097,0.103301,0,0.0,0.0,5.544488,0.034058,0.429973,0.053747,6026,56.84905660377358,543.1509433962265,10.718865646232988,0.019734598230115967
FAPI_TEMPO_0_46,360.3306,8.6284,75.4846,5.8576,0.205315,0.124794,0,0.0,0.0,4.905646,0.033524,0.264993,0.033124,6027,56.85849056603774,543.1415094339623,10.709658830912263,0.019717989961904017
FAPI_TEMPO_39_42,360.124,8.6259,75.401,5.8543,0.20401,0.125067,0,0.0,0.0,5.455366,0.034046,0.347522,0.04344,6028,56.867924528301884,543.1320754716982,10.70658813310998,0.01971267876936111
FAPI_TEMPO_40_23,360.124,8.6259,71.719,5.7096,0.12018,0.141662,0,0.0,0.0,5.208947,0.033666,0.186657,0.023332,6029,56.87735849056604,543.122641509434,10.70658813310998,0.019713021175759633
FAPI_TEMPO_46_62,359.7107,8.6209,77.4209,5.9322,0.245868,0.116973,0,0.0,0.0,5.536439,0.034096,0.295395,0.036924,6030,56.886792452830186,543.1132075471698,10.700442606550986,0.01970204822467265
FAPI_TEMPO_12_77,359.5041,8.6185,75.7776,5.8689,0.213258,0.123316,0,0.0,0.0,5.581613,0.034114,0.449411,0.056176,6031,56.89622641509434,543.1037735849056,10.697369263216359,0.01969673160730487
FAPI_TEMPO_7_116,359.2975,8.616,78.6798,5.9803,0.270646,0.112244,0,0.0,0.0,4.807686,0.033825,0.318058,0.039757,6032,56.905660377358494,543.0943396226415,10.694295036659524,0.01969141317895201
FAPI_TEMPO_33_85,359.2975,8.616,74.0697,5.8024,0.177032,0.13044,0,0.0,0.0,5.210785,0.033827,0.244931,0.030616,6033,56.91509433962264,543.0849056603773,10.694295036659524,0.019691755239736472
FAPI_TEMPO_0_26,359.2975,8.616,73.0046,5.7605,0.152844,0.135227,0,0.0,0.0,4.811213,0.033409,0.35328,0.04416,6034,56.924528301886795,543.0754716981132,10.694295036659524,0.019692097312405055
FAPI_TEMPO_41_120,358.4711,8.6061,76.7513,5.9065,0.235297,0.119121,0,0.0,0.0,5.116252,0.03397,0.437464,0.054683,6035,56.93396226415094,543.066037735849,10.681989282955598,0.019669779622918326
FAPI_TEMPO_30_126,358.4711,8.6061,76.7513,5.9065,0.235297,0.119121,0,0.0,0.0,5.616017,0.03419,0.365735,0.045717,6036,56.943396226415096,543.0566037735849,10.681989282955598,0.019670121325712137
FAPI_TEMPO_10_132,358.4711,8.6061,75.5759,5.8611,0.211327,0.123784,0,0.0,0.0,4.947147,0.033822,0.260864,0.032608,6037,56.95283018867924,543.0471698113207,10.681989282955598,0.019670463040378255
FAPI_TEMPO_6_37,358.0579,8.6011,72.2515,5.7308,0.138075,0.138289,1,9.7107,0.0,5.068115,0.03395,0.223559,0.027945,6038,56.9622641509434,543.0377358490566,10.675831086908744,0.01965946449415112
FAPI_TEMPO_13_1,357.8512,8.5986,73.3812,5.7754,0.164891,0.132975,0,0.0,0.0,5.292782,0.03403,0.157269,0.019659,6039,56.971698113207545,543.0283018867924,10.672749165174498,0.01965413060072787
FAPI_TEMPO_29_128,357.8512,8.5986,86.0628,6.2546,0.39287,0.089443,0,0.0,0.0,5.468607,0.034136,0.457567,0.057196,6040,56.9811320754717,543.0188679245283,10.672749165174498,0.019654472055394313
FAPI_TEMPO_4_93,357.438,8.5937,80.4144,6.0458,0.305387,0.105773,0,0.0,0.0,5.142479,0.034125,0.422233,0.052779,6041,56.990566037735846,543.0094339622642,10.666585634483125,0.019643462833878474
FAPI_TEMPO_26_71,356.8182,8.5862,75.1348,5.844,0.205717,0.125028,0,0.0,0.0,5.088058,0.033968,0.203004,0.025375,6042,57.0,543.0,10.657333654826852,0.01962676547850249
FAPI_TEMPO_0_25,356.405,8.5812,73.5372,5.7815,0.171791,0.131746,0,0.0,0.0,4.776919,0.033791,0.15914,0.019892,6043,57.009433962264154,542.9905660377358,10.65116120361221,0.019615738964555037
FAPI_TEMPO_14_77,356.405,8.5812,79.9197,6.0272,0.298794,0.107103,0,0.0,0.0,5.098188,0.033992,0.376384,0.047048,6044,57.0188679245283,542.9811320754717,10.65116120361221,0.019616079775920742
FAPI_TEMPO_26_122,356.1983,8.5787,79.2769,6.0029,0.287789,0.109214,0,0.0,0.0,5.322355,0.034194,0.411763,0.05147,6045,57.028301886792455,542.9716981132076,10.648072141559698,0.019610731422210544
FAPI_TEMPO_16_105,355.9917,8.5762,72.6091,5.7449,0.15147,0.135821,0,0.0,0.0,5.593604,0.034257,0.50084,0.062605,6046,57.0377358490566,542.9622641509434,10.644983678210792,0.01960538398530674
FAPI_TEMPO_20_82,355.7851,8.5738,75.713,5.8664,0.220067,0.122315,0,0.0,0.0,5.613355,0.034278,0.468891,0.058611,6047,57.04716981132076,542.9528301886793,10.64189431853599,0.019600034711740738
FAPI_TEMPO_0_70,355.3719,8.5688,76.5764,5.8998,0.238441,0.118776,0,0.0,0.0,5.13217,0.033957,0.354164,0.04427,6048,57.056603773584904,542.9433962264151,10.6357129070842,0.019588990272291582
FAPI_TEMPO_7_117,355.3719,8.5688,72.4532,5.7388,0.149297,0.136314,0,0.0,0.0,5.439254,0.034322,0.639005,0.079876,6049,57.06603773584906,542.933962264151,10.6357129070842,0.01958933064848439
FAPI_TEMPO_22_69,355.3719,8.5688,77.8353,5.9481,0.262877,0.114054,0,0.0,0.0,5.107305,0.034007,0.331279,0.04141,6050,57.075471698113205,542.9245283018868,10.6357129070842,0.019589671036506086
FAPI_TEMPO_5_152,355.3719,8.5688,74.8685,5.8336,0.2033,0.125632,0,0.0,0.0,5.182782,0.034133,0.63912,0.07989,6051,57.08490566037736,542.9150943396227,10.6357129070842,0.01959001143635728
FAPI_TEMPO_46_133,355.1653,8.5663,74.9599,5.8372,0.205703,0.12518,0,0.0,0.0,5.195516,0.034146,0.335397,0.041925,6052,57.094339622641506,542.9056603773585,10.632620853742123,0.01958465646932413
FAPI_TEMPO_11_80,355.1653,8.5663,77.7328,5.9442,0.261362,0.114362,0,0.0,0.0,5.301918,0.034178,0.741402,0.092675,6053,57.10377358490566,542.8962264150944,10.632620853742123,0.019584996793867014
FAPI_TEMPO_9_54,355.1653,8.5663,71.8293,5.714,0.134957,0.1392,0,0.0,0.0,4.903312,0.033953,0.216714,0.027089,6054,57.113207547169814,542.8867924528302,10.632620853742123,0.01958533713023781
FAPI_TEMPO_40_152,354.9587,8.5638,81.2778,6.0782,0.324783,0.102295,0,0.0,0.0,5.117164,0.034057,0.454717,0.05684,6055,57.12264150943396,542.877358490566,10.62952790094397,0.01957998014597377
FAPI_TEMPO_25_70,354.9587,8.5638,74.0886,5.8032,0.187385,0.128801,0,0.0,0.0,5.252479,0.034127,0.467028,0.058379,6056,57.132075471698116,542.8679245283018,10.62952790094397,0.019580320406993968
FAPI_TEMPO_5_94,354.9587,8.5638,80.5436,6.0507,0.312417,0.10463,0,0.0,0.0,5.272117,0.034265,0.353932,0.044242,6057,57.14150943396226,542.8584905660377,10.62952790094397,0.01958066067984048
FAPI_TEMPO_4_25,354.3388,8.5563,73.8948,5.7956,0.184543,0.129419,0,0.0,0.0,5.180907,0.034288,0.220905,0.027613,6058,57.15094339622642,542.8490566037735,10.620242139353556,0.019563895359415332
FAPI_TEMPO_40_129,353.9256,8.5513,85.8422,6.2465,0.39644,0.089042,0,0.0,0.0,5.104949,0.034089,0.389149,0.048644,6059,57.160377358490564,542.8396226415094,10.61404811810884,0.019552824951244104
FAPI_TEMPO_22_55,353.0992,8.5413,73.5828,5.7833,0.180491,0.130337,0,0.0,0.0,5.426822,0.034318,0.431864,0.053983,6060,57.16981132075472,542.8301886792453,10.601649219040759,0.01953032355262983
FAPI_TEMPO_26_18,353.0992,8.5413,75.1994,5.8465,0.215346,0.123476,0,0.0,0.0,5.197534,0.034286,0.363633,0.045454,6061,57.179245283018865,542.8207547169811,10.601649219040759,0.0195306629802103
FAPI_TEMPO_6_40,353.0992,8.5413,75.264,5.849,0.216692,0.123212,0,0.0,0.0,5.097665,0.034097,0.196676,0.024585,6062,57.18867924528302,542.811320754717,10.601649219040759,0.019531002419589147
FAPI_TEMPO_45_33,352.8926,8.5388,76.1085,5.8817,0.234427,0.11977,0,0.0,0.0,5.491586,0.034366,0.202122,0.025265,6063,57.198113207547166,542.8018867924528,10.598547227856372,0.019525627094787276
FAPI_TEMPO_40_82,352.686,8.5363,76.8426,5.91,0.249426,0.116875,0,0.0,0.0,5.294249,0.034276,0.238895,0.029862,6064,57.20754716981132,542.7924528301887,10.59544432851291,0.019520249910010574
FAPI_TEMPO_46_129,352.4793,8.5338,77.3295,5.9287,0.259282,0.114986,0,0.0,0.0,5.556563,0.034431,0.464715,0.058089,6065,57.216981132075475,542.7830188679245,10.592339017664711,0.019514868095462927
FAPI_TEMPO_5_138,351.8595,8.5263,74.6479,5.825,0.206506,0.125322,0,0.0,0.0,4.723097,0.033993,0.289366,0.036171,6066,57.22641509433962,542.7735849056604,10.583022129698374,0.019498041953419327
FAPI_TEMPO_41_13,351.4463,8.5213,73.2709,5.771,0.177367,0.131112,0,0.0,0.0,5.330649,0.034395,0.246574,0.030822,6067,57.235849056603776,542.7641509433962,10.576806311581693,0.0194869287022693
FAPI_TEMPO_35_76,351.2397,8.5188,78.0369,5.9558,0.275208,0.11202,0,0.0,0.0,5.413357,0.03438,0.342522,0.042815,6068,57.24528301886792,542.7547169811321,10.573697032269687,0.019481538716202926
FAPI_TEMPO_16_73,351.2397,8.5188,73.3166,5.7728,0.178875,0.130833,0,0.0,0.0,5.401701,0.034402,0.346532,0.043316,6069,57.25471698113208,542.7452830188679,10.573697032269687,0.019481877343007888
FAPI_TEMPO_31_70,351.0331,8.5163,79.5432,6.013,0.302808,0.106755,0,0.0,0.0,5.353712,0.034388,0.543619,0.067952,6070,57.264150943396224,542.7358490566038,10.570586838380507,0.019476485396633648
FAPI_TEMPO_9_8,351.0331,8.5163,73.2898,5.7718,0.178759,0.130876,0,0.0,0.0,5.322476,0.034397,0.226637,0.02833,6071,57.27358490566038,542.7264150943396,10.570586838380507,0.019476823947371477
FAPI_TEMPO_43_120,350.6198,8.5113,83.0235,6.1431,0.36079,0.095858,0,0.0,0.0,5.433579,0.034506,0.641862,0.080233,6072,57.283018867924525,542.7169811320755,10.56436219711268,0.019465693104122238
FAPI_TEMPO_29_82,350.4132,8.5088,74.5565,5.8215,0.207829,0.125194,0,0.0,0.0,5.13733,0.034205,0.238145,0.029768,6073,57.29245283018868,542.7075471698113,10.561249254198003,0.01946029552983796
FAPI_TEMPO_30_104,350.4132,8.5088,76.4204,5.8938,0.245999,0.117734,0,0.0,0.0,5.434124,0.034459,0.453761,0.05672,6074,57.301886792452834,542.6981132075472,10.561249254198003,0.01946063381679568
FAPI_TEMPO_47_54,350.4132,8.5088,71.1864,5.6884,0.131048,0.140466,0,0.0,0.0,5.549421,0.034518,0.507838,0.06348,6075,57.31132075471698,542.688679245283,10.561249254198003,0.019460972115514792
FAPI_TEMPO_24_118,349.7934,8.5013,76.0438,5.8792,0.23986,0.118981,0,0.0,0.0,5.613989,0.034606,0.744402,0.09305,6076,57.320754716981135,542.6792452830189,10.551904915314635,0.019444091527420753
FAPI_TEMPO_7_15,349.5868,8.4987,73.9137,5.7963,0.195891,0.127622,0,0.0,0.0,5.221879,0.034344,0.281497,0.035187,6077,57.33018867924528,542.6698113207547,10.54878829626207,0.019438686428103185
FAPI_TEMPO_13_87,349.5868,8.4987,74.3816,5.8146,0.205977,0.125634,0,0.0,0.0,5.321346,0.034496,0.372455,0.046557,6078,57.339622641509436,542.6603773584906,10.54878829626207,0.019439024362918177
FAPI_TEMPO_25_146,349.3802,8.4962,78.8625,5.9872,0.294061,0.108555,0,0.0,0.0,4.711417,0.034087,0.320504,0.040063,6079,57.34905660377358,542.6509433962265,10.545670756138275,0.019433617290218478
FAPI_TEMPO_41_139,349.1736,8.4937,73.4458,5.7779,0.186575,0.129504,0,0.0,0.0,5.07278,0.034275,0.182327,0.022791,6080,57.35849056603774,542.6415094339623,10.542552294126146,0.019428208330621897
FAPI_TEMPO_8_64,348.9669,8.4912,72.5824,5.7439,0.167601,0.133293,0,0.0,0.0,4.998696,0.034423,0.399584,0.049948,6081,57.367924528301884,542.6320754716982,10.539431399317056,0.01942279469962287
FAPI_TEMPO_40_139,348.7603,8.4887,77.862,5.9491,0.277088,0.111862,0,0.0,0.0,5.218021,0.034496,0.286877,0.03586,6082,57.37735849056604,542.622641509434,10.536311090624872,0.019417381960538205
FAPI_TEMPO_5_52,348.7603,8.4887,75.1994,5.8465,0.224988,0.121977,0,0.0,0.0,4.75082,0.034212,0.210973,0.026372,6083,57.386792452830186,542.6132075471698,10.536311090624872,0.01941771955432718
FAPI_TEMPO_23_79,348.5537,8.4862,73.2252,5.7692,0.18312,0.130248,0,0.0,0.0,5.372989,0.034593,0.345488,0.043186,6084,57.39622641509434,542.6037735849056,10.533189857585361,0.019412304835246686
FAPI_TEMPO_9_26,347.7273,8.4761,81.4527,6.0847,0.341376,0.099703,0,0.0,0.0,5.123287,0.034389,0.350892,0.043861,6085,57.405660377358494,542.5943396226415,10.5206956654965,0.019389615587979293
FAPI_TEMPO_21_72,347.7273,8.4761,75.5759,5.8611,0.234964,0.120118,0,0.0,0.0,5.269441,0.03451,0.249641,0.031205,6086,57.41509433962264,542.5849056603773,10.5206956654965,0.019389952716601683
FAPI_TEMPO_7_130,347.7273,8.4761,74.2903,5.8111,0.208256,0.125356,1,16.9421,0.0,5.142396,0.03436,0.335319,0.041915,6087,57.424528301886795,542.5754716981132,10.5206956654965,0.01939028985694763
FAPI_TEMPO_2_84,347.5207,8.4736,72.9857,5.7598,0.180187,0.130929,1,5.9917,0.0,5.275102,0.034435,0.393888,0.049236,6088,57.43396226415094,542.566037735849,10.517569798366505,0.019384865743268354
FAPI_TEMPO_43_53,347.5207,8.4736,76.329,5.8902,0.250432,0.117122,0,0.0,0.0,5.161827,0.034506,0.450501,0.056313,6089,57.443396226415096,542.5566037735849,10.517569798366505,0.0193852028068865
FAPI_TEMPO_5_123,347.314,8.4711,76.5764,5.8998,0.255709,0.116115,0,0.0,0.0,5.044583,0.034433,0.340279,0.042535,6090,57.45283018867924,542.5471698113207,10.514441488259711,0.01937977391332863
FAPI_TEMPO_7_118,347.314,8.4711,74.9788,5.8379,0.223654,0.122368,0,0.0,0.0,4.862847,0.0342,0.246871,0.030859,6091,57.4622641509434,542.5377358490566,10.514441488259711,0.019380110900129185
FAPI_TEMPO_5_3,347.1074,8.4686,69.9008,5.6368,0.107292,0.145613,1,19.6281,0.0,5.128722,0.034492,0.181879,0.022735,6092,57.471698113207545,542.5283018867924,10.511313761255131,0.019374682804010643
FAPI_TEMPO_13_14,346.9008,8.466,73.2441,5.77,0.187414,0.129554,0,0.0,0.0,5.289231,0.034537,0.252301,0.031538,6093,57.4811320754717,542.5188679245283,10.508185103292858,0.019369252803120365
FAPI_TEMPO_4_39,346.4876,8.461,78.5049,5.9736,0.293512,0.108892,0,0.0,0.0,5.104714,0.034528,0.504771,0.063096,6094,57.490566037735846,542.5094339622642,10.501924991166847,0.01935805044801735
FAPI_TEMPO_27_98,346.281,8.4585,73.0314,5.7616,0.184133,0.130265,0,0.0,0.0,5.235315,0.034552,0.209332,0.026166,6095,57.5,542.5,10.498793535335821,0.019352614811678933
FAPI_TEMPO_22_116,345.8678,8.4534,71.6733,5.7078,0.153932,0.136333,0,0.0,0.0,5.061036,0.034489,0.331452,0.041432,6096,57.509433962264154,542.4905660377358,10.492527819960168,0.01934140144886926
FAPI_TEMPO_46_22,345.8678,8.4534,72.3161,5.7333,0.168907,0.133337,0,0.0,0.0,5.491514,0.034785,0.420271,0.052534,6097,57.5188679245283,542.4811320754717,10.492527819960168,0.01934173780351943
FAPI_TEMPO_15_97,345.8678,8.4534,78.174,5.961,0.288794,0.109847,0,0.0,0.0,5.221165,0.034594,0.311773,0.038972,6098,57.528301886792455,542.4716981132076,10.492527819960168,0.019342074169868488
FAPI_TEMPO_13_3,345.6612,8.4509,69.7905,5.6323,0.108199,0.145584,0,0.0,0.0,5.3573,0.034605,0.230971,0.028871,6099,57.5377358490566,542.4622641509434,10.489393558740778,0.019336632705979417
FAPI_TEMPO_40_138,345.2479,8.4458,73.8034,5.792,0.203496,0.126526,0,0.0,0.0,5.139118,0.034531,0.368711,0.046089,6100,57.54716981132076,542.4528301886793,10.483120706840724,0.019325405129132465
FAPI_TEMPO_12_138,345.2479,8.4458,80.7453,6.0583,0.334563,0.101173,0,0.0,0.0,5.077154,0.03457,0.532827,0.066603,6101,57.556603773584904,542.4433962264151,10.483120706840724,0.019325741228979926
FAPI_TEMPO_6_48,345.2479,8.4458,72.2058,5.7289,0.16786,0.133607,0,0.0,0.0,5.12945,0.034669,0.283302,0.035413,6102,57.56603773584906,542.433962264151,10.483120706840724,0.019326077340518222
FAPI_TEMPO_22_5,344.8347,8.4408,71.2321,5.6902,0.145978,0.138035,0,0.0,0.0,5.21578,0.034573,0.350052,0.043756,6103,57.575471698113205,542.4245283018868,10.476845618277554,0.01931484487081797
FAPI_TEMPO_14_112,344.6281,8.4383,70.323,5.6538,0.12428,0.142434,0,0.0,0.0,5.112474,0.034708,0.24004,0.030005,6104,57.58490566037736,542.4150943396227,10.473706664153625,0.019309393808269865
FAPI_TEMPO_26_70,344.6281,8.4383,72.9589,5.7587,0.186414,0.129971,0,0.0,0.0,5.705535,0.03491,0.465799,0.058225,6105,57.594339622641506,542.4056603773585,10.473706664153625,0.01930972965301825
FAPI_TEMPO_4_48,344.4215,8.4357,76.9262,5.9132,0.268605,0.113861,0,0.0,0.0,5.237989,0.034777,0.387181,0.048398,6106,57.60377358490566,542.3962264150944,10.470566769007801,0.019304276576944147
FAPI_TEMPO_0_125,344.2149,8.4332,76.5307,5.898,0.26147,0.115262,0,0.0,0.0,5.284441,0.034756,0.335058,0.041882,6107,57.613207547169814,542.3867924528302,10.467425931993256,0.019298821574648833
FAPI_TEMPO_29_20,344.0083,8.4307,71.5173,5.7016,0.154806,0.136345,0,0.0,0.0,5.505506,0.03487,0.423991,0.052999,6108,57.62264150943396,542.377358490566,10.46428415226189,0.019293364644468104
FAPI_TEMPO_5_85,344.0083,8.4307,77.0822,5.9192,0.272436,0.113155,0,0.0,0.0,4.992788,0.034716,0.339448,0.042431,6109,57.632075471698116,542.3679245283018,10.46428415226189,0.019293700233771555
FAPI_TEMPO_4_59,344.0083,8.4307,74.0429,5.8014,0.211482,0.125065,0,0.0,0.0,5.003328,0.034637,0.181685,0.022711,6110,57.64150943396226,542.3584905660377,10.46428415226189,0.0192940358347497
FAPI_TEMPO_40_110,343.8017,8.4281,72.4721,5.7395,0.177424,0.131841,0,0.0,0.0,5.052139,0.034514,0.137996,0.01725,6111,57.65094339622642,542.3490566037735,10.461141428964325,0.019288576796782315
FAPI_TEMPO_22_56,343.3884,8.4231,72.0309,5.722,0.168318,0.1337,0,0.0,0.0,5.163675,0.034506,0.418002,0.05225,6112,57.660377358490564,542.3396226415094,10.454851625959785,0.01927731478485488
FAPI_TEMPO_8_79,343.3884,8.4231,72.3161,5.7333,0.174864,0.132392,1,8.6777,0.0,4.945183,0.034662,0.168096,0.021012,6113,57.66981132075472,542.3301886792453,10.454851625959785,0.01927765011831783
FAPI_TEMPO_26_50,343.3884,8.4231,71.1675,5.6876,0.148015,0.137773,0,0.0,0.0,5.309577,0.034792,0.284897,0.035612,6114,57.679245283018865,542.3207547169811,10.454851625959785,0.0192779854634474
FAPI_TEMPO_21_125,343.1818,8.4205,76.485,5.8963,0.262807,0.115091,0,0.0,0.0,4.992273,0.034583,0.377682,0.04721,6115,57.68867924528302,542.311320754717,10.451706066396454,0.019272520536453407
FAPI_TEMPO_39_40,343.1818,8.4205,70.2584,5.6512,0.12635,0.142168,0,0.0,0.0,5.232094,0.034708,0.151037,0.01888,6116,57.698113207547166,542.3018867924528,10.451706066396454,0.01927285580401545
FAPI_TEMPO_6_51,342.7686,8.4155,72.803,5.7526,0.187333,0.129968,0,0.0,0.0,5.091099,0.034796,0.272309,0.034039,6117,57.70754716981132,542.2924528301887,10.44541210548331,0.01926158487172261
FAPI_TEMPO_27_83,342.7686,8.4155,73.8034,5.792,0.209216,0.125628,2,47.5207,6.7204,5.386923,0.03482,0.396706,0.049588,6118,57.716981132075475,542.2830188679245,10.44541210548331,0.019261919960704758
FAPI_TEMPO_5_119,342.562,8.4129,71.5441,5.7026,0.158989,0.135652,0,0.0,0.0,5.440863,0.034959,0.249221,0.031153,6119,57.72641509433962,542.2735849056604,10.442263702420645,0.01925644913026197
FAPI_TEMPO_11_72,342.3554,8.4104,77.6793,5.9421,0.287021,0.110477,0,0.0,0.0,5.564596,0.034955,0.551291,0.068911,6120,57.735849056603776,542.2641509433962,10.43911434980986,0.01925097635838283
FAPI_TEMPO_6_117,342.1488,8.4078,76.0895,5.881,0.257366,0.116239,0,0.0,0.0,5.404863,0.034952,0.304711,0.038089,6121,57.74528301886792,542.2547169811321,10.435964046791296,0.019245501643380666
FAPI_TEMPO_21_98,341.9421,8.4053,71.8482,5.7147,0.167602,0.133988,0,0.0,0.0,5.255057,0.034725,0.401992,0.050249,6122,57.75471698113208,542.2452830188679,10.432811266981032,0.019240022170221468
FAPI_TEMPO_8_91,341.9421,8.4053,71.7836,5.7122,0.166103,0.134288,0,0.0,0.0,5.101931,0.034673,0.231092,0.028887,6123,57.764150943396224,542.2358490566038,10.432811266981032,0.019240356913199877
FAPI_TEMPO_29_115,341.9421,8.4053,83.1149,6.1465,0.37798,0.093261,0,0.0,0.0,5.574915,0.034947,0.544808,0.068101,6124,57.77358490566038,542.2264150943396,10.432811266981032,0.01924069166782639
FAPI_TEMPO_14_41,341.7355,8.4028,77.5501,5.9372,0.285939,0.110737,0,0.0,0.0,4.692458,0.034426,0.537325,0.067166,6125,57.783018867924525,542.2169811320755,10.429659060101667,0.01923521288161421
FAPI_TEMPO_42_134,341.3223,8.3977,71.1408,5.6865,0.152504,0.137082,0,0.0,0.0,5.295053,0.034859,0.468118,0.058515,6126,57.79245283018868,542.2075471698113,10.423351786493136,0.019223914976655054
FAPI_TEMPO_6_35,340.2893,8.385,73.1606,5.7667,0.201079,0.127475,0,0.0,0.0,4.91009,0.034678,0.526307,0.065788,6127,57.801886792452834,542.1981132075472,10.407566879562284,0.019195136659537558
FAPI_TEMPO_10_104,340.2893,8.385,80.2127,6.0382,0.335383,0.101393,0,0.0,0.0,5.386256,0.034968,0.284914,0.035614,6128,57.81132075471698,542.188679245283,10.407566879562284,0.01919547065064035
FAPI_TEMPO_12_123,339.876,8.3799,73.8491,5.7938,0.216859,0.124389,0,0.0,0.0,5.212145,0.034852,0.426882,0.05336,6129,57.820754716981135,542.1792452830189,10.401244679200756,0.019184143933379968
FAPI_TEMPO_29_137,339.6694,8.3773,72.6737,5.7475,0.191814,0.129377,0,0.0,0.0,4.720701,0.034564,0.224183,0.028023,6130,57.83018867924528,542.1698113207547,10.398082902829563,0.019178646036191644
FAPI_TEMPO_1_42,339.6694,8.3773,72.8486,5.7544,0.19569,0.128606,0,0.0,0.0,5.017987,0.034794,0.385461,0.048183,6131,57.839622641509436,542.1603773584906,10.398082902829563,0.019178979757781302
FAPI_TEMPO_14_88,339.4628,8.3748,69.6802,5.6279,0.121416,0.143567,0,0.0,0.0,4.871191,0.03481,0.108889,0.013611,6132,57.84905660377358,542.1509433962265,10.394920164755039,0.019173479805527145
FAPI_TEMPO_17_34,339.0496,8.3697,74.18,5.8067,0.225717,0.122718,0,0.0,0.0,5.400532,0.034986,0.394209,0.049276,6133,57.85849056603774,542.1415094339623,10.388591799982313,0.019162140546715944
FAPI_TEMPO_7_149,338.6364,8.3646,75.0891,5.8422,0.245273,0.118912,0,0.0,0.0,5.355001,0.035103,0.224331,0.028041,6134,57.867924528301884,542.1320754716982,10.38225957784184,0.01915079377808156
FAPI_TEMPO_1_104,338.4298,8.362,70.479,5.66,0.143832,0.139132,0,0.0,0.0,5.168885,0.03487,0.600027,0.075003,6135,57.87735849056604,542.122641509434,10.379092018052592,0.019145284154068996
FAPI_TEMPO_5_28,338.0165,8.3569,75.5113,5.8586,0.255056,0.117052,0,0.0,0.0,4.760857,0.034694,0.202681,0.025335,6136,57.886792452830186,542.1132075471698,10.372752462256258,0.019133923169274036
FAPI_TEMPO_5_148,338.0165,8.3569,69.8094,5.6331,0.128395,0.142305,0,0.0,0.0,5.042577,0.034994,0.42374,0.052967,6137,57.89622641509434,542.1037735849056,10.372752462256258,0.019134256147419444
FAPI_TEMPO_23_32,338.0165,8.3569,72.4264,5.7377,0.190244,0.129852,0,0.0,0.0,5.494463,0.035163,0.381531,0.047691,6138,57.905660377358494,542.0943396226415,10.372752462256258,0.01913458913715435
FAPI_TEMPO_0_99,337.6033,8.3518,70.342,5.6545,0.142592,0.13947,0,0.0,0.0,5.189074,0.035131,0.628911,0.078614,6139,57.91509433962264,542.0849056603773,10.366410564813268,0.019123223053378928
FAPI_TEMPO_15_31,337.3967,8.3493,70.9202,5.6777,0.157032,0.136575,0,0.0,0.0,5.644966,0.035162,0.44496,0.05562,6140,57.924528301886795,542.0754716981132,10.363238160719195,0.019117703533523052
FAPI_TEMPO_43_126,337.1901,8.3467,75.8879,5.8732,0.264234,0.115334,0,0.0,0.0,5.747566,0.035297,0.614677,0.076835,6141,57.93396226415094,542.066037735849,10.36006478518841,0.01911218202944659
FAPI_TEMPO_11_131,336.7769,8.3416,81.27,6.0779,0.359245,0.097145,0,0.0,0.0,5.690167,0.035282,0.488706,0.061088,6142,57.943396226415096,542.0566037735849,10.353715116243535,0.019100800625183868
FAPI_TEMPO_11_125,336.7769,8.3416,78.3946,5.9694,0.311379,0.106249,0,0.0,0.0,5.204413,0.035035,0.288891,0.036111,6143,57.95283018867924,542.0471698113207,10.353715116243535,0.01910113306162547
FAPI_TEMPO_12_31,336.7769,8.3416,69.7905,5.6323,0.131121,0.141884,0,0.0,0.0,5.132226,0.035094,0.385555,0.048194,6144,57.9622641509434,542.0377358490566,10.353715116243535,0.019101465509638937
FAPI_TEMPO_2_85,336.3636,8.3365,71.4527,5.699,0.172093,0.13365,0,0.0,0.0,5.312971,0.035147,0.332432,0.041554,6145,57.971698113207545,542.0283018867924,10.347360012697447,0.019090073298162553
FAPI_TEMPO_47_149,336.157,8.3339,80.6807,6.0558,0.351047,0.098739,0,0.0,0.0,5.501422,0.035241,0.392554,0.049069,6146,57.9811320754717,542.0188679245283,10.344181766088825,0.01908454184574469
FAPI_TEMPO_4_32,335.9504,8.3313,71.4984,5.7008,0.174167,0.133276,0,0.0,0.0,4.59023,0.034667,0.196546,0.024568,6147,57.990566037735846,542.0094339622642,10.341002542664755,0.019079008398559937
FAPI_TEMPO_28_75,335.9504,8.3313,71.9852,5.7202,0.185299,0.131045,0,0.0,0.0,5.517581,0.035221,0.300798,0.0376,6148,58.0,542.0,10.341002542664755,0.01907934048462132
FAPI_TEMPO_5_69,335.7438,8.3288,69.9008,5.6368,0.136517,0.140899,0,0.0,0.0,4.907111,0.034967,0.245107,0.030638,6149,58.009433962264154,541.9905660377358,10.337822341524031,0.019073804950332413
FAPI_TEMPO_45_19,335.124,8.3211,72.3618,5.7351,0.19574,0.12904,0,0.0,0.0,5.437661,0.035297,0.385705,0.048213,6150,58.0188679245283,541.9811320754717,10.328275862768997,0.019056522914769603
FAPI_TEMPO_25_128,335.124,8.3211,80.8099,6.0607,0.355109,0.098049,0,0.0,0.0,5.85453,0.035445,0.57764,0.072205,6151,58.028301886792455,541.9716981132076,10.328275862768997,0.019056854626773548
FAPI_TEMPO_25_114,335.124,8.3211,72.3161,5.7333,0.194723,0.129243,0,0.0,0.0,5.729065,0.035389,0.543676,0.067959,6152,58.0377358490566,541.9622641509434,10.328275862768997,0.01905718635032575
FAPI_TEMPO_13_62,334.7107,8.316,70.5247,5.6619,0.154337,0.137399,0,0.0,0.0,5.366209,0.035186,0.476728,0.059591,6153,58.04716981132076,541.9528301886793,10.321905096516675,0.019045762881103757
FAPI_TEMPO_26_64,334.2975,8.3108,72.1412,5.7264,0.192809,0.129707,0,0.0,0.0,4.914058,0.034919,0.447167,0.055896,6154,58.056603773584904,541.9433962264151,10.315531938612073,0.019034334601066738
FAPI_TEMPO_16_77,334.0909,8.3083,71.1864,5.6884,0.171524,0.133997,0,0.0,0.0,5.579497,0.035351,0.360514,0.045064,6155,58.06603773584906,541.933962264151,10.312343882650548,0.019028783211088137
FAPI_TEMPO_10_13,333.8843,8.3057,69.102,5.6045,0.121332,0.144194,0,0.0,0.0,5.382596,0.035344,0.202681,0.025335,6156,58.075471698113205,541.9245283018868,10.30915484079828,0.019023229808589545
FAPI_TEMPO_24_30,333.6777,8.3031,76.0438,5.8792,0.274882,0.113566,0,0.0,0.0,5.540217,0.035326,0.301611,0.037701,6157,58.08490566037736,541.9150943396227,10.305964812140058,0.019017674391776998
FAPI_TEMPO_25_44,333.4711,8.3005,71.3424,5.6946,0.176673,0.133025,0,0.0,0.0,5.055203,0.035144,0.228408,0.028551,6158,58.094339622641506,541.9056603773585,10.30277379575925,0.01901211695885381
FAPI_TEMPO_41_98,333.4711,8.3005,73.3166,5.7728,0.220415,0.124291,0,0.0,0.0,5.449981,0.035392,0.364194,0.045524,6159,58.10377358490566,541.8962264150944,10.30277379575925,0.019012447943985666
FAPI_TEMPO_0_102,333.2645,8.298,80.3876,6.0448,0.351932,0.098791,0,0.0,0.0,5.080988,0.035217,0.445233,0.055654,6160,58.113207547169814,541.8867924528302,10.299581790737813,0.01900688840212758
FAPI_TEMPO_15_81,333.0579,8.2954,73.5561,5.7823,0.226443,0.123136,0,0.0,0.0,5.491826,0.0354,0.44573,0.055716,6161,58.12264150943396,541.877358490566,10.29638879615627,0.019001326840518893
FAPI_TEMPO_27_12,332.6446,8.2902,70.342,5.6545,0.155185,0.137445,0,0.0,0.0,5.329035,0.035402,0.335076,0.041884,6162,58.132075471698116,541.8679245283018,10.289998287932441,0.01898986417564746
FAPI_TEMPO_27_110,332.438,8.2877,76.2187,5.886,0.280887,0.112504,0,0.0,0.0,5.083134,0.035151,0.238938,0.029867,6163,58.14150943396226,541.8584905660377,10.286802318658943,0.018984296634187856
FAPI_TEMPO_26_78,331.6116,8.2774,76.0628,5.88,0.27973,0.112802,0,0.0,0.0,5.408433,0.035404,0.330942,0.041368,6164,58.15094339622642,541.8490566037735,10.274008499764088,0.01896101575623291
FAPI_TEMPO_40_116,331.6116,8.2774,72.6737,5.7475,0.210987,0.126344,0,0.0,0.0,4.955749,0.035108,0.510597,0.063825,6165,58.160377358490564,541.8396226415094,10.274008499764088,0.01896134588621909
FAPI_TEMPO_13_78,331.405,8.2748,71.3881,5.6964,0.182821,0.132,0,0.0,0.0,5.350846,0.03533,0.194547,0.024318,6166,58.16981132075472,541.8301886792453,10.270807554946161,0.018955768374556762
FAPI_TEMPO_13_8,330.9917,8.2696,68.2843,5.5712,0.107957,0.147257,0,0.0,0.0,5.404399,0.035442,0.226485,0.028311,6167,58.179245283018865,541.8207547169811,10.264401120122859,0.018944274523932634
FAPI_TEMPO_6_133,330.9917,8.2696,75.8879,5.8732,0.277759,0.11324,0,0.0,0.0,5.202881,0.035398,0.432693,0.054087,6168,58.18867924528302,541.811320754717,10.264401120122859,0.018944604379666788
FAPI_TEMPO_29_116,330.5785,8.2645,75.9525,5.8757,0.279887,0.112861,0,0.0,0.0,5.390947,0.035445,0.21955,0.027444,6169,58.198113207547166,541.8018867924528,10.257992235803664,0.018933105413368886
FAPI_TEMPO_41_95,330.1653,8.2593,73.0503,5.7624,0.222506,0.124193,1,12.8099,0.0,4.986305,0.035209,0.264828,0.033104,6170,58.20754716981132,541.7924528301887,10.251579344902769,0.018921598651570493
FAPI_TEMPO_43_13,329.9587,8.2567,69.1477,5.6063,0.13281,0.142284,0,0.0,0.0,5.102982,0.035079,0.145636,0.018204,6171,58.216981132075475,541.7830188679245,10.248371394633956,0.01891600703183408
FAPI_TEMPO_11_62,329.9587,8.2567,72.0498,5.7228,0.201264,0.128448,0,0.0,0.0,5.10667,0.035302,0.526618,0.065827,6172,58.22641509433962,541.7735849056604,10.248371394633956,0.018916336418318577
FAPI_TEMPO_22_43,329.7521,8.2541,68.946,5.5981,0.128276,0.143233,0,0.0,0.0,5.082032,0.035154,0.187521,0.02344,6173,58.235849056603776,541.7641509433962,10.245162439896497,0.018910742658140398
FAPI_TEMPO_6_53,329.1322,8.2464,70.0568,5.643,0.157286,0.137393,0,0.0,0.0,4.745137,0.035161,0.144943,0.018118,6174,58.24528301886792,541.7547169811321,10.235527984496972,0.01889328816836762
FAPI_TEMPO_29_89,329.1322,8.2464,74.1611,5.806,0.247982,0.119247,0,0.0,0.0,5.528366,0.03564,0.441692,0.055212,6175,58.25471698113208,541.7452830188679,10.235527984496972,0.018893617176433244
FAPI_TEMPO_46_124,329.1322,8.2464,76.641,5.9023,0.295861,0.10988,0,0.0,0.0,5.47854,0.035561,0.516264,0.064533,6176,58.264150943396224,541.7358490566038,10.235527984496972,0.01889394619595777
FAPI_TEMPO_4_67,328.9256,8.2438,69.258,5.6108,0.138276,0.141282,0,0.0,0.0,4.365336,0.035053,0.302345,0.037793,6177,58.27358490566038,541.7264150943396,10.232315001940425,0.018888344221055762
FAPI_TEMPO_28_116,328.719,8.2412,75.9068,5.8739,0.283076,0.112403,0,0.0,0.0,5.461949,0.035567,0.441133,0.055142,6178,58.283018867924525,541.7169811320755,10.229101010179217,0.018882740188063758
FAPI_TEMPO_10_101,328.5124,8.2386,73.2252,5.7692,0.230089,0.122846,0,0.0,0.0,5.736061,0.035774,0.608824,0.076103,6179,58.29245283018868,541.7075471698113,10.225886008261774,0.01887713409511761
FAPI_TEMPO_42_82,328.3058,8.236,72.3618,5.7351,0.212103,0.126446,0,0.0,0.0,5.841397,0.035812,0.253555,0.031694,6180,58.301886792452834,541.6981132075472,10.22266999523502,0.018871525940350263
FAPI_TEMPO_39_114,328.0992,8.2334,70.5247,5.6619,0.171042,0.134717,0,0.0,0.0,5.968122,0.035862,0.573198,0.07165,6181,58.31132075471698,541.688679245283,10.21945297014438,0.018865915721891783
FAPI_TEMPO_37_104,327.8926,8.2308,72.2515,5.7308,0.21069,0.126769,0,0.0,0.0,5.582817,0.035688,0.42227,0.052784,6182,58.320754716981135,541.6792452830189,10.216234932033778,0.01886030343786932
FAPI_TEMPO_5_67,327.686,8.2282,70.342,5.6545,0.167779,0.13542,0,0.0,0.0,5.121973,0.035442,0.337578,0.042197,6183,58.33018867924528,541.6698113207547,10.21301587994563,0.018854689086407108
FAPI_TEMPO_0_10,327.686,8.2282,72.2058,5.7289,0.210189,0.12689,0,0.0,0.0,4.911714,0.035444,0.380851,0.047606,6184,58.339622641509436,541.6603773584906,10.21301587994563,0.0188550174737745
FAPI_TEMPO_6_100,327.0661,8.2204,71.7379,5.7104,0.201365,0.128718,0,0.0,0.0,4.917423,0.035305,0.320095,0.040012,6185,58.34905660377358,541.6509433962265,10.203351070387429,0.018837502629296652
FAPI_TEMPO_40_118,326.8595,8.2178,74.336,5.8128,0.256685,0.117742,0,0.0,0.0,5.022351,0.035416,0.173832,0.021729,6186,58.35849056603774,541.6415094339623,10.200127952290144,0.01883188008051617
FAPI_TEMPO_31_104,326.6529,8.2152,77.3484,5.9294,0.31389,0.106599,0,0.0,0.0,5.506385,0.035804,0.721131,0.090141,6187,58.367924528301884,541.6320754716982,10.196903815404221,0.018826255454911733
FAPI_TEMPO_29_125,326.6529,8.2152,73.3166,5.7728,0.236354,0.121781,0,0.0,0.0,5.573474,0.035737,0.291575,0.036447,6188,58.37735849056604,541.622641509434,10.196903815404221,0.01882658336990259
FAPI_TEMPO_21_19,326.6529,8.2152,70.4333,5.6582,0.172553,0.134563,0,0.0,0.0,5.314055,0.035666,0.491901,0.061488,6189,58.386792452830186,541.6132075471698,10.196903815404221,0.01882691129631686
FAPI_TEMPO_17_49,325.8264,8.2048,70.2317,5.6501,0.1699,0.135188,0,0.0,0.0,5.354309,0.035641,0.198756,0.024845,6190,58.39622641509434,541.6037735849056,10.18399549782276,0.01880340572668895
FAPI_TEMPO_14_24,325.6198,8.2022,74.8874,5.8344,0.270369,0.115165,0,0.0,0.0,5.122631,0.035592,0.455391,0.056924,6191,58.405660377358494,541.5943396226415,10.180766251966926,0.018797770779990838
