Repository: sandysanche-glitch/fira-fapi-kinetics

## Overview

The study combines bright-field optical microscopy, segmentation-informed computer vision, grain-resolved descriptor extraction, and video-anchored kinetics reconstruction to compare:

- pristine FAPI
- FAPI--TEMPO

The workflow links:
- time-resolved crystallization dynamics,
- grain-scale morphology,
- radial microstructural fingerprints,
- and effective growth-rate heterogeneity.

The repository is organized to preserve both:
- a **core reproducible pipeline**, and
- a **figure-centric structure**, since several manuscript figures were assembled from multiple panel-level scripts and then combined externally.

File: data/processed/kinetics/morpho_kinetics_from_cm_fapitempo_with_veff.csv (part 31 of 31)
file_name,area_(µm²),area_error_(µm²),perimeter_(µm),perimeter_error_(µm),circularity_distortion,circularity_distortion_error,defects_count,defects_area_(µm²),defects_area_error_(µm²),entropy_hm_(bits),entropy_hm_error_(bits),nucleus_circularity,nucleus_circularity_error,rank_for_t0,t0_ms,dt_ms,R_um_final,v_eff_um_per_ms
FAPI_TEMPO_23_29,325.4132,8.1996,70.6539,5.667,0.180833,0.13302,0,0.0,0.0,5.234177,0.035631,0.158429,0.019804,6192,58.41509433962264,541.5849056603773,10.177535981498819,0.01879213374510303
FAPI_TEMPO_5_32,325.0,8.1944,71.563,5.7034,0.202527,0.128694,0,0.0,0.0,4.73819,0.035225,0.208479,0.02606,6193,58.424528301886795,541.5754716981132,10.171072362820547,0.01878052625043946
FAPI_TEMPO_6_50,324.5868,8.1892,68.3032,5.572,0.125704,0.144341,0,0.0,0.0,4.967411,0.035569,0.161897,0.020237,6194,58.43396226415094,541.566037735849,10.164604633961954,0.018768910761940687
FAPI_TEMPO_13_75,324.5868,8.1892,71.4338,5.6982,0.200657,0.129111,0,0.0,0.0,5.386469,0.035889,0.500375,0.062547,6195,58.443396226415096,541.5566037735849,10.164604633961954,0.018769237717968245
FAPI_TEMPO_40_127,324.1736,8.184,69.0374,5.6018,0.14529,0.140374,0,0.0,0.0,5.271599,0.035715,0.462786,0.057848,6196,58.45283018867924,541.5471698113207,10.158132787072125,0.018757614023929437
FAPI_TEMPO_4_55,324.1736,8.184,71.2967,5.6928,0.198602,0.129566,0,0.0,0.0,4.907982,0.035475,0.201995,0.025249,6197,58.4622641509434,541.5377358490566,10.158132787072125,0.018757940794551595
FAPI_TEMPO_39_126,323.9669,8.1814,76.0895,5.881,0.296829,0.110138,0,0.0,0.0,5.681475,0.035973,0.66782,0.083478,6198,58.471698113207545,541.5283018867924,10.154893749632022,0.018752286287254703
FAPI_TEMPO_5_71,323.9669,8.1814,71.9396,5.7184,0.213362,0.126626,1,4.9587,0.0,4.99888,0.035512,0.366308,0.045789,6199,58.4811320754717,541.5188679245283,10.154893749632022,0.018752612976446304
FAPI_TEMPO_26_46,323.5537,8.1762,70.3876,5.6564,0.17934,0.133517,0,0.0,0.0,5.037808,0.03563,0.243438,0.03043,6200,58.490566037735846,541.5094339622642,10.14841570991967,0.018740976746541547
FAPI_TEMPO_13_85,323.3471,8.1736,71.6733,5.7078,0.209022,0.127558,0,0.0,0.0,5.413521,0.03588,0.684705,0.085588,6201,58.5,541.5,10.145175138895276,0.018735318816057757
FAPI_TEMPO_6_129,323.1405,8.171,76.8883,5.9118,0.313121,0.107044,0,0.0,0.0,5.020599,0.035632,0.46555,0.058194,6202,58.509433962264154,541.4905660377358,10.141933532437156,0.018729658776235038
FAPI_TEMPO_29_105,322.9339,8.1683,75.5759,5.8611,0.289512,0.111656,0,0.0,0.0,4.961451,0.035626,0.483263,0.060408,6203,58.5188679245283,541.4811320754717,10.138690889552144,0.018723996625128966
FAPI_TEMPO_35_72,322.5207,8.1631,82.2058,6.1128,0.400261,0.090475,0,0.0,0.0,5.854639,0.036072,0.371233,0.046404,6204,58.528301886792455,541.4716981132076,10.132202490520829,0.01871233995392027
FAPI_TEMPO_2_16,322.5207,8.1631,69.4786,5.6197,0.160413,0.137471,0,0.0,0.0,5.073907,0.035715,0.319179,0.039897,6205,58.5377358490566,541.4622641509434,10.132202490520829,0.018712665981273767
FAPI_TEMPO_42_111,322.1074,8.1579,69.6345,5.626,0.165241,0.136533,0,0.0,0.0,5.462071,0.035961,0.371603,0.04645,6206,58.54716981132076,541.4528301886793,10.12570836203358,0.018700998124813732
FAPI_TEMPO_22_110,321.6942,8.1527,72.4075,5.7369,0.228943,0.123736,0,0.0,0.0,4.915163,0.035602,0.42349,0.052936,6207,58.556603773584904,541.4433962264151,10.119211638659683,0.01868932506922319
FAPI_TEMPO_41_102,321.6942,8.1527,72.1412,5.7264,0.223241,0.124876,0,0.0,0.0,5.254911,0.035841,0.405978,0.050747,6208,58.56603773584906,541.433962264151,10.119211638659683,0.018689650712606747
FAPI_TEMPO_40_84,321.0744,8.1448,73.3166,5.7728,0.249395,0.119727,0,0.0,0.0,5.120658,0.035908,0.541807,0.067726,6209,58.575471698113205,541.4245283018868,10.109458725398156,0.01867196293656156
FAPI_TEMPO_40_70,321.0744,8.1448,72.5178,5.7413,0.232768,0.123034,0,0.0,0.0,5.432804,0.03603,0.513795,0.064224,6210,58.58490566037736,541.4150943396227,10.109458725398156,0.01867228828876467
FAPI_TEMPO_15_73,320.8678,8.1422,77.5044,5.9354,0.328752,0.104212,0,0.0,0.0,5.105368,0.03578,0.439633,0.054954,6211,58.594339622641506,541.4056603773585,10.10620566276203,0.01866660510294264
FAPI_TEMPO_11_122,320.8678,8.1422,74.0697,5.8024,0.265055,0.116648,0,0.0,0.0,5.240735,0.035905,0.343163,0.042895,6212,58.60377358490566,541.3962264150944,10.10620566276203,0.018666930373122868
FAPI_TEMPO_21_106,320.6612,8.1396,68.5049,5.5802,0.141355,0.141573,0,0.0,0.0,5.635172,0.036111,0.363484,0.045436,6213,58.613207547169814,541.3867924528302,10.10295155266805,0.01866124496110292
FAPI_TEMPO_41_74,320.2479,8.1343,74.8228,5.8318,0.281167,0.113532,0,0.0,0.0,5.118686,0.035799,0.289142,0.036143,6214,58.62264150943396,541.377358490566,10.09643860970778,0.018649539829035385
FAPI_TEMPO_4_47,320.0413,8.1317,71.9396,5.7184,0.222894,0.12511,0,0.0,0.0,5.126063,0.035873,0.41955,0.052444,6215,58.632075471698116,541.3679245283018,10.093181350650172,0.01864384809913598
FAPI_TEMPO_47_31,320.0413,8.1317,69.874,5.6357,0.176271,0.134514,0,0.0,0.0,5.477299,0.036051,0.340492,0.042561,6216,58.64150943396226,541.3584905660377,10.093181350650172,0.018644172995415414
FAPI_TEMPO_12_93,319.4215,8.1238,76.2644,5.8878,0.309872,0.107994,0,0.0,0.0,5.283927,0.036008,0.572324,0.07154,6217,58.65094339622642,541.3490566037735,10.083403260291423,0.01862643545284999
FAPI_TEMPO_5_135,319.0083,8.1185,73.1149,5.7649,0.250106,0.119784,0,0.0,0.0,5.265728,0.036182,0.441556,0.055194,6218,58.660377358490564,541.3396226415094,10.07687926218651,0.018614708476382316
FAPI_TEMPO_27_122,319.0083,8.1185,71.1408,5.6865,0.207909,0.128224,0,0.0,0.0,5.036924,0.035954,0.42013,0.052516,6219,58.66981132075472,541.3301886792453,10.07687926218651,0.018615032881820988
FAPI_TEMPO_6_68,318.1818,8.108,72.647,5.7464,0.242383,0.121401,0,0.0,0.0,4.760506,0.035748,0.178598,0.022325,6220,58.679245283018865,541.3207547169811,10.063816996734076,0.018591226937152528
FAPI_TEMPO_2_42,317.562,8.1001,69.9922,5.6404,0.185409,0.132925,0,0.0,0.0,5.147388,0.036078,0.407015,0.050877,6221,58.68867924528302,541.311320754717,10.054010347930667,0.01857343447743339
FAPI_TEMPO_29_103,317.1488,8.0949,67.4398,5.5366,0.123725,0.145608,0,0.0,0.0,5.593615,0.03628,0.336873,0.042109,6222,58.698113207547166,541.3018867924528,10.047467264506304,0.018561670501545335
FAPI_TEMPO_29_61,316.7355,8.0896,74.9331,5.8361,0.291142,0.111893,0,0.0,0.0,5.484857,0.036307,0.341149,0.042644,6223,58.70754716981132,541.2924528301887,10.040918332272504,0.01854989531033141
FAPI_TEMPO_44_130,316.5289,8.0869,70.0568,5.643,0.189556,0.132194,0,0.0,0.0,5.144663,0.036148,0.206329,0.025791,6224,58.716981132075475,541.2830188679245,10.037643056658295,0.01854416766602376
FAPI_TEMPO_35_99,316.5289,8.0869,71.0762,5.684,0.212636,0.127527,0,0.0,0.0,5.445546,0.036234,0.233341,0.029168,6225,58.72641509433962,541.2735849056604,10.037643056658295,0.01854449087591772
FAPI_TEMPO_40_111,316.1157,8.0817,71.5441,5.7026,0.223916,0.125301,0,0.0,0.0,5.002001,0.036047,0.229733,0.028717,6226,58.735849056603776,541.2641509433962,10.031089297175523,0.018532705851092925
FAPI_TEMPO_27_115,315.9091,8.079,81.2054,6.0755,0.397992,0.091386,0,0.0,0.0,5.82773,0.036521,0.559962,0.069995,6227,58.74528301886792,541.2547169811321,10.027810811210179,0.01852697167636831
FAPI_TEMPO_16_40,315.7025,8.0764,67.2649,5.5295,0.123179,0.145892,0,0.0,0.0,5.05485,0.036092,0.264912,0.033114,6228,58.75471698113208,541.2452830188679,10.024531253028153,0.01852123532073109
FAPI_TEMPO_14_56,315.7025,8.0764,67.881,5.5547,0.139022,0.142619,0,0.0,0.0,5.085298,0.036096,0.317295,0.039662,6229,58.764150943396224,541.2358490566038,10.024531253028153,0.018521558153439616
FAPI_TEMPO_5_58,315.4959,8.0737,71.6087,5.7052,0.226835,0.124778,0,0.0,0.0,4.67585,0.035831,0.28966,0.036208,6230,58.77358490566038,541.2264150943396,10.02125062157676,0.018515819520431177
FAPI_TEMPO_40_128,315.4959,8.0737,70.4333,5.6582,0.200815,0.130022,0,0.0,0.0,4.90422,0.036146,0.247454,0.030932,6231,58.783018867924525,541.2169811320755,10.02125062157676,0.018516142269991397
FAPI_TEMPO_22_119,315.0826,8.0684,76.8616,5.9108,0.329782,0.1045,0,0.0,0.0,5.326735,0.03631,0.388966,0.048621,6232,58.79245283018868,541.2075471698113,10.014684545430917,0.018504332760697205
FAPI_TEMPO_34_72,314.876,8.0658,72.7651,5.7511,0.252686,0.119671,0,0.0,0.0,5.54371,0.03641,0.283366,0.035421,6233,58.801886792452834,541.1981132075472,10.011400687316799,0.018498587565247977
FAPI_TEMPO_25_97,314.6694,8.0631,70.479,5.66,0.203942,0.129477,0,0.0,0.0,5.506666,0.036379,0.33367,0.041709,6234,58.81132075471698,541.188679245283,10.008115751704798,0.0184928401785153
FAPI_TEMPO_6_22,314.6694,8.0631,74.6479,5.825,0.290375,0.112232,0,0.0,0.0,4.757261,0.035918,0.398808,0.049851,6235,58.820754716981135,541.1792452830189,10.008115751704798,0.01849316254999928
FAPI_TEMPO_25_113,314.6694,8.0631,72.7194,5.7493,0.252238,0.11978,0,0.0,0.0,5.246823,0.036208,0.208055,0.026007,6236,58.83018867924528,541.1698113207547,10.008115751704798,0.018493484932722765
FAPI_TEMPO_48_83,314.4628,8.0605,69.6345,5.626,0.185052,0.133332,0,0.0,0.0,5.29103,0.036309,0.437316,0.054664,6237,58.839622641509436,541.1603773584906,10.004829737533575,0.018487735163407754
FAPI_TEMPO_46_127,313.6364,8.0499,71.1675,5.6876,0.221833,0.125973,0,0.0,0.0,5.116226,0.036208,0.243857,0.030482,6238,58.84905660377358,541.1509433962265,9.99167487396852,0.018463748416036103
FAPI_TEMPO_16_46,313.6364,8.0499,71.0305,5.6821,0.218828,0.126579,0,0.0,0.0,5.328022,0.036376,0.407526,0.050941,6239,58.85849056603774,541.1415094339623,9.99167487396852,0.01846407030283055
FAPI_TEMPO_46_41,313.2231,8.0446,70.0757,5.6438,0.198453,0.130742,0,0.0,0.0,5.640204,0.036576,0.402037,0.050255,6240,58.867924528301884,541.1320754716982,9.985089349181312,0.018452222297998935
FAPI_TEMPO_11_48,313.2231,8.0446,72.4075,5.7369,0.249247,0.120519,0,0.0,0.0,5.740406,0.03663,0.586171,0.073271,6241,58.87735849056604,541.122641509434,9.985089349181312,0.018452543995069983
FAPI_TEMPO_45_146,312.8099,8.0393,65.8422,5.4707,0.093262,0.152469,0,0.0,0.0,5.708256,0.03665,0.35143,0.043929,6242,58.886792452830186,541.1132075471698,9.978501073115288,0.01844069029168068
FAPI_TEMPO_45_121,312.6033,8.0366,74.6022,5.8232,0.29417,0.111674,0,0.0,0.0,5.205527,0.036461,0.48846,0.061057,6243,58.89622641509434,541.1037735849056,9.975205303334732,0.01843492097134581
FAPI_TEMPO_26_108,312.6033,8.0366,70.4333,5.6582,0.208143,0.128845,0,0.0,0.0,5.39823,0.036507,0.269139,0.033642,6244,58.905660377358494,541.0943396226415,9.975205303334732,0.01843524238359512
FAPI_TEMPO_14_54,311.9835,8.0287,70.6996,5.6689,0.215654,0.127391,0,0.0,0.0,5.039919,0.036287,0.237923,0.02974,6245,58.91509433962264,541.0849056603773,9.965311454050028,0.018417278600458598
FAPI_TEMPO_31_34,310.5372,8.01,67.7061,5.5476,0.148728,0.141217,0,0.0,0.0,5.243746,0.036555,0.460688,0.057586,6246,58.924528301886795,541.0754716981132,9.942185915976076,0.018374859767295464
FAPI_TEMPO_5_4,310.5372,8.01,66.6221,5.503,0.120801,0.147003,0,0.0,0.0,4.993939,0.036315,0.259936,0.032492,6247,58.93396226415094,541.066037735849,9.942185915976076,0.01837518014913717
FAPI_TEMPO_28_109,310.3306,8.0074,73.8034,5.792,0.284052,0.113881,0,0.0,0.0,5.463096,0.036678,0.315114,0.039389,6248,58.943396226415096,541.0566037735849,9.938878103958588,0.01836938692669149
FAPI_TEMPO_12_50,310.3306,8.0074,69.7448,5.6305,0.198302,0.131084,0,0.0,0.0,5.155238,0.03641,0.358472,0.044809,6249,58.95283018867924,541.0471698113207,9.938878103958588,0.018369707224278747
FAPI_TEMPO_26_34,310.124,8.0047,70.0757,5.6438,0.206384,0.129465,0,0.0,0.0,5.518211,0.036679,0.378522,0.047315,6250,58.9622641509434,541.0377358490566,9.935569190683637,0.018363911668918317
FAPI_TEMPO_13_44,310.124,8.0047,70.0378,5.6423,0.205526,0.129639,0,0.0,0.0,5.510016,0.036711,0.304587,0.038073,6251,58.971698113207545,541.0283018867924,9.935569190683637,0.0183642318822031
FAPI_TEMPO_22_7,309.7107,7.9994,67.1278,5.5238,0.136304,0.143884,0,0.0,0.0,4.57152,0.03596,0.218191,0.027274,6252,58.9811320754717,541.0188679245283,9.928946453018172,0.018352310874309937
FAPI_TEMPO_43_64,309.5041,7.9967,68.5049,5.5802,0.171231,0.136705,0,0.0,0.0,5.262866,0.036654,0.415551,0.051944,6253,58.990566037735846,541.0094339622642,9.925634228824704,0.018346508592523035
FAPI_TEMPO_7_55,309.2975,7.994,69.4596,5.6189,0.194396,0.131991,0,0.0,0.0,4.724077,0.036197,0.171399,0.021425,6254,59.0,541.0,9.922320898959628,0.018340704064620385
FAPI_TEMPO_6_11,309.0909,7.9914,69.6802,5.6279,0.200024,0.130868,0,0.0,0.0,4.78191,0.036411,0.206572,0.025822,6255,59.009433962264154,540.9905660377358,9.919006462314934,0.01833489728843636
FAPI_TEMPO_23_49,308.8843,7.9887,67.8163,5.5521,0.156011,0.139907,0,0.0,0.0,5.040385,0.036472,0.338838,0.042355,6256,59.0188679245283,540.9811320754717,9.915690917780761,0.01832908826180177
FAPI_TEMPO_17_30,308.6777,7.986,75.4656,5.8568,0.318891,0.107179,0,0.0,0.0,5.701123,0.036815,0.393551,0.049194,6257,59.028301886792455,540.9716981132076,9.912374264245388,0.018323276982543834
FAPI_TEMPO_42_103,308.2645,7.9807,68.9271,5.5974,0.184633,0.134099,0,0.0,0.0,5.881495,0.036952,0.530368,0.066296,6258,59.0377358490566,540.9622641509434,9.905737625714863,0.018311328316518008
FAPI_TEMPO_10_39,308.2645,7.9807,70.2317,5.6501,0.214643,0.127988,0,0.0,0.0,5.237457,0.036576,0.175965,0.021996,6259,59.04716981132076,540.9528301886793,9.905737625714863,0.018311647657448867
FAPI_TEMPO_15_93,306.8182,7.9619,76.778,5.9075,0.345941,0.102072,0,0.0,0.0,5.359635,0.036788,0.384672,0.048084,6260,59.056603773584904,540.9433962264151,9.882472682538289,0.01826895891784197
FAPI_TEMPO_0_84,306.1983,7.9539,69.4139,5.6171,0.201418,0.130899,0,0.0,0.0,4.871731,0.036544,0.496372,0.062046,6261,59.06603773584906,540.933962264151,9.872484288296953,0.018250812441086815
FAPI_TEMPO_9_58,304.3388,7.9297,66.0895,5.4809,0.124408,0.14701,0,0.0,0.0,5.049356,0.036775,0.200223,0.025028,6262,59.075471698113205,540.9245283018868,9.842461520844845,0.018195628051371752
FAPI_TEMPO_25_112,303.5124,7.9189,74.6668,5.8258,0.315882,0.108236,0,0.0,0.0,5.630265,0.0371,0.298838,0.037355,6263,59.08490566037736,540.9150943396227,9.829089352496963,0.01817122401528992
FAPI_TEMPO_1_135,303.5124,7.9189,66.797,5.5102,0.145184,0.142783,0,0.0,0.0,5.150109,0.036963,0.220986,0.027623,6264,59.094339622641506,540.9056603773585,9.829089352496963,0.018171540940502967
FAPI_TEMPO_27_46,303.0992,7.9135,68.2575,5.5701,0.182489,0.135121,0,0.0,0.0,5.078626,0.036823,0.284573,0.035572,6265,59.10377358490566,540.8962264150944,9.822396441520675,0.01815948413362155
FAPI_TEMPO_5_47,302.0661,7.9,67.3484,5.5329,0.163132,0.139234,0,0.0,0.0,5.023776,0.036998,0.111429,0.013929,6266,59.113207547169814,540.8867924528302,9.805642554722333,0.018128826015986452
FAPI_TEMPO_7_11,302.0661,7.9,67.3941,5.5348,0.164266,0.138999,0,0.0,0.0,5.085684,0.037002,0.29564,0.036955,6267,59.12264150943396,540.877358490566,9.805642554722333,0.018129142218278604
FAPI_TEMPO_4_80,301.8595,7.8973,72.5178,5.7413,0.278684,0.115763,0,0.0,0.0,5.108172,0.037108,0.170311,0.021289,6268,59.132075471698116,540.8679245283018,9.802288665842074,0.018123257492835762
FAPI_TEMPO_17_33,301.8595,7.8973,66.9073,5.5147,0.152639,0.141433,0,0.0,0.0,5.46404,0.0371,0.139903,0.017488,6269,59.14150943396226,540.8584905660377,9.802288665842074,0.018123573609029317
FAPI_TEMPO_10_42,301.6529,7.8946,68.4592,5.5783,0.191176,0.133501,0,0.0,0.0,5.404429,0.037171,0.301162,0.037645,6270,59.15094339622642,540.8490566037735,9.798933629023638,0.018117686458686652
FAPI_TEMPO_30_46,301.4463,7.8919,65.8879,5.4726,0.127413,0.146741,0,0.0,0.0,5.131722,0.036987,0.15856,0.01982,6271,59.160377358490564,540.8396226415094,9.79557744308751,0.018111796978270613
FAPI_TEMPO_0_9,301.4463,7.8919,66.1085,5.4817,0.133226,0.145526,0,0.0,0.0,5.073014,0.036954,0.241069,0.030134,6272,59.16981132075472,540.8301886792453,9.79557744308751,0.01811211291109538
FAPI_TEMPO_37_61,300.4132,7.8784,68.2386,5.5693,0.189284,0.134031,0,0.0,0.0,5.557131,0.037283,0.41132,0.051415,6273,59.179245283018865,540.8207547169811,9.778777607661826,0.018081365262653786
FAPI_TEMPO_5_33,299.5868,7.8675,66.8426,5.5121,0.157393,0.140719,0,0.0,0.0,5.120468,0.037126,0.298384,0.037298,6274,59.18867924528302,540.811320754717,9.765318233942304,0.018056793301431884
FAPI_TEMPO_30_51,299.3802,7.8648,66.1085,5.4817,0.139167,0.144541,0,0.0,0.0,5.578726,0.037372,0.250719,0.03134,6275,59.198113207547166,540.8018867924528,9.761950490945981,0.01805088097758873
FAPI_TEMPO_10_102,299.1736,7.8621,70.2584,5.6512,0.238384,0.124144,0,0.0,0.0,5.357329,0.037227,0.183154,0.022894,6276,59.20754716981132,540.7924528301887,9.758581585722125,0.018044966298348775
FAPI_TEMPO_41_35,298.1405,7.8485,70.3687,5.6556,0.243391,0.123239,0,0.0,0.0,5.382963,0.037377,0.262766,0.032846,6277,59.216981132075475,540.7830188679245,9.74171795022718,0.018014097355757396
FAPI_TEMPO_6_121,298.1405,7.8485,70.2774,5.6519,0.241422,0.123638,0,0.0,0.0,5.139164,0.037233,0.591594,0.073949,6278,59.22641509433962,540.7735849056604,9.74171795022718,0.018014411617251334
FAPI_TEMPO_23_143,298.1405,7.8485,68.8168,5.5929,0.208881,0.130267,0,0.0,0.0,4.999756,0.037092,0.493302,0.061663,6279,59.235849056603776,540.7641509433962,9.74171795022718,0.01801472588971025
FAPI_TEMPO_4_28,296.9008,7.8322,68.4402,5.5776,0.203477,0.131515,0,0.0,0.0,4.456582,0.036594,0.274542,0.034318,6280,59.24528301886792,540.7547169811321,9.72144330106782,0.017977546928003994
FAPI_TEMPO_13_5,295.4545,7.8131,68.2386,5.5693,0.202666,0.131847,0,0.0,0.0,5.424983,0.037474,0.211018,0.026377,6281,59.25471698113208,540.7452830188679,9.697736244479367,0.017934019119573142
FAPI_TEMPO_5_98,295.4545,7.8131,66.3101,5.4901,0.155614,0.141592,0,0.0,0.0,4.95169,0.037359,0.171454,0.021432,6282,59.264150943396224,540.7358490566038,9.697736244479367,0.01793433200591111
FAPI_TEMPO_5_131,295.2479,7.8104,70.2317,5.6501,0.247804,0.122652,0,0.0,0.0,5.422472,0.037607,0.360576,0.045072,6283,59.27358490566038,540.7264150943396,9.694345024033508,0.01792837330194448
FAPI_TEMPO_27_43,295.0413,7.8076,67.8163,5.5521,0.193835,0.133713,0,0.0,0.0,5.264989,0.03745,0.32198,0.040247,6284,59.283018867924525,540.7169811320755,9.690952616875062,0.017922412195351324
FAPI_TEMPO_45_93,295.0413,7.8076,69.5888,5.6242,0.23438,0.125402,0,0.0,0.0,5.176774,0.037438,0.493884,0.061735,6285,59.29245283018868,540.7075471698113,9.690952616875062,0.01792272489555538
FAPI_TEMPO_7_148,295.0413,7.8076,75.8422,5.8714,0.355429,0.101248,0,0.0,0.0,5.221166,0.037565,0.305758,0.03822,6286,59.301886792452834,540.6981132075472,9.690952616875062,0.01792303760667126
FAPI_TEMPO_5_86,294.6281,7.8022,68.2843,5.5712,0.205959,0.131264,0,0.0,0.0,4.85003,0.037206,0.163041,0.02038,6287,59.31132075471698,540.688679245283,9.684164237431462,0.017910795267526303
FAPI_TEMPO_10_117,294.4215,7.7994,67.7517,5.5494,0.193994,0.133753,0,0.0,0.0,5.41442,0.037597,0.168211,0.021026,6288,59.320754716981135,540.6792452830189,9.680768262646355,0.01790482683976329
FAPI_TEMPO_7_144,294.0083,7.7939,67.5501,5.5412,0.190312,0.134561,0,0.0,0.0,4.577077,0.037047,0.168344,0.021043,6289,59.33018867924528,540.6698113207547,9.673972736683197,0.017892570537740033
FAPI_TEMPO_25_138,292.9752,7.7802,69.4329,5.6179,0.236322,0.125233,0,0.0,0.0,5.594264,0.037749,0.333233,0.041654,6290,59.339622641509436,540.6603773584906,9.656961352655053,0.017861418659595805
FAPI_TEMPO_11_18,292.7686,7.7775,65.0245,5.4366,0.129877,0.147324,0,0.0,0.0,5.551956,0.037684,0.316597,0.039575,6291,59.34905660377358,540.6509433962265,9.653555808311657,0.017855431357745477
FAPI_TEMPO_14_6,292.562,7.7747,66.6677,5.5049,0.172827,0.138359,0,0.0,0.0,4.631767,0.037211,0.253026,0.031628,6292,59.35849056603774,540.6415094339623,9.65014906214936,0.017849441623993722
FAPI_TEMPO_39_132,291.5289,7.761,71.8103,5.7132,0.289576,0.114614,0,0.0,0.0,5.394805,0.037726,0.419492,0.052437,6293,59.367924528301884,540.6320754716982,9.63309560724307,0.01781820954451926
FAPI_TEMPO_27_90,291.1157,7.7555,66.1541,5.4836,0.164086,0.140358,0,0.0,0.0,5.528105,0.037871,0.362505,0.045313,6294,59.37735849056604,540.622641509434,9.626266427505243,0.017805888411607088
FAPI_TEMPO_5_80,290.2893,7.7445,70.5893,5.6645,0.267912,0.119105,0,0.0,0.0,4.948235,0.037535,0.533867,0.066733,6295,59.386792452830186,540.6132075471698,9.612593512854492,0.017780907640913987
FAPI_TEMPO_43_131,289.0496,7.7279,74.0886,5.8032,0.338272,0.105161,0,0.0,0.0,5.512953,0.038044,0.45496,0.05687,6296,59.39622641509434,540.6037735849056,9.592045938040028,0.017743209364655923
FAPI_TEMPO_1_53,286.5702,7.6947,65.6673,5.4634,0.164892,0.140757,0,0.0,0.0,4.69045,0.037497,0.203616,0.025452,6297,59.405660377358494,540.5943396226415,9.550818171532015,0.01766725522542264
FAPI_TEMPO_45_85,285.9504,7.6864,70.4144,5.6574,0.275268,0.118075,0,0.0,0.0,5.496977,0.038261,0.350745,0.043843,6298,59.41509433962264,540.5849056603773,9.540484226610797,0.017648447314591892
FAPI_TEMPO_5_97,285.3306,7.6781,67.7328,5.5487,0.218444,0.129765,0,0.0,0.0,5.008719,0.037919,0.333399,0.041675,6299,59.424528301886795,540.5754716981132,9.530139076149556,0.017629618018391528
FAPI_TEMPO_11_95,284.7107,7.6697,71.6733,5.7078,0.303535,0.112503,0,0.0,0.0,5.015919,0.037853,0.292518,0.036565,6300,59.43396226415094,540.566037735849,9.519781011783168,0.017610764175375496
FAPI_TEMPO_41_129,284.0909,7.6614,75.245,5.8483,0.369462,0.099479,0,0.0,0.0,5.650285,0.038354,0.394386,0.049298,6301,59.443396226415096,540.5566037735849,9.509413338626661,0.017591891898539696
FAPI_TEMPO_13_107,283.8843,7.6586,72.1601,5.7271,0.314896,0.110309,0,0.0,0.0,5.276742,0.03826,0.511745,0.063968,6302,59.45283018867924,540.5471698113207,9.505954934795614,0.01758580095445452
FAPI_TEMPO_46_119,283.0579,7.6474,70.479,5.66,0.283914,0.116631,0,0.0,0.0,5.767433,0.038535,0.550374,0.068797,6303,59.4622641509434,540.5377358490566,9.49210871895296,0.01756049224582463
FAPI_TEMPO_0_107,282.8512,7.6446,70.4333,5.6582,0.283508,0.116735,0,0.0,0.0,5.053453,0.038107,0.393231,0.049154,6304,59.471698113207545,540.5283018867924,9.488642330647131,0.0175543857694882
FAPI_TEMPO_27_7,282.6446,7.6418,67.2192,5.5276,0.213925,0.131017,0,0.0,0.0,5.505461,0.038475,0.329955,0.041244,6305,59.4811320754717,540.5188679245283,9.48517635347193,0.017548279840614793
FAPI_TEMPO_30_38,282.0248,7.6335,71.6733,5.7078,0.310106,0.111456,0,0.0,0.0,5.652552,0.038477,0.376072,0.047009,6306,59.490566037735846,540.5094339622642,9.474770814589995,0.017529334770596212
FAPI_TEMPO_7_8,281.1983,7.6223,65.245,5.4458,0.169906,0.140386,0,0.0,0.0,5.116256,0.038412,0.256435,0.032054,6307,59.5,540.5,9.46087727793123,0.017503935759354727
FAPI_TEMPO_11_102,280.7851,7.6167,68.9728,5.5992,0.2583,0.122092,0,0.0,0.0,5.206614,0.038355,0.464011,0.058001,6308,59.509433962264154,540.4905660377358,9.453923694588628,0.017491375962200562
FAPI_TEMPO_26_61,280.3719,7.611,64.3816,5.4097,0.149997,0.144694,0,0.0,0.0,5.269756,0.038444,0.287986,0.035998,6309,59.5188679245283,540.4811320754717,9.44696499295584,0.017478806256712557
FAPI_TEMPO_7_88,279.7521,7.6026,66.3101,5.4901,0.200491,0.13416,1,6.8182,0.0,5.431682,0.038685,0.447019,0.055877,6310,59.528301886792455,540.4716981132076,9.436517318941158,0.017459780691355606
FAPI_TEMPO_9_55,279.3388,7.597,64.7125,5.4235,0.161767,0.142342,0,0.0,0.0,5.15787,0.038351,0.186673,0.023334,6311,59.5377358490566,540.4622641509434,9.42954408413878,0.017447183105285667
FAPI_TEMPO_10_139,278.3058,7.583,67.2838,5.5302,0.227478,0.128724,0,0.0,0.0,5.417232,0.038676,0.284554,0.035569,6312,59.54716981132076,540.4528301886793,9.412092621850297,0.017415197212612265
FAPI_TEMPO_26_35,278.0992,7.5801,71.7647,5.7114,0.32144,0.109579,0,0.0,0.0,5.333704,0.038646,0.300342,0.037543,6313,59.556603773584904,540.4433962264151,9.40859844502906,0.017409035822666234
FAPI_TEMPO_47_150,278.0992,7.5801,70.6539,5.667,0.299937,0.113912,0,0.0,0.0,5.19479,0.038499,0.478722,0.05984,6314,59.56603773584906,540.433962264151,9.40859844502906,0.01740933971953148
FAPI_TEMPO_4_94,277.2727,7.5689,67.6147,5.5438,0.23786,0.126698,0,0.0,0.0,4.396987,0.038214,0.171405,0.021426,6315,59.575471698113205,540.4245283018868,9.394607047603019,0.017383753985265253
FAPI_TEMPO_42_125,275.6198,7.5463,73.6931,5.7876,0.362227,0.101688,0,0.0,0.0,5.504632,0.03885,0.406581,0.050823,6316,59.58490566037736,540.4150943396227,9.366563252762411,0.017332164387836316
FAPI_TEMPO_8_84,275.4132,7.5434,64.0508,5.3957,0.156382,0.144001,0,0.0,0.0,4.876681,0.038651,0.274458,0.034307,6317,59.594339622641506,540.4056603773585,9.363052084951445,0.017325969676952206
FAPI_TEMPO_1_105,272.1074,7.498,65.4924,5.4561,0.202798,0.134633,0,0.0,0.0,4.995334,0.038687,0.345932,0.043241,6318,59.60377358490566,540.3962264150944,9.306689826343586,0.017221974120883003
FAPI_TEMPO_46_76,271.281,7.4866,65.7776,5.468,0.212096,0.132787,0,0.0,0.0,5.365637,0.039122,0.264189,0.033024,6319,59.613207547169814,540.3867924528302,9.292546703343756,0.017196102556771675
FAPI_TEMPO_22_115,270.8678,7.4809,61.875,5.3033,0.110927,0.15437,0,0.0,0.0,4.87002,0.038807,0.352675,0.044084,6320,59.62264150943396,540.377358490566,9.285467063581335,0.017183301479392833
FAPI_TEMPO_10_109,270.8678,7.4809,65.9982,5.4771,0.218546,0.131488,0,0.0,0.0,5.53011,0.039337,0.408474,0.051059,6321,59.632075471698116,540.3679245283018,9.285467063581335,0.0171836014724353
FAPI_TEMPO_14_58,270.4545,7.4752,70.6539,5.667,0.319181,0.110824,0,0.0,0.0,5.082895,0.039037,0.423175,0.052897,6322,59.64150943396226,540.3584905660377,9.278380306545642,0.017170786558431475
FAPI_TEMPO_10_113,269.4215,7.4609,66.9073,5.5147,0.243697,0.126421,0,0.0,0.0,5.380114,0.039308,0.369004,0.046125,6323,59.65094339622642,540.3490566037735,9.260643984111804,0.017138262519263425
FAPI_TEMPO_40_132,269.0083,7.4552,66.9719,5.5174,0.246313,0.125928,0,0.0,0.0,4.998935,0.039044,0.391096,0.048887,6324,59.660377358490564,540.3396226415094,9.253539936451078,0.017125414366642472
FAPI_TEMPO_4_68,268.3884,7.4466,65.9982,5.4771,0.225699,0.130301,0,0.0,0.0,5.25337,0.039364,0.435382,0.054423,6325,59.66981132075472,540.3301886792453,9.242871905260273,0.017105969829028178
FAPI_TEMPO_5_57,266.1157,7.415,64.1154,5.3985,0.186503,0.138854,0,0.0,0.0,5.28341,0.039462,0.4241,0.053012,6326,59.679245283018865,540.3207547169811,9.203654609920985,0.017033686989761924
FAPI_TEMPO_12_127,266.1157,7.415,71.0572,5.6832,0.337686,0.10754,0,0.0,0.0,5.491844,0.039638,0.436145,0.054518,6327,59.68867924528302,540.311320754717,9.203654609920985,0.017033984401928035
FAPI_TEMPO_47_68,265.7025,7.4093,64.5376,5.4162,0.19836,0.136397,0,0.0,0.0,4.561967,0.038919,0.293008,0.036626,6328,59.698113207547166,540.3018867924528,9.196506539645837,0.01702105205340234
FAPI_TEMPO_1_68,265.7025,7.4093,62.7384,5.3402,0.15172,0.146333,0,0.0,0.0,5.021695,0.039376,0.344459,0.043057,6329,59.70754716981132,540.2924528301887,9.196506539645837,0.01702134925533793
FAPI_TEMPO_25_37,265.0826,7.4006,68.4402,5.5776,0.288839,0.117601,0,0.0,0.0,5.321129,0.039549,0.386476,0.048309,6330,59.716981132075475,540.2830188679245,9.185772272122977,0.017001778607386688
FAPI_TEMPO_43_117,264.876,7.3977,62.6548,5.3366,0.152102,0.146368,0,0.0,0.0,5.275718,0.039484,0.263761,0.03297,6331,59.72641509433962,540.2735849056604,9.182191972117428,0.016995448655371097
FAPI_TEMPO_47_105,264.6694,7.3948,63.9405,5.3911,0.186492,0.139051,1,32.2314,0.0,5.471542,0.039726,0.274237,0.03428,6332,59.735849056603776,540.2641509433962,9.178610275544559,0.016989115897320026
FAPI_TEMPO_23_114,264.4628,7.392,64.317,5.4069,0.196617,0.13693,0,0.0,0.0,5.374122,0.039672,0.312433,0.039054,6333,59.74528301886792,540.2547169811321,9.175027180768819,0.016982780330059104
FAPI_TEMPO_13_21,263.4298,7.3775,63.5828,5.376,0.181168,0.140352,0,0.0,0.0,5.477128,0.03968,0.25968,0.03246,6334,59.75471698113208,540.2452830188679,9.157090676378537,0.016949876221425016
FAPI_TEMPO_34_73,263.4298,7.3775,64.4084,5.4108,0.202024,0.135921,0,0.0,0.0,5.648852,0.039873,0.556689,0.069586,6335,59.764150943396224,540.2358490566038,9.157090676378537,0.016950172211579934
FAPI_TEMPO_18_95,263.4298,7.3775,68.1283,5.5648,0.286786,0.118213,0,0.0,0.0,5.250287,0.039598,0.287051,0.035881,6336,59.77358490566038,540.2264150943396,9.157090676378537,0.016950468212072595
FAPI_TEMPO_25_142,262.8099,7.3688,66.4661,5.4965,0.252431,0.125407,0,0.0,0.0,5.364169,0.039715,0.467393,0.058424,6337,59.783018867924525,540.2169811320755,9.146310149834928,0.01693080830348571
FAPI_TEMPO_10_116,262.8099,7.3688,64.1154,5.3985,0.196608,0.137152,0,0.0,0.0,5.552197,0.039881,0.36567,0.045709,6338,59.79245283018868,540.2075471698113,9.146310149834928,0.01693110397615351
FAPI_TEMPO_4_57,261.7769,7.3543,62.3429,5.3233,0.153616,0.146484,0,0.0,0.0,4.57897,0.039166,0.303495,0.037937,6339,59.801886792452834,540.1981132075472,9.128317218663337,0.016898091636162724
FAPI_TEMPO_47_33,261.5702,7.3514,64.0508,5.3957,0.198784,0.136857,0,0.0,0.0,5.163866,0.039617,0.362591,0.045324,6340,59.81132075471698,540.188679245283,9.124712630602202,0.016891713916238796
FAPI_TEMPO_5_87,261.157,7.3456,63.0046,5.3515,0.173264,0.142355,0,0.0,0.0,5.215155,0.03981,0.299609,0.037451,6341,59.820754716981135,540.1792452830189,9.117502670473984,0.016878661574079922
FAPI_TEMPO_6_65,259.0909,7.3165,63.4915,5.3721,0.192335,0.138566,0,0.0,0.0,4.605375,0.039506,0.239294,0.029912,6342,59.83018867924528,540.1698113207547,9.081365254754148,0.0168120562542167
FAPI_TEMPO_22_132,258.8843,7.3136,66.8883,5.514,0.272865,0.12163,0,0.0,0.0,5.012316,0.039831,0.360376,0.045047,6343,59.839622641509436,540.1603773584906,9.0777437762789,0.016805645428254423
FAPI_TEMPO_4_52,254.5455,7.252,64.317,5.4069,0.226744,0.131864,0,0.0,0.0,4.556678,0.03939,0.187434,0.023429,6344,59.84905660377358,540.1509433962265,9.001352627999644,0.016664513388430245
FAPI_TEMPO_8_24,254.3388,7.2491,60.8099,5.2575,0.135681,0.15147,0,0.0,0.0,5.372283,0.040518,0.218952,0.027369,6345,59.85849056603774,540.1415094339623,8.997697176506993,0.016658036865072768
FAPI_TEMPO_45_92,252.4793,7.2225,61.0115,5.2662,0.147662,0.149144,0,0.0,0.0,5.479709,0.040605,0.276082,0.03451,6346,59.867924528301884,540.1320754716982,8.96474524159851,0.016597320634531072
FAPI_TEMPO_47_104,252.2727,7.2196,64.3627,5.4089,0.234736,0.130472,0,0.0,0.0,5.597798,0.040719,0.459445,0.057431,6347,59.87735849056604,540.122641509434,8.96107663309926,0.0165908183520256
FAPI_TEMPO_13_2,251.6529,7.2107,63.7845,5.3845,0.222713,0.133109,0,0.0,0.0,5.313008,0.040614,0.251976,0.031497,6348,59.886792452830186,540.1132075471698,8.950061785083992,0.0165707145465469
FAPI_TEMPO_23_127,249.1736,7.1751,64.8039,5.4274,0.254393,0.126722,1,9.5041,0.0,5.56748,0.040997,0.475077,0.059385,6349,59.89622641509434,540.1037735849056,8.905864374444818,0.016489172655344896
FAPI_TEMPO_8_22,248.7603,7.1692,58.6151,5.1617,0.090147,0.162376,0,0.0,0.0,4.986426,0.040655,0.44992,0.05624,6350,59.905660377358494,540.0943396226415,8.898475306480634,0.016475779606758903
FAPI_TEMPO_0_31,248.5537,7.1662,61.4984,5.2871,0.174147,0.143983,0,0.0,0.0,5.422992,0.040906,0.297198,0.03715,6351,59.91509433962264,540.0849056603773,8.894779365310871,0.01646922413881382
FAPI_TEMPO_25_139,246.9008,7.1423,65.0245,5.4366,0.266198,0.124527,0,0.0,0.0,5.100801,0.040885,0.275599,0.03445,6352,59.924528301886795,540.0754716981132,8.865154569813596,0.01641465875489521
FAPI_TEMPO_42_101,246.6942,7.1393,63.4725,5.3713,0.230521,0.132124,0,0.0,0.0,5.560554,0.041208,0.369544,0.046193,6353,59.93396226415094,540.066037735849,8.861444731205024,0.016408076257406198
FAPI_TEMPO_22_39,245.4545,7.1214,60.5893,5.2479,0.159788,0.147576,0,0.0,0.0,4.78222,0.040734,0.20504,0.02563,6354,59.943396226415096,540.0566037735849,8.839151201235289,0.01636708289366839
FAPI_TEMPO_8_50,244.6281,7.1094,60.3041,5.2355,0.154678,0.148822,0,0.0,0.0,4.990588,0.041045,0.414824,0.051853,6355,59.95283018867924,540.0471698113207,8.82425876027879,0.016339792621007106
FAPI_TEMPO_25_76,244.2149,7.1034,62.6091,5.3347,0.2171,0.135345,0,0.0,0.0,5.64302,0.041368,0.430819,0.053852,6356,59.9622641509434,540.0377358490566,8.816803106760739,0.016326272261138954
FAPI_TEMPO_23_119,236.3636,6.9882,67.1546,5.5249,0.341374,0.110108,0,0.0,0.0,5.511309,0.041949,0.29231,0.036539,6357,59.971698113207545,540.0283018867924,8.673918988207754,0.016061971118739794
FAPI_TEMPO_8_83,235.7438,6.9791,57.9991,5.1345,0.119341,0.15809,0,0.0,0.0,4.900975,0.041451,0.202899,0.025362,6358,59.9811320754717,540.0188679245283,8.662539012699124,0.01604117842399125
FAPI_TEMPO_44_107,233.8843,6.9515,60.8556,5.2594,0.206384,0.139189,0,0.0,0.0,5.091598,0.041894,0.33384,0.04173,6359,59.990566037735846,540.0094339622642,8.628307186996505,0.01597806750094564
FAPI_TEMPO_47_159,233.0579,6.9392,65.4924,5.4561,0.317203,0.115569,0,0.0,0.0,5.188912,0.042102,0.569852,0.071232,6360,60.0,540.0,8.613050192773363,0.015950092949580302
